Repository: 6Nightmare9/Hexaferrite

# HexW — модель W-гексаферритов

Приватный рабочий репозиторий: код, литература, исходные измерения, сохранённые расчёты и инструкции. Снимок от 27 октября 2026 года.

**Исследовательская версия 0.2.0. Независимая точность ФМР ≤10% пока не подтверждена.** Теория и результаты обработки измерений сохранены раздельно; эксперимент не переобучает модель автоматически.

## Запуск на другом компьютере

1. Владелец предоставляет коллеге доступ: **Settings → Collaborators → Add people**. Коллега принимает приглашение под своим аккаунтом GitHub.
2. Установите **Git for Windows с Git LFS** и **Python 3.14 с Python launcher**: https://git-scm.com/download/win и https://www.python.org/downloads/windows/ . Для совместной работы также подходит GitHub Desktop.
3. Клонируйте репозиторий в свою локальную папку. Используйте **clone**, а не «Download ZIP»: большие файлы хранятся через Git LFS.
4. Дважды нажмите **SETUP_HEXW.cmd**. Нужен интернет для файлов и библиотек. Дождитесь `Setup complete`.
5. Дважды нажмите **START_HEXW.cmd**, оставьте служебное окно открытым и перейдите в браузере на http://127.0.0.1:8765/ .
6. Откройте [инструкцию PDF](GUIDE/Инструкция_HexW.pdf). Первый пример: «Заполнить пример Co–Zn» → «Рассчитать».

Клонирование через командную строку:

```powershell
git clone https://github.com/6Nightmare9/Hexaferrite.git
cd Hexaferrite
git lfs pull
```

Установка закреплена файлами `project/requirements-test.txt` и `project/requirements.txt`. Установленные библиотеки, старые окружения и исполняемые файлы Quantum ESPRESSO не включены. Обычный расчёт через сайт не требует Quantum ESPRESSO. Для новых DFT-расчётов его нужно установить отдельно.

## Где что находится

| Папка / файл | Содержание |
|---|---|
| `project/hexw` | Код модели и локального сайта |
| `project/tests`, `project/config` | Проверки, составы и настройки |
| `GUIDE/Инструкция_HexW.pdf` | Простая инструкция |
| `GUIDE/MODEL_STATUS_V02_RU.md` | Возможности, ограничения и результаты проверок |
| `runs/predictions` | Теоретические прогнозы |
| `runs/analysis`, `runs/validation` | Обработка измерений и сравнения |
| `literature`, `literature_holdout`, `lit_search` | Литература и правила её использования |
| `raw`, `vault` | Исходные измерения, прежние материалы и аудит |
| `registry` | Реестр образцов, происхождение данных и фиксация модели |
| `dft_runs`, `dft_feasibility`, `tools/pseudo` | Имеющиеся DFT-входы, выходы и псевдопотенциалы |
| `audit/git_history` | Полная прежняя история трёх репозиториев в проверенных Git bundle |
| `audit/GITHUB_EXPORT_MANIFEST.json` | Контрольные суммы перенесённых файлов и исключения |

Пути `C:\MIPT\working_stuff\Hexx` в старых отчётах относятся к исходному ноутбуку. На новом компьютере используйте **свою клонированную папку**: `START_HEXW.cmd` определяет её автоматически. При новой обработке измерения укажите текущий путь к нему; исторические пути в старых результатах не переписаны.

## Совместное редактирование

У каждого своя локальная копия. Для изменения создавайте ветку и отправляйте Pull Request в `main`; коллега просматривает и объединяет правки. См. [CONTRIBUTING.md](CONTRIBUTING.md).

GitHub хранит файлы и историю. Сайт и расчёты запускаются на компьютере каждого участника. На исходном ноутбуке для публикации создана отдельная папка `github_export`; дальнейшие совместные правки выполняйте в ней либо в новом clone. Старый рабочий проект не синхронизируется автоматически.

## Ограничения и воспроизводимость

- Реализована исследовательская цепочка Co–Zn → Mn → Mg/Ni. Полное ТЗ A+B ещё не закрыто.
- РФА с CIF даёт предварительную проверку картины, не полный Ритвельд. Общей автоматической карточки образца для всех измерений пока нет.
- Историческая проверочная выборка частично раскрывалась; она не является полностью слепой.
- Фиксация связывает точные байты файлов и версии библиотек, включая Python. При другой среде старые результаты доступны для просмотра, но строгая фиксация/валидация может потребовать нового расчёта. Не переписывайте печати и контрольные суммы для обхода проверки.
- На исходной машине ранее пройдено 988 тестов, 7 пропущены; затем 23 проверки интерфейса и реальный расчёт Co–Zn в браузере. Это история проверок, не гарантия для нового компьютера.
- Статьи сохраняют права правообладателей. Репозиторий приватный; разрешение на публичное распространение корпуса не предполагается.

## Передать работу ИИ-агенту

Передайте ему ссылку на репозиторий и файл [AGENT_START.md](AGENT_START.md). Полный контекст, архитектура, результаты и незавершённые задачи — в [отчёте для ИИ-агента](GUIDE/ОТЧЁТ_ДЛЯ_ИИ_АГЕНТА.md).

File: literature/fit/site_notation.md
# Единая нотация 7 позиций переходных металлов W-фазы (SrFe(18-x)A(x)O27, P63/mmc)

Правило: в записях `records.yaml`, `structures/*.csv` и `coverage_map.csv` позиция обозначается **W1…W7**. Номера совпадают с порядком позиций в Mørch 2019/2023 (метки Fe1…Fe7 в CIF) и с порядком Islam 2025 (4e, 4f1, 6g, 4f2, 12k, 4f3, 2d). Сопоставление проверено по координатам CIF и по геометрии (pymatgen, `structures/site_geometry.csv`), а не только по названиям.

## Таблица соответствия

| ID | Wyckoff (P63/mmc) | Окружение O (расчёт по CIF L02-Zn) | Блок | Спин по Gorter | z (L02 SrZn2W, 300 K) | атомов в гекс. ячейке (Z=2) / на ф.е. |
|---|---|---|---|---|---|---|
| W1 | 4e (0,0,z) | тетраэдр, 4 O, <M-O> 1.943 A | S | вниз (антипараллельно сумме) | 0.0565 | 4 / 2 |
| W2 | 4f (1/3,2/3,z), "4f_IV" | тетраэдр, 4 O, 1.908 A | S | вниз | 0.0940 (в L02-CIF 0.5940 - тот же узел) | 4 / 2 |
| W3 | 6g (1/2,0,0) | октаэдр, 6 O, 2.028 A | S-S | вверх | 0 | 6 / 3 |
| W4 | 4f, "4f_VI" (окт. в S) | октаэдр, 6 O, 2.015 A | S (у границы S-R) | вверх | 0.4248 (= -0.0752+1/2) | 4 / 2 |
| W5 | 12k (x,2x,z) | октаэдр, 6 O (сильно искажён), 2.030 A | R-S | вверх | 0.1513 | 12 / 6 |
| W6 | 4f, "4f_VI*" (окт. в R) | октаэдр, 6 O, 2.017 A | R | вниз | 0.7086 (= 0.2086+1/2) | 4 / 2 |
| W7 | 2d (4f, расщеплён, занят на 1/2) | тригональная бипирамида, 5 O (3x1.868 + 2.114 + 2.440 A) | R | вверх | 0.2450 (смещён с зеркальной плоскости) | 2 / 1 |

Итого 36 позиций в ячейке = 18 на ф.е. (2+2+3+2+6+2+1 = 18). Вверх: 12 атомов/ф.е. (W3+W4+W5+W7 = 3+2+6+1), вниз: 6 (W1+W2+W6 = 2+2+2) - модель Gorter, подтверждена знаками моментов в L01 (Fig. 4) и mCIF L02.

## Нотации разных авторов

| W# | Mørch 2019 (текст/Fig. 3-4) | метка CIF L01 (Mg/Ni/Zn; Co) | метка CIF L02 (гекс.; Cmcm) | Islam 2025 | Mahmood (C044) / He 2024 (L11) | Nakai (L03/C004) |
|---|---|---|---|---|---|---|
| W1 | 4e tet(S) | 1TS; Fe1 | Fe1 (4e; 8f) | 4e | 4e (f_IV) | 4e |
| W2 | 4f tet(S) | 2TS; Fe2 | Fe2 (4f; 8f) | 4f1 (4f_IV) | 4f_IV | 4f1 |
| W3 | 6g oct(S-S) | 3OSS; Fe3 | Fe3 (6g; 8d + 4b) | 6g | 6g | 6g |
| W4 | 4f oct(S) | 4OS; Fe4 | Fe4 (4f; 8f) | 4f2 (4f_VI oct S) | "4f" (oct, S, вверх) | **4f3** (см. предупреждение) |
| W5 | 12k oct(R-S) | 5ORS; Fe5 | Fe5 (12k; 16h + 8f) | 12k | 12k | 12k |
| W6 | 4f oct(R) | 6OR; Fe6 | Fe6 (4f; 8f) | 4f3 (4f_VI oct R) | 4f_VI (oct R, вниз) | **4f2** (см. предупреждение) |
| W7 | 4f_1/2biV(R) (половинная заселённость) | 7PR; Fe7 | Fe7 (4f; 8f tbp) | 2d | 2d (в Raman-разделе L11 ошибочно "2b"/"2a") | 2d |

## Предупреждения (риск перепутать позиции)

1. **Nakai (L03, C004, Fig. 1)**: "majority spin at 2d, 4f3, 6g, 12k; minority at 4e, 4f1, 4f2". Для антипараллельной октапозиции в R-блоке это даёт **4f2 = W6**, а октапозиция W4 названа **4f3** - это обратно Islam 2025 (где 4f2 = W4 вверх, 4f3 = W6 вниз). Рисунок Fig. 1 в C004 не проверен: сопоставление выведено только из текста подписи. Утверждение C004 "Fe2+ возможен на 6g и/или 4f3" поэтому = 6g и/или W4 (если вывод верен). Не переносить номера "4f2/4f3" между статьями без проверки.
2. В Cmcm-описании L02 (Cm'cm') позиции расщеплены: 6g -> 8d + 4b; 12k -> 16h + 8f; остальные 4e/4f/2d -> 8f. Для сводки заселённостей используется взвешивание по кратности (`structures/site_occupancy_by_sample.csv`).
3. Мультиплетность 4f у W7: CIF содержит 4f-позицию с заселённостью 0.5 (пара z=0.2450/0.2550 в 0.33 A друг от друга); физически занято одно место из пары (бипирамида 2d, смещённая). Нельзя копировать как полностью занятую.
4. В L02 CIF метки "Fe5_2 Fe+2" (SrCoZn.cif) - опечатка метки типа, не валентность.
5. Знак спина в таблицах Mørch: в L01 Fig. 4 положительный = параллельно суммарному моменту; в L02 Table S1-S3 знак зависит от выбора оси (в S3 группы Fe1/Fe2/Fe6 = минус, Fe3/Fe5/Fe7 = плюс; для Fe4 в таблице S3 напечатан минус, а mCIF даёт знак группы "вверх" - расхождение зафиксировано в CONFLICTS).
6. Формальные валентности: CIF указывает Fe+3/Co+2/Zn+2 на всех позициях; Fe2+ в CIF не заложен. В условной модели n(Fe2+) = 2 - n(A) (ТЗ §7) локализация Fe2+ по позициям в корпусе **не определена** (L03/C004 только упоминают 6g и/или окт. R/S); требуется DFT.

File: literature/fit/structures/README.md
> Редакция fit: образцы L01 Co и Zn (holdout, SPLIT_DECISION.md) удалены из таблиц; их CIF недоступны теории.

# structures/ - сводка по CIF W-фазы (Mørch 2019, Mørch & Christensen 2023)

Источники: `raw/theory_side/06_literature/L01_Morch2019/supporting/lt5018sup_cif/*` (DOI 10.1107/S2052252519003130) и `L02_Morch2023/supporting/CIFs/*` (DOI 10.1107/S1600576723002133). Разбор: pymatgen (`parse_cifs.py`, `build_site_coordinates.py`), сверка с текстом статей и SI (Table S4, S1-S3, Fig. 3).

**Предупреждение (ТЗ §7).** Все CIF - частично заселённые усреднённые модели (Fe/Co/Zn/Mg/Ni на одной позиции с дробными заселённостями; W7 = половинная заселённость расщеплённой 4f). Это **не** конфигурации для DFT. Для DFT нужно перечислять симметрийно неэквивалентные упорядочения с целыми числами атомов и зарядовой нейтральностью (см. `composition_charge_check.csv`).

## Файлы

| файл | содержание |
|---|---|
| `site_coordinates.csv` | все строки _atom_site для TM и Sr W-фазы 7 образцов: координаты, заселённость, **дословная строка CIF**, ячейка, ПГ |
| `lattice_by_sample.csv` | a, b, c (из CIF) по образцам |
| `site_occupancy_by_sample.csv` | заселённость по единым позициям W1-W7 (веса по кратности; Cmcm-расщепление объединено) |
| `composition_charge_check.csv` | состав на ф.е. из CIF и баланс заряда: n(Fe2+) = 2 - n(A) (derived_by_us) |
| `site_geometry.csv` | КЧ и расстояния M-O по CIF L02 (pymatgen, derived_by_us) |
| `_raw_asym_units.csv` | сырой разбор всех CIF (отладочный) |

Не разбирались: `*_StructureFactors.cif` (L01), `pdCIF_*.cif` (L02, 3.4-4.2 MB, профили), `L01 *_Magnetic.cif` (P1-ячейка с повторами) 3.485, 12k 2.996, 4f_VI*(R) -4.591, 2d 3.530 muB на атом Fe), .mcif L02 (только сверка знаков/величин моментов).

## Решётки (из CIF; значения статей - в records.yaml, Table S4 / Table 2)

| источник | образец | ПГ в CIF | a, A | b, A | c, A |
|---|---|---|---|---|---|
| L01 | SrMg2Fe16O27 | P 63/m m c | 5.89551(12) | 5.89551(12) | 32.7309(7) |
| L01 | SrNi2Fe16O27 | P 63/m m c | 5.8877(3) | 5.8877(3) | 32.7017(15) |
| L02 | SrCo2Fe16O27 | 63 | 5.89486(2) | 10.20939(3) | 32.75442(3) |
| L02 | SrCoZnFe16O27 | 63 | 5.89885(3) | 10.21681(5) | 32.79209(3) |
| L02 | SrZn2Fe16O27 | 194 | 5.908361(7) | 5.908361(7) | 32.83268(4) |

L02: SrCo2W и SrCoZnW в ортогональной ячейке Cmcm (b = sqrt3 a_hex ~ 10.21 A, Z=4); в ячейке P63/mmc Z=2. Температура: L01 - 300 K (mCIF), L02 - комнатная.

## Заселённость позиций не-Fe катионами (доля позиции; Fe = остаток)

| источник | образец | W1 | W2 | W3 | W4 | W5 | W6 | W7 | всего A / ф.е. |
|---|---|---|---|---|---|---|---|---|---|
| L01 | SrMg2Fe16O27 | 0.035 | 0.023 | 0.458 | 0.099 | 0.000 | 0.000 | 0.000 | 1.689 |
| L01 | SrNi2Fe16O27 | 0.122 | 0.051 | 0.305 | 0.112 | 0.056 | 0.146 | 0.000 | 2.113 |
| L02 | SrCo2Fe16O27 | 0.070 | 0.014 | 0.477 | 0.026 | 0.008 | 0.000 | 0.000 | 1.697 |
| L02 | SrCoZnFe16O27 | 0.306 | 0.100 | 0.280 | 0.000 | 0.000 | 0.000 | 0.000 | 1.652 |
| L02 | SrZn2Fe16O27 | 0.579 | 0.145 | 0.097 | 0.000 | 0.000 | 0.036 | 0.000 | 1.811 |

Столбец W7 = 0 (по CIF Fe занимает бипирамиду; A не найден). В SrCoZnW значения - сумма Co+Zn.

## Баланс заряда и Fe2+ (derived_by_us)

| источник | образец | n(A) на ф.е. | n(Fe2+) = 2 - n(A) | замечание |
|---|---|---|---|---|
| L01 | SrMg2Fe16O27 | 1.689 | 0.311 |  |
| L01 | SrNi2Fe16O27 | 2.113 | -0.113 | нарушение: n(A) > 2 -> Fe2+ < 0 |
| L02 | SrCo2Fe16O27 | 1.697 | 0.303 |  |
| L02 | SrCoZnFe16O27 | 1.652 | 0.348 |  |
| L02 | SrZn2Fe16O27 | 1.811 | 0.189 |  |

Модель Sr2+, A2+, O27, только Fe2+/Fe3+ (условная). Состав из CIF = все позиции полностью заняты Fe+A (Fe + A = 18). Локализация Fe2+ по позициям в CIF **не задана** (везде Fe+3).

## Координационные полиэдры (L02, 300 K; pymatgen)

| CIF | КЧ | расстояния M-O, A | <M-O>, A | позиций в ячейке | пример дроб. коорд. |
|---|---|---|---|---|---|
| SrCo2Fe16O27 (Cmcm cell, 300 K) | 4 | 1.875 1.895 1.903 1.903 | 1.894 | 8 | 0.0000 0.9983 0.0562 |
| SrCo2Fe16O27 (Cmcm cell, 300 K) | 4 | 1.897 1.897 1.904 1.911 | 1.902 | 8 | 0.0000 0.3293 0.5930 |
| SrCo2Fe16O27 (Cmcm cell, 300 K) | 5 | 1.810 1.899 1.899 2.113 2.403 | 2.025 | 8 | 0.0000 0.3378 0.2456 |
| SrCo2Fe16O27 (Cmcm cell, 300 K) | 6 | 1.953 1.971 1.971 2.041 2.041 2.093 | 2.012 | 8 | 0.0000 0.3300 0.7083 |
| SrCo2Fe16O27 (Cmcm cell, 300 K) | 6 | 1.993 2.001 2.001 2.020 2.020 2.050 | 2.014 | 8 | 0.0000 0.3333 0.4259 |
| SrCo2Fe16O27 (Cmcm cell, 300 K) | 6 | 2.011 2.011 2.016 2.016 2.016 2.016 | 2.014 | 4 | 0.0000 0.5000 0.0000 |
| SrCo2Fe16O27 (Cmcm cell, 300 K) | 6 | 1.935 1.935 1.997 2.053 2.112 2.112 | 2.024 | 8 | 0.0000 0.1664 0.1511 |
| SrCo2Fe16O27 (Cmcm cell, 300 K) | 6 | 1.900 1.956 1.974 2.103 2.110 2.139 | 2.03 | 16 | 0.7477 0.4199 0.1511 |
| SrCo2Fe16O27 (Cmcm cell, 300 K) | 6 | 2.055 2.055 2.072 2.072 2.072 2.072 | 2.066 | 8 | 0.2500 0.2500 0.0000 |
| SrZn2Fe16O27 (hex P63/mmc, 300 K) | 4 | 1.897 1.897 1.897 1.940 | 1.908 | 4 | 0.3333 0.6667 0.5940 |
| SrZn2Fe16O27 (hex P63/mmc, 300 K) | 4 | 1.912 1.954 1.954 1.954 | 1.943 | 4 | 0.0000 0.0000 0.0565 |
| SrZn2Fe16O27 (hex P63/mmc, 300 K) | 5 | 1.868 1.868 1.868 2.114 2.440 | 2.032 | 4 | 0.3333 0.6667 0.2450 |
| SrZn2Fe16O27 (hex P63/mmc, 300 K) | 6 | 1.972 1.972 1.972 2.058 2.058 2.058 | 2.015 | 4 | 0.3333 0.6667 0.4248 |
| SrZn2Fe16O27 (hex P63/mmc, 300 K) | 6 | 1.973 1.973 1.973 2.062 2.062 2.062 | 2.017 | 4 | 0.3333 0.6667 0.7086 |
| SrZn2Fe16O27 (hex P63/mmc, 300 K) | 6 | 2.015 2.015 2.015 2.015 2.055 2.055 | 2.028 | 6 | 0.5000 0.0000 0.0000 |
| SrZn2Fe16O27 (hex P63/mmc, 300 K) | 6 | 1.927 1.927 1.984 2.062 2.139 2.139 | 2.03 | 12 | 0.1638 0.3276 0.1513 |

Отнесение к W1-W7 см. `../site_notation.md` (по КЧ и z).

## Моменты по позициям (muB)

L01, Fig. 4 (усреднено по заселению; положительный = параллельно суммарному моменту):

| позиция | Mg | Ni |
| --- | --- | --- |
| W1 | -4.5(4) | -5.0(5) |
| W2 | -4.2(3) | -4.3(3) |
| W3 | 2.0(6) | 3.1(5) |
| W4 | 3.6(3) | 3.8(4) |
| W5 | 3.5(2) | 3.5(3) |
| W6 | -4.7(3) | -4.6(5) |
| W7 | 3.6(4) | 3.7(5) |

L02 (моменты Fe3+, Tables S1-S3; компоненты My/Mz для планарных, Mz для SrZn2W) - см. `records.yaml` (`Fe_moment_*`). Определения и знаки различаются между L01 и L02 (CONFLICTS.md B.4-B.5).
