Repository: 6Nightmare9/Hexaferrite

# HexW — модель W-гексаферритов

Приватный рабочий репозиторий: код, литература, исходные измерения, сохранённые расчёты и инструкции. Снимок от 27 октября 2026 года.

**Исследовательская версия 0.2.0. Независимая точность ФМР ≤10% пока не подтверждена.** Теория и результаты обработки измерений сохранены раздельно; эксперимент не переобучает модель автоматически.

## Запуск на другом компьютере

1. Владелец предоставляет коллеге доступ: **Settings → Collaborators → Add people**. Коллега принимает приглашение под своим аккаунтом GitHub.
2. Установите **Git for Windows с Git LFS** и **Python 3.14 с Python launcher**: https://git-scm.com/download/win и https://www.python.org/downloads/windows/ . Для совместной работы также подходит GitHub Desktop.
3. Клонируйте репозиторий в свою локальную папку. Используйте **clone**, а не «Download ZIP»: большие файлы хранятся через Git LFS.
4. Дважды нажмите **SETUP_HEXW.cmd**. Нужен интернет для файлов и библиотек. Дождитесь `Setup complete`.
5. Дважды нажмите **START_HEXW.cmd**, оставьте служебное окно открытым и перейдите в браузере на http://127.0.0.1:8765/ .
6. Откройте [инструкцию PDF](GUIDE/Инструкция_HexW.pdf). Первый пример: «Заполнить пример Co–Zn» → «Рассчитать».

Клонирование через командную строку:

```powershell
git clone https://github.com/6Nightmare9/Hexaferrite.git
cd Hexaferrite
git lfs pull
```

Установка закреплена файлами `project/requirements-test.txt` и `project/requirements.txt`. Установленные библиотеки, старые окружения и исполняемые файлы Quantum ESPRESSO не включены. Обычный расчёт через сайт не требует Quantum ESPRESSO. Для новых DFT-расчётов его нужно установить отдельно.

## Где что находится

| Папка / файл | Содержание |
|---|---|
| `project/hexw` | Код модели и локального сайта |
| `project/tests`, `project/config` | Проверки, составы и настройки |
| `GUIDE/Инструкция_HexW.pdf` | Простая инструкция |
| `GUIDE/MODEL_STATUS_V02_RU.md` | Возможности, ограничения и результаты проверок |
| `runs/predictions` | Теоретические прогнозы |
| `runs/analysis`, `runs/validation` | Обработка измерений и сравнения |
| `literature`, `literature_holdout`, `lit_search` | Литература и правила её использования |
| `raw`, `vault` | Исходные измерения, прежние материалы и аудит |
| `registry` | Реестр образцов, происхождение данных и фиксация модели |
| `dft_runs`, `dft_feasibility`, `tools/pseudo` | Имеющиеся DFT-входы, выходы и псевдопотенциалы |
| `audit/git_history` | Полная прежняя история трёх репозиториев в проверенных Git bundle |
| `audit/GITHUB_EXPORT_MANIFEST.json` | Контрольные суммы перенесённых файлов и исключения |

Пути `C:\MIPT\working_stuff\Hexx` в старых отчётах относятся к исходному ноутбуку. На новом компьютере используйте **свою клонированную папку**: `START_HEXW.cmd` определяет её автоматически. При новой обработке измерения укажите текущий путь к нему; исторические пути в старых результатах не переписаны.

## Совместное редактирование

У каждого своя локальная копия. Для изменения создавайте ветку и отправляйте Pull Request в `main`; коллега просматривает и объединяет правки. См. [CONTRIBUTING.md](CONTRIBUTING.md).

GitHub хранит файлы и историю. Сайт и расчёты запускаются на компьютере каждого участника. На исходном ноутбуке для публикации создана отдельная папка `github_export`; дальнейшие совместные правки выполняйте в ней либо в новом clone. Старый рабочий проект не синхронизируется автоматически.

## Ограничения и воспроизводимость

- Реализована исследовательская цепочка Co–Zn → Mn → Mg/Ni. Полное ТЗ A+B ещё не закрыто.
- РФА с CIF даёт предварительную проверку картины, не полный Ритвельд. Общей автоматической карточки образца для всех измерений пока нет.
- Историческая проверочная выборка частично раскрывалась; она не является полностью слепой.
- Фиксация связывает точные байты файлов и версии библиотек, включая Python. При другой среде старые результаты доступны для просмотра, но строгая фиксация/валидация может потребовать нового расчёта. Не переписывайте печати и контрольные суммы для обхода проверки.
- На исходной машине ранее пройдено 988 тестов, 7 пропущены; затем 23 проверки интерфейса и реальный расчёт Co–Zn в браузере. Это история проверок, не гарантия для нового компьютера.
- Статьи сохраняют права правообладателей. Репозиторий приватный; разрешение на публичное распространение корпуса не предполагается.

## Передать работу ИИ-агенту

Передайте ему ссылку на репозиторий и файл [AGENT_START.md](AGENT_START.md). Полный контекст, архитектура, результаты и незавершённые задачи — в [отчёте для ИИ-агента](GUIDE/ОТЧЁТ_ДЛЯ_ИИ_АГЕНТА.md).

File: literature/fit/records_fit.yaml (part 1 of 21)
meta:
  decision: literature/SPLIT_DECISION.md
  date: '2026-10-25'
  author: руководитель разработки
  schema: hexw.registry.schemas.LiteratureClaim (load with hexw.params.literature)
  split: fit
  n_claims: 353
  n_estimates: 341
  n_pending: 0
  n_qualitative: 12
  note: 'Only records with split == fit. L01: samples Mg and Ni only (Co/Zn columns removed from the quoted source text).
    L11: Ba -> Sr transfer, tier 3. No holdout numbers.'
literature_records:
- lit_id: L01
  citation: Morch M.I., Ahlburg J.V., Saura-Muzquiz M., Eikeland A.Z., Christensen M. Structure and magnetic properties of
    W-type hexaferrites. IUCrJ 6 (2019) 492-499
  doi: 10.1107/S2052252519003130
  year: 2019
  path: 06_literature/L01_Morch2019
  access: full_text
  license: null
  role: literature_fit
  claims: []
- lit_id: L02
  citation: Morch M.I., Christensen M. Controlling the magnetic structure in W-type hexaferrites. J. Appl. Cryst. 56 (2023)
  doi: 10.1107/S1600576723002133
  year: 2023
  path: 06_literature/L02_Morch2023
  access: full_text
  license: null
  role: literature_fit
  claims: []
- lit_id: L03
  citation: Nakai S., Waki T., Tabata Y., Kato M., Ohta H., Nakamura H. Study on Factors Hindering the Single-Phase Formation
    of Divalent-Ion-Stabilized W-Type Ferrites. Mater. Trans. 64(5) (2023) 1072-1077
  doi: 10.2320/matertrans.MT-Y2022010
  year: 2023
  path: 06_literature/L03_Nakai2023
  access: full_text
  license: null
  role: literature_fit
  claims: []
- lit_id: C004
  citation: Nakai S., Waki T., Tabata Y., Nakamura H. Low oxygen potential synthesis of W-type strontium ferrite SrFe18O27
    in a closed atmosphere. J. Ceram. Soc. Japan 133(6) (2025) 235-241
  doi: 10.2109/jcersj2.25033
  year: 2025
  path: null
  access: full_text
  license: CC BY 4.0
  role: literature_fit
  claims: []
- lit_id: L05
  citation: Islam R., Madsen S.P., Christensen M. Enhancing magnetocrystalline anisotropy in W-type SrFe18O27 hexaferrite
    via tailored substitutions. Acta Mater. 288 (2025) 120828
  doi: 10.1016/j.actamat.2025.120828
  year: 2025
  path: 06_literature/L05_Islam2025
  access: full_text
  license: CC BY 4.0
  role: literature_fit
  claims: []
- lit_id: L11
  citation: He S., Liu R., Liu X., Ye X., Wang L., Shen B. Influences of divalent ion substitution on the magnetic and dielectric
    properties of W-type barium ferrite. Chin. Phys. B 33 (2024) 066801
  doi: 10.1088/1674-1056/ad39d5
  year: 2024
  path: 06_literature/L11_He2024
  access: full_text
  license: null
  role: literature_fit
  claims: []
claims:
- rec_id: L01-001
  lit_id: L01
  name: lattice_a
  role: literature_fit
  source:
    locator:
      text: Supporting information sup1.pdf, Table S4 (refined unit-cell parameters)
      page: null
      table: S4
      figure: null
      supplementary: Supporting information sup1.pdf, Table S4 (refined unit-cell parameters)
    data_status: measured
    tier: 2
    doi: 10.1107/S2052252519003130
    sample_id_in_source: SrMg2Fe16O27
    formula_in_source: SrMg2Fe16O27
    synthesis: 'sol-gel autocombustion: Sr(NO3)2, Me(NO3)2.6H2O, Fe(NO3)3.9H2O (Sigma-Aldrich technical, >98 %), [Sr]:[Me]:[Fe]=1:2:16,
      citric acid, NH4OH to neutral, dried 100 C, gel fired 350 C 30 min, crushed, then fired, 2 h hold; furnace atmosphere
      and cooling rate not stated in text (heating scheme is a figure not reproduced in the XML); this sample fired at 1200
      C'
    measurement_conditions:
      T:
        K: 300
        note: 300 K from mCIF header _magn_diffrn_temperature; diffraction T not stated in main text
      field: null
      orientation: null
      form: powder
      density: null
      texture: none (powder)
    method: 'combined Rietveld refinement (FullProf) of 4 data sets: SLS-MS synchrotron XRD (0.778 A), Rigaku SmartLab Co-Ka
      XRD, SINQ-HRPT neutrons (1.89 and 2.45 A)'
    quantity_definition: hexagonal a=b, space group P63/mmc
    verbatim_source: 'a = b [A]  5.8955(1)  [column SrMg2Fe16O27; the columns of the other samples of this row are withheld:
      holdout]'
    transformation: null
    measurement_group: L01_NPD_XRD_SrMg2Fe16O27
    figure_only: false
    axes: null
    split_cluster: MORCH_L01_MgNi
    transfer: null
    holdout_kind: null
  estimate:
    name: lattice_a
    value: 5.8955
    unit: angstrom
    quantity_kind: length
    source_role: literature_fit
    provenance:
      source_id: L01
      locator: Supporting information sup1.pdf, Table S4 (refined unit-cell parameters)
      note: null
      status: verified
    uncertainty:
      kind: std
      std: 0.0001
      lower: null
      upper: null
      distribution: null
      params: {}
      declared_wide: false
      convention: parenthetical_se
    identifiable: true
  pending: null
  qualitative: null
  value_original: 5.8955(1)
  unit_original: angstrom
  uncertainty_note: (n) = standard uncertainty in last digit as printed (IUCr convention; not defined explicitly in the paper)
  notes: holdout columns removed from the quoted source text (SPLIT_DECISION.md)
  split: fit
- rec_id: L01-002
  lit_id: L01
  name: lattice_c
  role: literature_fit
  source:
    locator:
      text: Supporting information sup1.pdf, Table S4
      page: null
      table: S4
      figure: null
      supplementary: Supporting information sup1.pdf, Table S4
    data_status: measured
    tier: 2
    doi: 10.1107/S2052252519003130
    sample_id_in_source: SrMg2Fe16O27
    formula_in_source: SrMg2Fe16O27
    synthesis: 'sol-gel autocombustion: Sr(NO3)2, Me(NO3)2.6H2O, Fe(NO3)3.9H2O (Sigma-Aldrich technical, >98 %), [Sr]:[Me]:[Fe]=1:2:16,
      citric acid, NH4OH to neutral, dried 100 C, gel fired 350 C 30 min, crushed, then fired, 2 h hold; furnace atmosphere
      and cooling rate not stated in text (heating scheme is a figure not reproduced in the XML); this sample fired at 1200
      C'
    measurement_conditions:
      T:
        K: 300
        note: see lattice_a
      field: null
      orientation: null
      form: powder
      density: null
      texture: none (powder)
    method: 'combined Rietveld refinement (FullProf) of 4 data sets: SLS-MS synchrotron XRD (0.778 A), Rigaku SmartLab Co-Ka
      XRD, SINQ-HRPT neutrons (1.89 and 2.45 A)'
    quantity_definition: hexagonal c, space group P63/mmc
    verbatim_source: 'c [A]  32.7308(6)  [column SrMg2Fe16O27; the columns of the other samples of this row are withheld:
      holdout]'
    transformation: null
    measurement_group: L01_NPD_XRD_SrMg2Fe16O27
    figure_only: false
    axes: null
    split_cluster: MORCH_L01_MgNi
    transfer: null
    holdout_kind: null
  estimate:
    name: lattice_c
    value: 32.7308
    unit: angstrom
    quantity_kind: length
    source_role: literature_fit
    provenance:
      source_id: L01
      locator: Supporting information sup1.pdf, Table S4
      note: null
      status: verified
    uncertainty:
      kind: std
      std: 0.0006000000000000001
      lower: null
      upper: null
      distribution: null
      params: {}
      declared_wide: false
      convention: parenthetical_se
    identifiable: true
  pending: null
  qualitative: null
  value_original: 32.7308(6)
  unit_original: angstrom
  uncertainty_note: (n) = standard uncertainty in last digit as printed
  notes: holdout columns removed from the quoted source text (SPLIT_DECISION.md)
  split: fit
- rec_id: L01-005
  lit_id: L01
  name: lattice_a
  role: literature_fit
  source:
    locator:
      text: Supporting information sup1.pdf, Table S4 (refined unit-cell parameters)
      page: null
      table: S4
      figure: null
      supplementary: Supporting information sup1.pdf, Table S4 (refined unit-cell parameters)
    data_status: measured
    tier: 2
    doi: 10.1107/S2052252519003130
    sample_id_in_source: SrNi2Fe16O27
    formula_in_source: SrNi2Fe16O27
    synthesis: 'sol-gel autocombustion: Sr(NO3)2, Me(NO3)2.6H2O, Fe(NO3)3.9H2O (Sigma-Aldrich technical, >98 %), [Sr]:[Me]:[Fe]=1:2:16,
      citric acid, NH4OH to neutral, dried 100 C, gel fired 350 C 30 min, crushed, then fired, 2 h hold; furnace atmosphere
      and cooling rate not stated in text (heating scheme is a figure not reproduced in the XML); this sample fired at 1300
      C'
    measurement_conditions:
      T:
        K: 300
        note: 300 K from mCIF header _magn_diffrn_temperature; diffraction T not stated in main text
      field: null
      orientation: null
      form: powder
      density: null
      texture: none (powder)
    method: 'combined Rietveld refinement (FullProf) of 4 data sets: SLS-MS synchrotron XRD (0.778 A), Rigaku SmartLab Co-Ka
      XRD, SINQ-HRPT neutrons (1.89 and 2.45 A)'
    quantity_definition: hexagonal a=b, space group P63/mmc
    verbatim_source: 'a = b [A]  5.8877(3)  [column SrNi2Fe16O27; the columns of the other samples of this row are withheld:
      holdout]'
    transformation: null
    measurement_group: L01_NPD_XRD_SrNi2Fe16O27
    figure_only: false
    axes: null
    split_cluster: MORCH_L01_MgNi
    transfer: null
    holdout_kind: null
  estimate:
    name: lattice_a
    value: 5.8877
    unit: angstrom
    quantity_kind: length
    source_role: literature_fit
    provenance:
      source_id: L01
      locator: Supporting information sup1.pdf, Table S4 (refined unit-cell parameters)
      note: null
      status: verified
    uncertainty:
      kind: std
      std: 0.00030000000000000003
      lower: null
      upper: null
      distribution: null
      params: {}
      declared_wide: false
      convention: parenthetical_se
    identifiable: true
  pending: null
  qualitative: null
  value_original: 5.8877(3)
  unit_original: angstrom
  uncertainty_note: (n) = standard uncertainty in last digit as printed (IUCr convention; not defined explicitly in the paper)
  notes: holdout columns removed from the quoted source text (SPLIT_DECISION.md)
  split: fit
- rec_id: L01-006
  lit_id: L01
  name: lattice_c
  role: literature_fit
  source:
    locator:
      text: Supporting information sup1.pdf, Table S4
      page: null
      table: S4
      figure: null
      supplementary: Supporting information sup1.pdf, Table S4
    data_status: measured
    tier: 2
    doi: 10.1107/S2052252519003130
    sample_id_in_source: SrNi2Fe16O27
    formula_in_source: SrNi2Fe16O27
    synthesis: 'sol-gel autocombustion: Sr(NO3)2, Me(NO3)2.6H2O, Fe(NO3)3.9H2O (Sigma-Aldrich technical, >98 %), [Sr]:[Me]:[Fe]=1:2:16,
      citric acid, NH4OH to neutral, dried 100 C, gel fired 350 C 30 min, crushed, then fired, 2 h hold; furnace atmosphere
      and cooling rate not stated in text (heating scheme is a figure not reproduced in the XML); this sample fired at 1300
      C'
    measurement_conditions:
      T:
        K: 300
        note: see lattice_a
      field: null
      orientation: null
      form: powder
      density: null
      texture: none (powder)
    method: 'combined Rietveld refinement (FullProf) of 4 data sets: SLS-MS synchrotron XRD (0.778 A), Rigaku SmartLab Co-Ka
      XRD, SINQ-HRPT neutrons (1.89 and 2.45 A)'
    quantity_definition: hexagonal c, space group P63/mmc
    verbatim_source: 'c [A]  32.702(2)  [column SrNi2Fe16O27; the columns of the other samples of this row are withheld: holdout]'
    transformation: null
    measurement_group: L01_NPD_XRD_SrNi2Fe16O27
    figure_only: false
    axes: null
    split_cluster: MORCH_L01_MgNi
    transfer: null
    holdout_kind: null
  estimate:
    name: lattice_c
    value: 32.702
    unit: angstrom
    quantity_kind: length
    source_role: literature_fit
    provenance:
      source_id: L01
      locator: Supporting information sup1.pdf, Table S4
      note: null
      status: verified
    uncertainty:
      kind: std
      std: 0.002
      lower: null
      upper: null
      distribution: null
      params: {}
      declared_wide: false
      convention: parenthetical_se
    identifiable: true
  pending: null
  qualitative: null
  value_original: 32.702(2)
  unit_original: angstrom
  uncertainty_note: (n) = standard uncertainty in last digit as printed
  notes: holdout columns removed from the quoted source text (SPLIT_DECISION.md)
  split: fit
- rec_id: L01-009
  lit_id: L01
  name: site_occupancy_Mg_W4
  role: literature_fit
  source:
    locator:
      text: CIF SrMg2Fe16O27_SINQ_HRPT.cif (supplementary lt5018sup2.zip), _atom_site loop, row Mg4OS (4f_VI oct(S))
      page: null
      table: null
      figure: null
      supplementary: CIF SrMg2Fe16O27_SINQ_HRPT.cif (supplementary lt5018sup2.zip), _atom_site loop, row Mg4OS (4f_VI oct(S))
    data_status: measured
    tier: 2
    doi: 10.1107/S2052252519003130
    sample_id_in_source: SrMg2Fe16O27
    formula_in_source: SrMg2Fe16O27
    synthesis: 'sol-gel autocombustion: Sr(NO3)2, Me(NO3)2.6H2O, Fe(NO3)3.9H2O (Sigma-Aldrich technical, >98 %), [Sr]:[Me]:[Fe]=1:2:16,
      citric acid, NH4OH to neutral, dried 100 C, gel fired 350 C 30 min, crushed, then fired, 2 h hold; furnace atmosphere
      and cooling rate not stated in text (heating scheme is a figure not reproduced in the XML); this sample fired at 1200
      C'
    measurement_conditions:
      T:
        K: 300
        note: RT; see lattice_a
      field: null
      orientation: null
      form: powder
      density: null
      texture: none (powder)
    method: 'combined Rietveld refinement (FullProf) of 4 data sets: SLS-MS synchrotron XRD (0.778 A), Rigaku SmartLab Co-Ka
      XRD, SINQ-HRPT neutrons (1.89 and 2.45 A)'
    quantity_definition: fraction of the 4f_VI oct(S) crystallographic site occupied by Mg (all sites constrained fully occupied
      by Fe+Mg); partially occupied CIF, NOT a DFT configuration
    verbatim_source: Mg4OS  0.33333  0.66667 -0.07440(2)  0.00332(3)  0.099(3) Uiso Mg+2
    transformation: null
    measurement_group: L01_NPD_XRD_SrMg2Fe16O27
    figure_only: false
    axes: null
    split_cluster: MORCH_L01_MgNi
    transfer: null
    holdout_kind: null
  estimate:
    name: site_occupancy_Mg_W4
    value: 0.099
    unit: '1'
    quantity_kind: fraction_site
    source_role: literature_fit
    provenance:
      source_id: L01
      locator: CIF SrMg2Fe16O27_SINQ_HRPT.cif (supplementary lt5018sup2.zip), _atom_site loop, row Mg4OS (4f_VI oct(S))
      note: null
      status: verified
    uncertainty:
      kind: std
      std: 0.003
      lower: null
      upper: null
      distribution: null
      params: {}
      declared_wide: false
      convention: parenthetical_se
    identifiable: true
  pending: null
  qualitative: null
  value_original: 0.099(3)
  unit_original: '1'
  uncertainty_note: (n) as printed in CIF
  notes: 'schema migration: quantity_kind fraction -> fraction_site | holdout columns removed from the quoted source text
    (SPLIT_DECISION.md)'
  split: fit
- rec_id: L01-010
  lit_id: L01
  name: site_occupancy_Mg_W3
  role: literature_fit
  source:
    locator:
      text: CIF SrMg2Fe16O27_SINQ_HRPT.cif (supplementary lt5018sup2.zip), _atom_site loop, row Mg3OSS (6g oct(S-S))
      page: null
      table: null
      figure: null
      supplementary: CIF SrMg2Fe16O27_SINQ_HRPT.cif (supplementary lt5018sup2.zip), _atom_site loop, row Mg3OSS (6g oct(S-S))
    data_status: measured
    tier: 2
    doi: 10.1107/S2052252519003130
    sample_id_in_source: SrMg2Fe16O27
    formula_in_source: SrMg2Fe16O27
    synthesis: 'sol-gel autocombustion: Sr(NO3)2, Me(NO3)2.6H2O, Fe(NO3)3.9H2O (Sigma-Aldrich technical, >98 %), [Sr]:[Me]:[Fe]=1:2:16,
      citric acid, NH4OH to neutral, dried 100 C, gel fired 350 C 30 min, crushed, then fired, 2 h hold; furnace atmosphere
      and cooling rate not stated in text (heating scheme is a figure not reproduced in the XML); this sample fired at 1200
      C'
    measurement_conditions:
      T:
        K: 300
        note: RT; see lattice_a
      field: null
      orientation: null
      form: powder
      density: null
      texture: none (powder)
    method: 'combined Rietveld refinement (FullProf) of 4 data sets: SLS-MS synchrotron XRD (0.778 A), Rigaku SmartLab Co-Ka
      XRD, SINQ-HRPT neutrons (1.89 and 2.45 A)'
    quantity_definition: fraction of the 6g oct(S-S) crystallographic site occupied by Mg (all sites constrained fully occupied
      by Fe+Mg); partially occupied CIF, NOT a DFT configuration
    verbatim_source: Mg3OSS  0.50000  0.00000  0.00000  0.00332(3)  0.4583(19) Uiso Mg+2
    transformation: null
    measurement_group: L01_NPD_XRD_SrMg2Fe16O27
    figure_only: false
    axes: null
    split_cluster: MORCH_L01_MgNi
    transfer: null
    holdout_kind: null
  estimate:
    name: site_occupancy_Mg_W3
    value: 0.4583
    unit: '1'
    quantity_kind: fraction_site
    source_role: literature_fit
    provenance:
      source_id: L01
      locator: CIF SrMg2Fe16O27_SINQ_HRPT.cif (supplementary lt5018sup2.zip), _atom_site loop, row Mg3OSS (6g oct(S-S))
      note: null
      status: verified
    uncertainty:
      kind: std
      std: 0.0019
      lower: null
      upper: null
      distribution: null
      params: {}
      declared_wide: false
      convention: parenthetical_se
    identifiable: true
  pending: null
  qualitative: null
  value_original: 0.4583(19)
  unit_original: '1'
  uncertainty_note: (n) as printed in CIF
  notes: 'schema migration: quantity_kind fraction -> fraction_site | holdout columns removed from the quoted source text
    (SPLIT_DECISION.md)'
  split: fit
- rec_id: L01-011
  lit_id: L01
  name: site_occupancy_Mg_W1
  role: literature_fit
  source:
    locator:
      text: CIF SrMg2Fe16O27_SINQ_HRPT.cif (supplementary lt5018sup2.zip), _atom_site loop, row Mg1TS (4e tet(S))
      page: null
      table: null
      figure: null
      supplementary: CIF SrMg2Fe16O27_SINQ_HRPT.cif (supplementary lt5018sup2.zip), _atom_site loop, row Mg1TS (4e tet(S))
    data_status: measured
    tier: 2
    doi: 10.1107/S2052252519003130
    sample_id_in_source: SrMg2Fe16O27
    formula_in_source: SrMg2Fe16O27
    synthesis: 'sol-gel autocombustion: Sr(NO3)2, Me(NO3)2.6H2O, Fe(NO3)3.9H2O (Sigma-Aldrich technical, >98 %), [Sr]:[Me]:[Fe]=1:2:16,
      citric acid, NH4OH to neutral, dried 100 C, gel fired 350 C 30 min, crushed, then fired, 2 h hold; furnace atmosphere
      and cooling rate not stated in text (heating scheme is a figure not reproduced in the XML); this sample fired at 1200
      C'
    measurement_conditions:
      T:
        K: 300
        note: RT; see lattice_a
      field: null
      orientation: null
      form: powder
      density: null
      texture: none (powder)
    method: 'combined Rietveld refinement (FullProf) of 4 data sets: SLS-MS synchrotron XRD (0.778 A), Rigaku SmartLab Co-Ka
      XRD, SINQ-HRPT neutrons (1.89 and 2.45 A)'
    quantity_definition: fraction of the 4e tet(S) crystallographic site occupied by Mg (all sites constrained fully occupied
      by Fe+Mg); partially occupied CIF, NOT a DFT configuration
    verbatim_source: Mg1TS  0.00000  0.00000  0.05569(2)  0.00332(3)  0.035(3) Uiso Mg+2
    transformation: null
    measurement_group: L01_NPD_XRD_SrMg2Fe16O27
    figure_only: false
    axes: null
    split_cluster: MORCH_L01_MgNi
    transfer: null
    holdout_kind: null
  estimate:
    name: site_occupancy_Mg_W1
    value: 0.035
    unit: '1'
    quantity_kind: fraction_site
    source_role: literature_fit
    provenance:
      source_id: L01
      locator: CIF SrMg2Fe16O27_SINQ_HRPT.cif (supplementary lt5018sup2.zip), _atom_site loop, row Mg1TS (4e tet(S))
      note: null
      status: verified
    uncertainty:
      kind: std
      std: 0.003
      lower: null
      upper: null
      distribution: null
      params: {}
      declared_wide: false
      convention: parenthetical_se
    identifiable: true
  pending: null
  qualitative: null
  value_original: 0.035(3)
  unit_original: '1'
  uncertainty_note: (n) as printed in CIF
  notes: 'schema migration: quantity_kind fraction -> fraction_site | holdout columns removed from the quoted source text
    (SPLIT_DECISION.md)'
  split: fit
- rec_id: L01-012
  lit_id: L01
  name: site_occupancy_Mg_W2
  role: literature_fit
  source:
    locator:
      text: CIF SrMg2Fe16O27_SINQ_HRPT.cif (supplementary lt5018sup2.zip), _atom_site loop, row Mg2TS (4f_IV tet(S))
      page: null
      table: null
      figure: null
      supplementary: CIF SrMg2Fe16O27_SINQ_HRPT.cif (supplementary lt5018sup2.zip), _atom_site loop, row Mg2TS (4f_IV tet(S))
    data_status: measured
    tier: 2
    doi: 10.1107/S2052252519003130
    sample_id_in_source: SrMg2Fe16O27
    formula_in_source: SrMg2Fe16O27
    synthesis: 'sol-gel autocombustion: Sr(NO3)2, Me(NO3)2.6H2O, Fe(NO3)3.9H2O (Sigma-Aldrich technical, >98 %), [Sr]:[Me]:[Fe]=1:2:16,
      citric acid, NH4OH to neutral, dried 100 C, gel fired 350 C 30 min, crushed, then fired, 2 h hold; furnace atmosphere
      and cooling rate not stated in text (heating scheme is a figure not reproduced in the XML); this sample fired at 1200
      C'
    measurement_conditions:
      T:
        K: 300
        note: RT; see lattice_a
      field: null
      orientation: null
      form: powder
      density: null
      texture: none (powder)
    method: 'combined Rietveld refinement (FullProf) of 4 data sets: SLS-MS synchrotron XRD (0.778 A), Rigaku SmartLab Co-Ka
      XRD, SINQ-HRPT neutrons (1.89 and 2.45 A)'
    quantity_definition: fraction of the 4f_IV tet(S) crystallographic site occupied by Mg (all sites constrained fully occupied
      by Fe+Mg); partially occupied CIF, NOT a DFT configuration
    verbatim_source: Mg2TS  0.33333  0.66667  0.09273(2)  0.00332(3)  0.023(3) Uiso Mg+2
    transformation: null
    measurement_group: L01_NPD_XRD_SrMg2Fe16O27
    figure_only: false
    axes: null
    split_cluster: MORCH_L01_MgNi
    transfer: null
    holdout_kind: null
  estimate:
    name: site_occupancy_Mg_W2
    value: 0.023
    unit: '1'
    quantity_kind: fraction_site
    source_role: literature_fit
    provenance:
      source_id: L01
      locator: CIF SrMg2Fe16O27_SINQ_HRPT.cif (supplementary lt5018sup2.zip), _atom_site loop, row Mg2TS (4f_IV tet(S))
      note: null
      status: verified
    uncertainty:
      kind: std
      std: 0.003
      lower: null
      upper: null
      distribution: null
      params: {}
      declared_wide: false
      convention: parenthetical_se
    identifiable: true
  pending: null
  qualitative: null
  value_original: 0.023(3)
  unit_original: '1'
  uncertainty_note: (n) as printed in CIF
  notes: 'schema migration: quantity_kind fraction -> fraction_site | holdout columns removed from the quoted source text
    (SPLIT_DECISION.md)'
  split: fit
- rec_id: L01-013
  lit_id: L01
  name: site_occupancy_Mg_W5
  role: literature_fit
  source:
    locator:
      text: CIF SrMg2Fe16O27_SINQ_HRPT.cif (supplementary lt5018sup2.zip), _atom_site loop, row Mg5ORS (12k oct(R-S))
      page: null
      table: null
      figure: null
      supplementary: CIF SrMg2Fe16O27_SINQ_HRPT.cif (supplementary lt5018sup2.zip), _atom_site loop, row Mg5ORS (12k oct(R-S))
    data_status: measured
    tier: 2
    doi: 10.1107/S2052252519003130
    sample_id_in_source: SrMg2Fe16O27
    formula_in_source: SrMg2Fe16O27
    synthesis: 'sol-gel autocombustion: Sr(NO3)2, Me(NO3)2.6H2O, Fe(NO3)3.9H2O (Sigma-Aldrich technical, >98 %), [Sr]:[Me]:[Fe]=1:2:16,
      citric acid, NH4OH to neutral, dried 100 C, gel fired 350 C 30 min, crushed, then fired, 2 h hold; furnace atmosphere
      and cooling rate not stated in text (heating scheme is a figure not reproduced in the XML); this sample fired at 1200
      C'
    measurement_conditions:
      T:
        K: 300
        note: RT; see lattice_a
      field: null
      orientation: null
      form: powder
      density: null
      texture: none (powder)
    method: 'combined Rietveld refinement (FullProf) of 4 data sets: SLS-MS synchrotron XRD (0.778 A), Rigaku SmartLab Co-Ka
      XRD, SINQ-HRPT neutrons (1.89 and 2.45 A)'
    quantity_definition: fraction of the 12k oct(R-S) crystallographic site occupied by Mg (all sites constrained fully occupied
      by Fe+Mg); partially occupied CIF, NOT a DFT configuration
    verbatim_source: Mg5ORS  0.83561(9)  0.67119(9)  0.151064(12)  0.00332(3)  0.000(3) Uiso Mg+2
    transformation: null
    measurement_group: L01_NPD_XRD_SrMg2Fe16O27
    figure_only: false
    axes: null
    split_cluster: MORCH_L01_MgNi
    transfer: null
    holdout_kind: null
  estimate:
    name: site_occupancy_Mg_W5
    value: 0.0
    unit: '1'
    quantity_kind: fraction_site
    source_role: literature_fit
    provenance:
      source_id: L01
      locator: CIF SrMg2Fe16O27_SINQ_HRPT.cif (supplementary lt5018sup2.zip), _atom_site loop, row Mg5ORS (12k oct(R-S))
      note: null
      status: verified
    uncertainty:
      kind: std
      std: 0.003
      lower: null
      upper: null
      distribution: null
      params: {}
      declared_wide: false
      convention: parenthetical_se
    identifiable: true
  pending: null
  qualitative: null
  value_original: 0.000(3)
  unit_original: '1'
  uncertainty_note: (n) as printed in CIF
  notes: 'schema migration: quantity_kind fraction -> fraction_site | holdout columns removed from the quoted source text
    (SPLIT_DECISION.md)'
  split: fit
- rec_id: L01-014
  lit_id: L01
  name: site_occupancy_Mg_W6
  role: literature_fit
  source:
    locator:
      text: CIF SrMg2Fe16O27_SINQ_HRPT.cif (supplementary lt5018sup2.zip), _atom_site loop, row Mg6OR (4f_VI* oct(R))
      page: null
      table: null
      figure: null
      supplementary: CIF SrMg2Fe16O27_SINQ_HRPT.cif (supplementary lt5018sup2.zip), _atom_site loop, row Mg6OR (4f_VI* oct(R))
    data_status: measured
    tier: 2
    doi: 10.1107/S2052252519003130
    sample_id_in_source: SrMg2Fe16O27
    formula_in_source: SrMg2Fe16O27
    synthesis: 'sol-gel autocombustion: Sr(NO3)2, Me(NO3)2.6H2O, Fe(NO3)3.9H2O (Sigma-Aldrich technical, >98 %), [Sr]:[Me]:[Fe]=1:2:16,
      citric acid, NH4OH to neutral, dried 100 C, gel fired 350 C 30 min, crushed, then fired, 2 h hold; furnace atmosphere
      and cooling rate not stated in text (heating scheme is a figure not reproduced in the XML); this sample fired at 1200
      C'
    measurement_conditions:
      T:
        K: 300
        note: RT; see lattice_a
      field: null
      orientation: null
      form: powder
      density: null
      texture: none (powder)
    method: 'combined Rietveld refinement (FullProf) of 4 data sets: SLS-MS synchrotron XRD (0.778 A), Rigaku SmartLab Co-Ka
      XRD, SINQ-HRPT neutrons (1.89 and 2.45 A)'
    quantity_definition: fraction of the 4f_VI* oct(R) crystallographic site occupied by Mg (all sites constrained fully occupied
      by Fe+Mg); partially occupied CIF, NOT a DFT configuration
    verbatim_source: Mg6OR  0.33333  0.66667  0.208311(19)  0.00332(3)  0.000(3) Uiso Mg+2
    transformation: null
    measurement_group: L01_NPD_XRD_SrMg2Fe16O27
    figure_only: false
    axes: null
    split_cluster: MORCH_L01_MgNi
    transfer: null
    holdout_kind: null
  estimate:
    name: site_occupancy_Mg_W6
    value: 0.0
    unit: '1'
    quantity_kind: fraction_site
    source_role: literature_fit
    provenance:
      source_id: L01
      locator: CIF SrMg2Fe16O27_SINQ_HRPT.cif (supplementary lt5018sup2.zip), _atom_site loop, row Mg6OR (4f_VI* oct(R))
      note: null
      status: verified
    uncertainty:
      kind: std
      std: 0.003
      lower: null
      upper: null
      distribution: null
      params: {}
      declared_wide: false
      convention: parenthetical_se
    identifiable: true
  pending: null
  qualitative: null
  value_original: 0.000(3)
  unit_original: '1'
  uncertainty_note: (n) as printed in CIF
  notes: 'schema migration: quantity_kind fraction -> fraction_site | holdout columns removed from the quoted source text
    (SPLIT_DECISION.md)'
  split: fit
- rec_id: L01-021
  lit_id: L01
  name: site_occupancy_Ni_W4
  role: literature_fit
  source:
    locator:
      text: CIF SrNi2Fe16O27_SINQ_HRPT.cif (supplementary lt5018sup2.zip), _atom_site loop, row Ni4OS (4f_VI oct(S))
      page: null
      table: null
      figure: null
      supplementary: CIF SrNi2Fe16O27_SINQ_HRPT.cif (supplementary lt5018sup2.zip), _atom_site loop, row Ni4OS (4f_VI oct(S))
    data_status: measured
    tier: 2
    doi: 10.1107/S2052252519003130
    sample_id_in_source: SrNi2Fe16O27
    formula_in_source: SrNi2Fe16O27
    synthesis: 'sol-gel autocombustion: Sr(NO3)2, Me(NO3)2.6H2O, Fe(NO3)3.9H2O (Sigma-Aldrich technical, >98 %), [Sr]:[Me]:[Fe]=1:2:16,
      citric acid, NH4OH to neutral, dried 100 C, gel fired 350 C 30 min, crushed, then fired, 2 h hold; furnace atmosphere
      and cooling rate not stated in text (heating scheme is a figure not reproduced in the XML); this sample fired at 1300
      C'
    measurement_conditions:
      T:
        K: 300
        note: RT; see lattice_a
      field: null
      orientation: null
      form: powder
      density: null
      texture: none (powder)
    method: 'combined Rietveld refinement (FullProf) of 4 data sets: SLS-MS synchrotron XRD (0.778 A), Rigaku SmartLab Co-Ka
      XRD, SINQ-HRPT neutrons (1.89 and 2.45 A)'
    quantity_definition: fraction of the 4f_VI oct(S) crystallographic site occupied by Ni (all sites constrained fully occupied
      by Fe+Ni); partially occupied CIF, NOT a DFT configuration
    verbatim_source: Ni4OS  0.33333  0.66667 -0.073960(19)  0.00089(3)  0.112(16) Uiso Ni+2
    transformation: null
    measurement_group: L01_NPD_XRD_SrNi2Fe16O27
    figure_only: false
    axes: null
    split_cluster: MORCH_L01_MgNi
    transfer: null
    holdout_kind: null
  estimate:
    name: site_occupancy_Ni_W4
    value: 0.112
    unit: '1'
    quantity_kind: fraction_site
    source_role: literature_fit
    provenance:
      source_id: L01
      locator: CIF SrNi2Fe16O27_SINQ_HRPT.cif (supplementary lt5018sup2.zip), _atom_site loop, row Ni4OS (4f_VI oct(S))
      note: null
      status: verified
    uncertainty:
      kind: std
      std: 0.016
      lower: null
      upper: null
      distribution: null
      params: {}
      declared_wide: false
      convention: parenthetical_se
    identifiable: true
  pending: null
  qualitative: null
  value_original: 0.112(16)
  unit_original: '1'
  uncertainty_note: (n) as printed in CIF
  notes: 'schema migration: quantity_kind fraction -> fraction_site | holdout columns removed from the quoted source text
    (SPLIT_DECISION.md)'
  split: fit
- rec_id: L01-022
  lit_id: L01
  name: site_occupancy_Ni_W3
  role: literature_fit
  source:
    locator:
      text: CIF SrNi2Fe16O27_SINQ_HRPT.cif (supplementary lt5018sup2.zip), _atom_site loop, row Ni3OSS (6g oct(S-S))
      page: null
      table: null
      figure: null
      supplementary: CIF SrNi2Fe16O27_SINQ_HRPT.cif (supplementary lt5018sup2.zip), _atom_site loop, row Ni3OSS (6g oct(S-S))
    data_status: measured
    tier: 2
    doi: 10.1107/S2052252519003130
    sample_id_in_source: SrNi2Fe16O27
    formula_in_source: SrNi2Fe16O27
    synthesis: 'sol-gel autocombustion: Sr(NO3)2, Me(NO3)2.6H2O, Fe(NO3)3.9H2O (Sigma-Aldrich technical, >98 %), [Sr]:[Me]:[Fe]=1:2:16,
      citric acid, NH4OH to neutral, dried 100 C, gel fired 350 C 30 min, crushed, then fired, 2 h hold; furnace atmosphere
      and cooling rate not stated in text (heating scheme is a figure not reproduced in the XML); this sample fired at 1300
      C'
    measurement_conditions:
      T:
        K: 300
        note: RT; see lattice_a
      field: null
      orientation: null
      form: powder
      density: null
      texture: none (powder)
    method: 'combined Rietveld refinement (FullProf) of 4 data sets: SLS-MS synchrotron XRD (0.778 A), Rigaku SmartLab Co-Ka
      XRD, SINQ-HRPT neutrons (1.89 and 2.45 A)'
    quantity_definition: fraction of the 6g oct(S-S) crystallographic site occupied by Ni (all sites constrained fully occupied
      by Fe+Ni); partially occupied CIF, NOT a DFT configuration
    verbatim_source: Ni3OSS  0.50000  0.00000  0.00000  0.00089(3)  0.305(13) Uiso Ni+2
    transformation: null
    measurement_group: L01_NPD_XRD_SrNi2Fe16O27
    figure_only: false
    axes: null
    split_cluster: MORCH_L01_MgNi
    transfer: null
    holdout_kind: null
  estimate:
    name: site_occupancy_Ni_W3
    value: 0.305
    unit: '1'
    quantity_kind: fraction_site
    source_role: literature_fit
    provenance:
      source_id: L01
      locator: CIF SrNi2Fe16O27_SINQ_HRPT.cif (supplementary lt5018sup2.zip), _atom_site loop, row Ni3OSS (6g oct(S-S))
      note: null
      status: verified
    uncertainty:
      kind: std
      std: 0.013000000000000001
      lower: null
      upper: null
      distribution: null
      params: {}
      declared_wide: false
      convention: parenthetical_se
    identifiable: true
  pending: null
  qualitative: null
  value_original: 0.305(13)
  unit_original: '1'
  uncertainty_note: (n) as printed in CIF
  notes: 'schema migration: quantity_kind fraction -> fraction_site | holdout columns removed from the quoted source text
    (SPLIT_DECISION.md)'
  split: fit
- rec_id: L01-023
  lit_id: L01
  name: site_occupancy_Ni_W1
  role: literature_fit
  source:
    locator:
      text: CIF SrNi2Fe16O27_SINQ_HRPT.cif (supplementary lt5018sup2.zip), _atom_site loop, row Ni1TS (4e tet(S))
      page: null
      table: null
      figure: null
      supplementary: CIF SrNi2Fe16O27_SINQ_HRPT.cif (supplementary lt5018sup2.zip), _atom_site loop, row Ni1TS (4e tet(S))
    data_status: measured
    tier: 2
    doi: 10.1107/S2052252519003130
    sample_id_in_source: SrNi2Fe16O27
    formula_in_source: SrNi2Fe16O27
    synthesis: 'sol-gel autocombustion: Sr(NO3)2, Me(NO3)2.6H2O, Fe(NO3)3.9H2O (Sigma-Aldrich technical, >98 %), [Sr]:[Me]:[Fe]=1:2:16,
      citric acid, NH4OH to neutral, dried 100 C, gel fired 350 C 30 min, crushed, then fired, 2 h hold; furnace atmosphere
      and cooling rate not stated in text (heating scheme is a figure not reproduced in the XML); this sample fired at 1300
      C'
    measurement_conditions:
      T:
        K: 300
        note: RT; see lattice_a
      field: null
      orientation: null
      form: powder
      density: null
      texture: none (powder)
    method: 'combined Rietveld refinement (FullProf) of 4 data sets: SLS-MS synchrotron XRD (0.778 A), Rigaku SmartLab Co-Ka
      XRD, SINQ-HRPT neutrons (1.89 and 2.45 A)'
    quantity_definition: fraction of the 4e tet(S) crystallographic site occupied by Ni (all sites constrained fully occupied
      by Fe+Ni); partially occupied CIF, NOT a DFT configuration
    verbatim_source: Ni1TS  0.00000  0.00000  0.055446(19)  0.00089(3)  0.122(15) Uiso Ni+2
    transformation: null
    measurement_group: L01_NPD_XRD_SrNi2Fe16O27
    figure_only: false
    axes: null
    split_cluster: MORCH_L01_MgNi
    transfer: null
    holdout_kind: null
  estimate:
    name: site_occupancy_Ni_W1
    value: 0.122
    unit: '1'
    quantity_kind: fraction_site
    source_role: literature_fit
    provenance:
      source_id: L01
      locator: CIF SrNi2Fe16O27_SINQ_HRPT.cif (supplementary lt5018sup2.zip), _atom_site loop, row Ni1TS (4e tet(S))
      note: null
      status: verified
    uncertainty:
      kind: std
      std: 0.015
      lower: null
      upper: null
      distribution: null
      params: {}
      declared_wide: false
      convention: parenthetical_se
    identifiable: true
  pending: null
  qualitative: null
  value_original: 0.122(15)
  unit_original: '1'
  uncertainty_note: (n) as printed in CIF
  notes: 'schema migration: quantity_kind fraction -> fraction_site | holdout columns removed from the quoted source text
    (SPLIT_DECISION.md)'
  split: fit
- rec_id: L01-024
  lit_id: L01
  name: site_occupancy_Ni_W2
  role: literature_fit
  source:
    locator:
      text: CIF SrNi2Fe16O27_SINQ_HRPT.cif (supplementary lt5018sup2.zip), _atom_site loop, row Ni2TS (4f_IV tet(S))
      page: null
      table: null
      figure: null
      supplementary: CIF SrNi2Fe16O27_SINQ_HRPT.cif (supplementary lt5018sup2.zip), _atom_site loop, row Ni2TS (4f_IV tet(S))
    data_status: measured
    tier: 2
    doi: 10.1107/S2052252519003130
    sample_id_in_source: SrNi2Fe16O27
    formula_in_source: SrNi2Fe16O27
    synthesis: 'sol-gel autocombustion: Sr(NO3)2, Me(NO3)2.6H2O, Fe(NO3)3.9H2O (Sigma-Aldrich technical, >98 %), [Sr]:[Me]:[Fe]=1:2:16,
      citric acid, NH4OH to neutral, dried 100 C, gel fired 350 C 30 min, crushed, then fired, 2 h hold; furnace atmosphere
      and cooling rate not stated in text (heating scheme is a figure not reproduced in the XML); this sample fired at 1300
      C'
    measurement_conditions:
      T:
        K: 300
        note: RT; see lattice_a
      field: null
      orientation: null
      form: powder
      density: null
      texture: none (powder)
    method: 'combined Rietveld refinement (FullProf) of 4 data sets: SLS-MS synchrotron XRD (0.778 A), Rigaku SmartLab Co-Ka
      XRD, SINQ-HRPT neutrons (1.89 and 2.45 A)'
    quantity_definition: fraction of the 4f_IV tet(S) crystallographic site occupied by Ni (all sites constrained fully occupied
      by Fe+Ni); partially occupied CIF, NOT a DFT configuration
    verbatim_source: Ni2TS  0.33333  0.66667  0.092726(19)  0.00089(3)  0.051(17) Uiso Ni+2
    transformation: null
    measurement_group: L01_NPD_XRD_SrNi2Fe16O27
    figure_only: false
    axes: null
    split_cluster: MORCH_L01_MgNi
    transfer: null
    holdout_kind: null
  estimate:
    name: site_occupancy_Ni_W2
    value: 0.051
    unit: '1'
    quantity_kind: fraction_site
    source_role: literature_fit
    provenance:
      source_id: L01
      locator: CIF SrNi2Fe16O27_SINQ_HRPT.cif (supplementary lt5018sup2.zip), _atom_site loop, row Ni2TS (4f_IV tet(S))
      note: null
      status: verified
    uncertainty:
      kind: std
      std: 0.017
      lower: null
      upper: null
      distribution: null
      params: {}
      declared_wide: false
      convention: parenthetical_se
    identifiable: true
  pending: null
  qualitative: null
  value_original: 0.051(17)
  unit_original: '1'
  uncertainty_note: (n) as printed in CIF
  notes: 'schema migration: quantity_kind fraction -> fraction_site | holdout columns removed from the quoted source text
    (SPLIT_DECISION.md)'
  split: fit
- rec_id: L01-025
  lit_id: L01
  name: site_occupancy_Ni_W6
  role: literature_fit
  source:
    locator:
      text: CIF SrNi2Fe16O27_SINQ_HRPT.cif (supplementary lt5018sup2.zip), _atom_site loop, row Ni6OR (4f_VI* oct(R))
      page: null
      table: null
      figure: null
      supplementary: CIF SrNi2Fe16O27_SINQ_HRPT.cif (supplementary lt5018sup2.zip), _atom_site loop, row Ni6OR (4f_VI* oct(R))
    data_status: measured
    tier: 2
    doi: 10.1107/S2052252519003130
    sample_id_in_source: SrNi2Fe16O27
    formula_in_source: SrNi2Fe16O27
    synthesis: 'sol-gel autocombustion: Sr(NO3)2, Me(NO3)2.6H2O, Fe(NO3)3.9H2O (Sigma-Aldrich technical, >98 %), [Sr]:[Me]:[Fe]=1:2:16,
      citric acid, NH4OH to neutral, dried 100 C, gel fired 350 C 30 min, crushed, then fired, 2 h hold; furnace atmosphere
      and cooling rate not stated in text (heating scheme is a figure not reproduced in the XML); this sample fired at 1300
      C'
    measurement_conditions:
      T:
        K: 300
        note: RT; see lattice_a
      field: null
      orientation: null
      form: powder
      density: null
      texture: none (powder)
    method: 'combined Rietveld refinement (FullProf) of 4 data sets: SLS-MS synchrotron XRD (0.778 A), Rigaku SmartLab Co-Ka
      XRD, SINQ-HRPT neutrons (1.89 and 2.45 A)'
    quantity_definition: fraction of the 4f_VI* oct(R) crystallographic site occupied by Ni (all sites constrained fully occupied
      by Fe+Ni); partially occupied CIF, NOT a DFT configuration
    verbatim_source: Ni6OR  0.33333  0.66667  0.208264(18)  0.00089(3)  0.146(17) Uiso Ni+2
    transformation: null
