Repository: 6Nightmare9/Hexaferrite

# HexW — модель W-гексаферритов

Приватный рабочий репозиторий: код, литература, исходные измерения, сохранённые расчёты и инструкции. Снимок от 27 октября 2026 года.

**Исследовательская версия 0.2.0. Независимая точность ФМР ≤10% пока не подтверждена.** Теория и результаты обработки измерений сохранены раздельно; эксперимент не переобучает модель автоматически.

## Запуск на другом компьютере

1. Владелец предоставляет коллеге доступ: **Settings → Collaborators → Add people**. Коллега принимает приглашение под своим аккаунтом GitHub.
2.

File: literature/fit/records_fit.yaml (part 2 of 21)
meta:
    measurement_group: L01_NPD_XRD_SrNi2Fe16O27
    figure_only: false
    axes: null
    split_cluster: MORCH_L01_MgNi
    transfer: null
    holdout_kind: null
  estimate:
    name: site_occupancy_Ni_W6
    value: 0.146
    unit: '1'
    quantity_kind: fraction_site
    source_role: literature_fit
    provenance:
      source_id: L01
      locator: CIF SrNi2Fe16O27_SINQ_HRPT.cif (supplementary lt5018sup2.zip), _atom_site loop, row Ni6OR (4f_VI* oct(R))
      note: null
      status: verified
    uncertainty:
      kind: std
      std: 0.017
      lower: null
      upper: null
      distribution: null
      params: {}
      declared_wide: false
      convention: parenthetical_se
    identifiable: true
  pending: null
  qualitative: null
  value_original: 0.146(17)
  unit_original: '1'
  uncertainty_note: (n) as printed in CIF
  notes: 'schema migration: quantity_kind fraction -> fraction_site | holdout columns removed from the quoted source text
    (SPLIT_DECISION.md)'
  split: fit
- rec_id: L01-026
  lit_id: L01
  name: site_occupancy_Ni_W5
  role: literature_fit
  source:
    locator:
      text: CIF SrNi2Fe16O27_SINQ_HRPT.cif (supplementary lt5018sup2.zip), _atom_site loop, row Ni5ORS (12k oct(R-S))
      page: null
      table: null
      figure: null
      supplementary: CIF SrNi2Fe16O27_SINQ_HRPT.cif (supplementary lt5018sup2.zip), _atom_site loop, row Ni5ORS (12k oct(R-S))
    data_status: measured
    tier: 2
    doi: 10.1107/S2052252519003130
    sample_id_in_source: SrNi2Fe16O27
    formula_in_source: SrNi2Fe16O27
    synthesis: 'sol-gel autocombustion: Sr(NO3)2, Me(NO3)2.6H2O, Fe(NO3)3.9H2O (Sigma-Aldrich technical, >98 %), [Sr]:[Me]:[Fe]=1:2:16,
      citric acid, NH4OH to neutral, dried 100 C, gel fired 350 C 30 min, crushed, then fired, 2 h hold; furnace atmosphere
      and cooling rate not stated in text (heating scheme is a figure not reproduced in the XML); this sample fired at 1300
      C'
    measurement_conditions:
      T:
        K: 300
        note: RT; see lattice_a
      field: null
      orientation: null
      form: powder
      density: null
      texture: none (powder)
    method: 'combined Rietveld refinement (FullProf) of 4 data sets: SLS-MS synchrotron XRD (0.778 A), Rigaku SmartLab Co-Ka
      XRD, SINQ-HRPT neutrons (1.89 and 2.45 A)'
    quantity_definition: fraction of the 12k oct(R-S) crystallographic site occupied by Ni (all sites constrained fully occupied
      by Fe+Ni); partially occupied CIF, NOT a DFT configuration
    verbatim_source: Ni5ORS  0.83534(9)  0.67064(9)  0.150832(11)  0.00089(3)  0.056(14) Uiso Ni+2
    transformation: null
    measurement_group: L01_NPD_XRD_SrNi2Fe16O27
    figure_only: false
    axes: null
    split_cluster: MORCH_L01_MgNi
    transfer: null
    holdout_kind: null
  estimate:
    name: site_occupancy_Ni_W5
    value: 0.056
    unit: '1'
    quantity_kind: fraction_site
    source_role: literature_fit
    provenance:
      source_id: L01
      locator: CIF SrNi2Fe16O27_SINQ_HRPT.cif (supplementary lt5018sup2.zip), _atom_site loop, row Ni5ORS (12k oct(R-S))
      note: null
      status: verified
    uncertainty:
      kind: std
      std: 0.014
      lower: null
      upper: null
      distribution: null
      params: {}
      declared_wide: false
      convention: parenthetical_se
    identifiable: true
  pending: null
  qualitative: null
  value_original: 0.056(14)
  unit_original: '1'
  uncertainty_note: (n) as printed in CIF
  notes: 'schema migration: quantity_kind fraction -> fraction_site | holdout columns removed from the quoted source text
    (SPLIT_DECISION.md)'
  split: fit
- rec_id: L01-033
  lit_id: L01
  name: total_nonFe_content_per_fu_Mg
  role: literature_fit
  source:
    locator:
      text: Fig. 3 (table embedded in figure), row 'Total Me' (SrMe2Fe16O27)
      page: null
      table: null
      figure: '3'
      supplementary: null
    data_status: measured
    tier: 2
    doi: 10.1107/S2052252519003130
    sample_id_in_source: SrMg2Fe16O27
    formula_in_source: SrMg2Fe16O27
    synthesis: 'sol-gel autocombustion: Sr(NO3)2, Me(NO3)2.6H2O, Fe(NO3)3.9H2O (Sigma-Aldrich technical, >98 %), [Sr]:[Me]:[Fe]=1:2:16,
      citric acid, NH4OH to neutral, dried 100 C, gel fired 350 C 30 min, crushed, then fired, 2 h hold; furnace atmosphere
      and cooling rate not stated in text (heating scheme is a figure not reproduced in the XML); this sample fired at 1200
      C'
    measurement_conditions:
      T:
        K: 300
        note: RT
      field: null
      orientation: null
      form: powder
      density: null
      texture: none (powder)
    method: 'combined Rietveld refinement (FullProf) of 4 data sets: SLS-MS synchrotron XRD (0.778 A), Rigaku SmartLab Co-Ka
      XRD, SINQ-HRPT neutrons (1.89 and 2.45 A)'
    quantity_definition: refined total Me per formula unit SrMe2Fe16O27 (nominal 2)
    verbatim_source: Total Me  1.69(1)
    transformation: null
    measurement_group: L01_NPD_XRD_SrMg2Fe16O27
    figure_only: false
    axes: null
    split_cluster: MORCH_L01_MgNi
    transfer: null
    holdout_kind: null
  estimate:
    name: total_nonFe_content_per_fu_Mg
    value: 1.69
    unit: '1'
    quantity_kind: dimensionless
    source_role: literature_fit
    provenance:
      source_id: L01
      locator: Fig. 3 (table embedded in figure), row 'Total Me' (SrMe2Fe16O27)
      note: null
      status: verified
    uncertainty:
      kind: std
      std: 0.01
      lower: null
      upper: null
      distribution: null
      params: {}
      declared_wide: false
      convention: parenthetical_se
    identifiable: true
  pending: null
  qualitative: null
  value_original: 1.69(1)
  unit_original: '1'
  uncertainty_note: null
  notes: holdout columns removed from the quoted source text (SPLIT_DECISION.md)
  split: fit
- rec_id: L01-035
  lit_id: L01
  name: total_nonFe_content_per_fu_Ni
  role: literature_fit
  source:
    locator:
      text: Fig. 3 (table embedded in figure), row 'Total Me' (SrMe2Fe16O27)
      page: null
      table: null
      figure: '3'
      supplementary: null
    data_status: measured
    tier: 2
    doi: 10.1107/S2052252519003130
    sample_id_in_source: SrNi2Fe16O27
    formula_in_source: SrNi2Fe16O27
    synthesis: 'sol-gel autocombustion: Sr(NO3)2, Me(NO3)2.6H2O, Fe(NO3)3.9H2O (Sigma-Aldrich technical, >98 %), [Sr]:[Me]:[Fe]=1:2:16,
      citric acid, NH4OH to neutral, dried 100 C, gel fired 350 C 30 min, crushed, then fired, 2 h hold; furnace atmosphere
      and cooling rate not stated in text (heating scheme is a figure not reproduced in the XML); this sample fired at 1300
      C'
    measurement_conditions:
      T:
        K: 300
        note: RT
      field: null
      orientation: null
      form: powder
      density: null
      texture: none (powder)
    method: 'combined Rietveld refinement (FullProf) of 4 data sets: SLS-MS synchrotron XRD (0.778 A), Rigaku SmartLab Co-Ka
      XRD, SINQ-HRPT neutrons (1.89 and 2.45 A)'
    quantity_definition: refined total Me per formula unit SrMe2Fe16O27 (nominal 2)
    verbatim_source: Total Me  2.1(1)
    transformation: null
    measurement_group: L01_NPD_XRD_SrNi2Fe16O27
    figure_only: false
    axes: null
    split_cluster: MORCH_L01_MgNi
    transfer: null
    holdout_kind: null
  estimate:
    name: total_nonFe_content_per_fu_Ni
    value: 2.1
    unit: '1'
    quantity_kind: dimensionless
    source_role: literature_fit
    provenance:
      source_id: L01
      locator: Fig. 3 (table embedded in figure), row 'Total Me' (SrMe2Fe16O27)
      note: null
      status: verified
    uncertainty:
      kind: std
      std: 0.1
      lower: null
      upper: null
      distribution: null
      params: {}
      declared_wide: false
      convention: parenthetical_se
    identifiable: true
  pending: null
  qualitative: null
  value_original: 2.1(1)
  unit_original: '1'
  uncertainty_note: null
  notes: holdout columns removed from the quoted source text (SPLIT_DECISION.md)
  split: fit
- rec_id: L01-039
  lit_id: L01
  name: site_magnetic_moment_W7
  role: literature_fit
  source:
    locator:
      text: Fig. 4 (table embedded in figure) row 4f_1/2biV(R)
      page: null
      table: null
      figure: '4'
      supplementary: null
    data_status: measured
    tier: 2
    doi: 10.1107/S2052252519003130
    sample_id_in_source: SrMg2Fe16O27
    formula_in_source: SrMg2Fe16O27
    synthesis: 'sol-gel autocombustion: Sr(NO3)2, Me(NO3)2.6H2O, Fe(NO3)3.9H2O (Sigma-Aldrich technical, >98 %), [Sr]:[Me]:[Fe]=1:2:16,
      citric acid, NH4OH to neutral, dried 100 C, gel fired 350 C 30 min, crushed, then fired, 2 h hold; furnace atmosphere
      and cooling rate not stated in text (heating scheme is a figure not reproduced in the XML); this sample fired at 1200
      C'
    measurement_conditions:
      T:
        K: 300
        note: RT
      field: null
      orientation: null
      form: powder
      density: null
      texture: none (powder)
    method: 'combined Rietveld refinement (FullProf) of 4 data sets: SLS-MS synchrotron XRD (0.778 A), Rigaku SmartLab Co-Ka
      XRD, SINQ-HRPT neutrons (1.89 and 2.45 A)'
    quantity_definition: 'average magnetic moment per site from joint X-ray/neutron refinement (NPD), averaged over site occupants
      (Fe and diamagnetic Zn/Mg counted); sign: positive = parallel to net moment, collinear model, sample-wide Gorter ferrimagnet'
    verbatim_source: 4f_1/2biV(R)  3.6(4) (muB) [column SrMg2Fe16O27]
    transformation: null
    measurement_group: L01_NPD_XRD_SrMg2Fe16O27
    figure_only: false
    axes: null
    split_cluster: MORCH_L01_MgNi
    transfer: null
    holdout_kind: null
  estimate:
    name: site_magnetic_moment_W7
    value: 3.6
    unit: muB
    quantity_kind: magnetic_moment
    source_role: literature_fit
    provenance:
      source_id: L01
      locator: Fig. 4 (table embedded in figure) row 4f_1/2biV(R)
      note: null
      status: unverified
    uncertainty:
      kind: std
      std: 0.4
      lower: null
      upper: null
      distribution: null
      params: {}
      declared_wide: false
      convention: parenthetical_se
    identifiable: true
  pending: null
  qualitative: null
  value_original: 3.6(4)
  unit_original: muB
  uncertainty_note: (n) as printed
  notes: 'schema migration: pending (magnetic_moment, muB) -> ParameterEstimate | holdout columns removed from the quoted
    source text (SPLIT_DECISION.md)'
  split: fit
- rec_id: L01-041
  lit_id: L01
  name: site_magnetic_moment_W7
  role: literature_fit
  source:
    locator:
      text: Fig. 4 (table embedded in figure) row 4f_1/2biV(R)
      page: null
      table: null
      figure: '4'
      supplementary: null
    data_status: measured
    tier: 2
    doi: 10.1107/S2052252519003130
    sample_id_in_source: SrNi2Fe16O27
    formula_in_source: SrNi2Fe16O27
    synthesis: 'sol-gel autocombustion: Sr(NO3)2, Me(NO3)2.6H2O, Fe(NO3)3.9H2O (Sigma-Aldrich technical, >98 %), [Sr]:[Me]:[Fe]=1:2:16,
      citric acid, NH4OH to neutral, dried 100 C, gel fired 350 C 30 min, crushed, then fired, 2 h hold; furnace atmosphere
      and cooling rate not stated in text (heating scheme is a figure not reproduced in the XML); this sample fired at 1300
      C'
    measurement_conditions:
      T:
        K: 300
        note: RT
      field: null
      orientation: null
      form: powder
      density: null
      texture: none (powder)
    method: 'combined Rietveld refinement (FullProf) of 4 data sets: SLS-MS synchrotron XRD (0.778 A), Rigaku SmartLab Co-Ka
      XRD, SINQ-HRPT neutrons (1.89 and 2.45 A)'
    quantity_definition: 'average magnetic moment per site from joint X-ray/neutron refinement (NPD), averaged over site occupants
      (Fe and diamagnetic Zn/Mg counted); sign: positive = parallel to net moment, collinear model, sample-wide Gorter ferrimagnet'
    verbatim_source: 4f_1/2biV(R)  3.7(5) (muB) [column SrNi2Fe16O27]
    transformation: null
    measurement_group: L01_NPD_XRD_SrNi2Fe16O27
    figure_only: false
    axes: null
    split_cluster: MORCH_L01_MgNi
    transfer: null
    holdout_kind: null
  estimate:
    name: site_magnetic_moment_W7
    value: 3.7
    unit: muB
    quantity_kind: magnetic_moment
    source_role: literature_fit
    provenance:
      source_id: L01
      locator: Fig. 4 (table embedded in figure) row 4f_1/2biV(R)
      note: null
      status: unverified
    uncertainty:
      kind: std
      std: 0.5
      lower: null
      upper: null
      distribution: null
      params: {}
      declared_wide: false
      convention: parenthetical_se
    identifiable: true
  pending: null
  qualitative: null
  value_original: 3.7(5)
  unit_original: muB
  uncertainty_note: (n) as printed
  notes: 'schema migration: pending (magnetic_moment, muB) -> ParameterEstimate | holdout columns removed from the quoted
    source text (SPLIT_DECISION.md)'
  split: fit
- rec_id: L01-043
  lit_id: L01
  name: site_magnetic_moment_W4
  role: literature_fit
  source:
    locator:
      text: Fig. 4 (table embedded in figure) row 4f_oct(S)
      page: null
      table: null
      figure: '4'
      supplementary: null
    data_status: measured
    tier: 2
    doi: 10.1107/S2052252519003130
    sample_id_in_source: SrMg2Fe16O27
    formula_in_source: SrMg2Fe16O27
    synthesis: 'sol-gel autocombustion: Sr(NO3)2, Me(NO3)2.6H2O, Fe(NO3)3.9H2O (Sigma-Aldrich technical, >98 %), [Sr]:[Me]:[Fe]=1:2:16,
      citric acid, NH4OH to neutral, dried 100 C, gel fired 350 C 30 min, crushed, then fired, 2 h hold; furnace atmosphere
      and cooling rate not stated in text (heating scheme is a figure not reproduced in the XML); this sample fired at 1200
      C'
    measurement_conditions:
      T:
        K: 300
        note: RT
      field: null
      orientation: null
      form: powder
      density: null
      texture: none (powder)
    method: 'combined Rietveld refinement (FullProf) of 4 data sets: SLS-MS synchrotron XRD (0.778 A), Rigaku SmartLab Co-Ka
      XRD, SINQ-HRPT neutrons (1.89 and 2.45 A)'
    quantity_definition: 'average magnetic moment per site from joint X-ray/neutron refinement (NPD), averaged over site occupants
      (Fe and diamagnetic Zn/Mg counted); sign: positive = parallel to net moment, collinear model, sample-wide Gorter ferrimagnet'
    verbatim_source: 4f_oct(S)  3.6(3) (muB) [column SrMg2Fe16O27]
    transformation: null
    measurement_group: L01_NPD_XRD_SrMg2Fe16O27
    figure_only: false
    axes: null
    split_cluster: MORCH_L01_MgNi
    transfer: null
    holdout_kind: null
  estimate:
    name: site_magnetic_moment_W4
    value: 3.6
    unit: muB
    quantity_kind: magnetic_moment
    source_role: literature_fit
    provenance:
      source_id: L01
      locator: Fig. 4 (table embedded in figure) row 4f_oct(S)
      note: null
      status: unverified
    uncertainty:
      kind: std
      std: 0.30000000000000004
      lower: null
      upper: null
      distribution: null
      params: {}
      declared_wide: false
      convention: parenthetical_se
    identifiable: true
  pending: null
  qualitative: null
  value_original: 3.6(3)
  unit_original: muB
  uncertainty_note: (n) as printed
  notes: 'schema migration: pending (magnetic_moment, muB) -> ParameterEstimate | holdout columns removed from the quoted
    source text (SPLIT_DECISION.md)'
  split: fit
- rec_id: L01-045
  lit_id: L01
  name: site_magnetic_moment_W4
  role: literature_fit
  source:
    locator:
      text: Fig. 4 (table embedded in figure) row 4f_oct(S)
      page: null
      table: null
      figure: '4'
      supplementary: null
    data_status: measured
    tier: 2
    doi: 10.1107/S2052252519003130
    sample_id_in_source: SrNi2Fe16O27
    formula_in_source: SrNi2Fe16O27
    synthesis: 'sol-gel autocombustion: Sr(NO3)2, Me(NO3)2.6H2O, Fe(NO3)3.9H2O (Sigma-Aldrich technical, >98 %), [Sr]:[Me]:[Fe]=1:2:16,
      citric acid, NH4OH to neutral, dried 100 C, gel fired 350 C 30 min, crushed, then fired, 2 h hold; furnace atmosphere
      and cooling rate not stated in text (heating scheme is a figure not reproduced in the XML); this sample fired at 1300
      C'
    measurement_conditions:
      T:
        K: 300
        note: RT
      field: null
      orientation: null
      form: powder
      density: null
      texture: none (powder)
    method: 'combined Rietveld refinement (FullProf) of 4 data sets: SLS-MS synchrotron XRD (0.778 A), Rigaku SmartLab Co-Ka
      XRD, SINQ-HRPT neutrons (1.89 and 2.45 A)'
    quantity_definition: 'average magnetic moment per site from joint X-ray/neutron refinement (NPD), averaged over site occupants
      (Fe and diamagnetic Zn/Mg counted); sign: positive = parallel to net moment, collinear model, sample-wide Gorter ferrimagnet'
    verbatim_source: 4f_oct(S)  3.8(4) (muB) [column SrNi2Fe16O27]
    transformation: null
    measurement_group: L01_NPD_XRD_SrNi2Fe16O27
    figure_only: false
    axes: null
    split_cluster: MORCH_L01_MgNi
    transfer: null
    holdout_kind: null
  estimate:
    name: site_magnetic_moment_W4
    value: 3.8
    unit: muB
    quantity_kind: magnetic_moment
    source_role: literature_fit
    provenance:
      source_id: L01
      locator: Fig. 4 (table embedded in figure) row 4f_oct(S)
      note: null
      status: unverified
    uncertainty:
      kind: std
      std: 0.4
      lower: null
      upper: null
      distribution: null
      params: {}
      declared_wide: false
      convention: parenthetical_se
    identifiable: true
  pending: null
  qualitative: null
  value_original: 3.8(4)
  unit_original: muB
  uncertainty_note: (n) as printed
  notes: 'schema migration: pending (magnetic_moment, muB) -> ParameterEstimate | holdout columns removed from the quoted
    source text (SPLIT_DECISION.md)'
  split: fit
- rec_id: L01-047
  lit_id: L01
  name: site_magnetic_moment_W3
  role: literature_fit
  source:
    locator:
      text: Fig. 4 (table embedded in figure) row 6g_oct(S-S)
      page: null
      table: null
      figure: '4'
      supplementary: null
    data_status: measured
    tier: 2
    doi: 10.1107/S2052252519003130
    sample_id_in_source: SrMg2Fe16O27
    formula_in_source: SrMg2Fe16O27
    synthesis: 'sol-gel autocombustion: Sr(NO3)2, Me(NO3)2.6H2O, Fe(NO3)3.9H2O (Sigma-Aldrich technical, >98 %), [Sr]:[Me]:[Fe]=1:2:16,
      citric acid, NH4OH to neutral, dried 100 C, gel fired 350 C 30 min, crushed, then fired, 2 h hold; furnace atmosphere
      and cooling rate not stated in text (heating scheme is a figure not reproduced in the XML); this sample fired at 1200
      C'
    measurement_conditions:
      T:
        K: 300
        note: RT
      field: null
      orientation: null
      form: powder
      density: null
      texture: none (powder)
    method: 'combined Rietveld refinement (FullProf) of 4 data sets: SLS-MS synchrotron XRD (0.778 A), Rigaku SmartLab Co-Ka
      XRD, SINQ-HRPT neutrons (1.89 and 2.45 A)'
    quantity_definition: 'average magnetic moment per site from joint X-ray/neutron refinement (NPD), averaged over site occupants
      (Fe and diamagnetic Zn/Mg counted); sign: positive = parallel to net moment, collinear model, sample-wide Gorter ferrimagnet'
    verbatim_source: 6g_oct(S-S)  2.0(6) (muB) [column SrMg2Fe16O27]
    transformation: null
    measurement_group: L01_NPD_XRD_SrMg2Fe16O27
    figure_only: false
    axes: null
    split_cluster: MORCH_L01_MgNi
    transfer: null
    holdout_kind: null
  estimate:
    name: site_magnetic_moment_W3
    value: 2.0
    unit: muB
    quantity_kind: magnetic_moment
    source_role: literature_fit
    provenance:
      source_id: L01
      locator: Fig. 4 (table embedded in figure) row 6g_oct(S-S)
      note: null
      status: unverified
    uncertainty:
      kind: std
      std: 0.6000000000000001
      lower: null
      upper: null
      distribution: null
      params: {}
      declared_wide: false
      convention: parenthetical_se
    identifiable: true
  pending: null
  qualitative: null
  value_original: 2.0(6)
  unit_original: muB
  uncertainty_note: (n) as printed
  notes: 'schema migration: pending (magnetic_moment, muB) -> ParameterEstimate | holdout columns removed from the quoted
    source text (SPLIT_DECISION.md)'
  split: fit
- rec_id: L01-049
  lit_id: L01
  name: site_magnetic_moment_W3
  role: literature_fit
  source:
    locator:
      text: Fig. 4 (table embedded in figure) row 6g_oct(S-S)
      page: null
      table: null
      figure: '4'
      supplementary: null
    data_status: measured
    tier: 2
    doi: 10.1107/S2052252519003130
    sample_id_in_source: SrNi2Fe16O27
    formula_in_source: SrNi2Fe16O27
    synthesis: 'sol-gel autocombustion: Sr(NO3)2, Me(NO3)2.6H2O, Fe(NO3)3.9H2O (Sigma-Aldrich technical, >98 %), [Sr]:[Me]:[Fe]=1:2:16,
      citric acid, NH4OH to neutral, dried 100 C, gel fired 350 C 30 min, crushed, then fired, 2 h hold; furnace atmosphere
      and cooling rate not stated in text (heating scheme is a figure not reproduced in the XML); this sample fired at 1300
      C'
    measurement_conditions:
      T:
        K: 300
        note: RT
      field: null
      orientation: null
      form: powder
      density: null
      texture: none (powder)
    method: 'combined Rietveld refinement (FullProf) of 4 data sets: SLS-MS synchrotron XRD (0.778 A), Rigaku SmartLab Co-Ka
      XRD, SINQ-HRPT neutrons (1.89 and 2.45 A)'
    quantity_definition: 'average magnetic moment per site from joint X-ray/neutron refinement (NPD), averaged over site occupants
      (Fe and diamagnetic Zn/Mg counted); sign: positive = parallel to net moment, collinear model, sample-wide Gorter ferrimagnet'
    verbatim_source: 6g_oct(S-S)  3.1(5) (muB) [column SrNi2Fe16O27]
    transformation: null
    measurement_group: L01_NPD_XRD_SrNi2Fe16O27
    figure_only: false
    axes: null
    split_cluster: MORCH_L01_MgNi
    transfer: null
    holdout_kind: null
  estimate:
    name: site_magnetic_moment_W3
    value: 3.1
    unit: muB
    quantity_kind: magnetic_moment
    source_role: literature_fit
    provenance:
      source_id: L01
      locator: Fig. 4 (table embedded in figure) row 6g_oct(S-S)
      note: null
      status: unverified
    uncertainty:
      kind: std
      std: 0.5
      lower: null
      upper: null
      distribution: null
      params: {}
      declared_wide: false
      convention: parenthetical_se
    identifiable: true
  pending: null
  qualitative: null
  value_original: 3.1(5)
  unit_original: muB
  uncertainty_note: (n) as printed
  notes: 'schema migration: pending (magnetic_moment, muB) -> ParameterEstimate | holdout columns removed from the quoted
    source text (SPLIT_DECISION.md)'
  split: fit
- rec_id: L01-051
  lit_id: L01
  name: site_magnetic_moment_W1
  role: literature_fit
  source:
    locator:
      text: Fig. 4 (table embedded in figure) row 4e_tet(S)
      page: null
      table: null
      figure: '4'
      supplementary: null
    data_status: measured
    tier: 2
    doi: 10.1107/S2052252519003130
    sample_id_in_source: SrMg2Fe16O27
    formula_in_source: SrMg2Fe16O27
    synthesis: 'sol-gel autocombustion: Sr(NO3)2, Me(NO3)2.6H2O, Fe(NO3)3.9H2O (Sigma-Aldrich technical, >98 %), [Sr]:[Me]:[Fe]=1:2:16,
      citric acid, NH4OH to neutral, dried 100 C, gel fired 350 C 30 min, crushed, then fired, 2 h hold; furnace atmosphere
      and cooling rate not stated in text (heating scheme is a figure not reproduced in the XML); this sample fired at 1200
      C'
    measurement_conditions:
      T:
        K: 300
        note: RT
      field: null
      orientation: null
      form: powder
      density: null
      texture: none (powder)
    method: 'combined Rietveld refinement (FullProf) of 4 data sets: SLS-MS synchrotron XRD (0.778 A), Rigaku SmartLab Co-Ka
      XRD, SINQ-HRPT neutrons (1.89 and 2.45 A)'
    quantity_definition: 'average magnetic moment per site from joint X-ray/neutron refinement (NPD), averaged over site occupants
      (Fe and diamagnetic Zn/Mg counted); sign: positive = parallel to net moment, collinear model, sample-wide Gorter ferrimagnet'
    verbatim_source: 4e_tet(S)  -4.5(4) (muB) [column SrMg2Fe16O27]
    transformation: null
    measurement_group: L01_NPD_XRD_SrMg2Fe16O27
    figure_only: false
    axes: null
    split_cluster: MORCH_L01_MgNi
    transfer: null
    holdout_kind: null
  estimate:
    name: site_magnetic_moment_W1
    value: -4.5
    unit: muB
    quantity_kind: magnetic_moment
    source_role: literature_fit
    provenance:
      source_id: L01
      locator: Fig. 4 (table embedded in figure) row 4e_tet(S)
      note: null
      status: unverified
    uncertainty:
      kind: std
      std: 0.4
      lower: null
      upper: null
      distribution: null
      params: {}
      declared_wide: false
      convention: parenthetical_se
    identifiable: true
  pending: null
  qualitative: null
  value_original: -4.5(4)
  unit_original: muB
  uncertainty_note: (n) as printed
  notes: 'schema migration: pending (magnetic_moment, muB) -> ParameterEstimate | holdout columns removed from the quoted
    source text (SPLIT_DECISION.md)'
  split: fit
- rec_id: L01-053
  lit_id: L01
  name: site_magnetic_moment_W1
  role: literature_fit
  source:
    locator:
      text: Fig. 4 (table embedded in figure) row 4e_tet(S)
      page: null
      table: null
      figure: '4'
      supplementary: null
    data_status: measured
    tier: 2
    doi: 10.1107/S2052252519003130
    sample_id_in_source: SrNi2Fe16O27
    formula_in_source: SrNi2Fe16O27
    synthesis: 'sol-gel autocombustion: Sr(NO3)2, Me(NO3)2.6H2O, Fe(NO3)3.9H2O (Sigma-Aldrich technical, >98 %), [Sr]:[Me]:[Fe]=1:2:16,
      citric acid, NH4OH to neutral, dried 100 C, gel fired 350 C 30 min, crushed, then fired, 2 h hold; furnace atmosphere
      and cooling rate not stated in text (heating scheme is a figure not reproduced in the XML); this sample fired at 1300
      C'
    measurement_conditions:
      T:
        K: 300
        note: RT
      field: null
      orientation: null
      form: powder
      density: null
      texture: none (powder)
    method: 'combined Rietveld refinement (FullProf) of 4 data sets: SLS-MS synchrotron XRD (0.778 A), Rigaku SmartLab Co-Ka
      XRD, SINQ-HRPT neutrons (1.89 and 2.45 A)'
    quantity_definition: 'average magnetic moment per site from joint X-ray/neutron refinement (NPD), averaged over site occupants
      (Fe and diamagnetic Zn/Mg counted); sign: positive = parallel to net moment, collinear model, sample-wide Gorter ferrimagnet'
    verbatim_source: 4e_tet(S)  -5.0(5) (muB) [column SrNi2Fe16O27]
    transformation: null
    measurement_group: L01_NPD_XRD_SrNi2Fe16O27
    figure_only: false
    axes: null
    split_cluster: MORCH_L01_MgNi
    transfer: null
    holdout_kind: null
  estimate:
    name: site_magnetic_moment_W1
    value: -5.0
    unit: muB
    quantity_kind: magnetic_moment
    source_role: literature_fit
    provenance:
      source_id: L01
      locator: Fig. 4 (table embedded in figure) row 4e_tet(S)
      note: null
      status: unverified
    uncertainty:
      kind: std
      std: 0.5
      lower: null
      upper: null
      distribution: null
      params: {}
      declared_wide: false
      convention: parenthetical_se
    identifiable: true
  pending: null
  qualitative: null
  value_original: -5.0(5)
  unit_original: muB
  uncertainty_note: (n) as printed
  notes: 'schema migration: pending (magnetic_moment, muB) -> ParameterEstimate | holdout columns removed from the quoted
    source text (SPLIT_DECISION.md)'
  split: fit
- rec_id: L01-055
  lit_id: L01
  name: site_magnetic_moment_W2
  role: literature_fit
  source:
    locator:
      text: Fig. 4 (table embedded in figure) row 4f_tet(S)
      page: null
      table: null
      figure: '4'
      supplementary: null
    data_status: measured
    tier: 2
    doi: 10.1107/S2052252519003130
    sample_id_in_source: SrMg2Fe16O27
    formula_in_source: SrMg2Fe16O27
    synthesis: 'sol-gel autocombustion: Sr(NO3)2, Me(NO3)2.6H2O, Fe(NO3)3.9H2O (Sigma-Aldrich technical, >98 %), [Sr]:[Me]:[Fe]=1:2:16,
      citric acid, NH4OH to neutral, dried 100 C, gel fired 350 C 30 min, crushed, then fired, 2 h hold; furnace atmosphere
      and cooling rate not stated in text (heating scheme is a figure not reproduced in the XML); this sample fired at 1200
      C'
    measurement_conditions:
      T:
        K: 300
        note: RT
      field: null
      orientation: null
      form: powder
      density: null
      texture: none (powder)
    method: 'combined Rietveld refinement (FullProf) of 4 data sets: SLS-MS synchrotron XRD (0.778 A), Rigaku SmartLab Co-Ka
      XRD, SINQ-HRPT neutrons (1.89 and 2.45 A)'
    quantity_definition: 'average magnetic moment per site from joint X-ray/neutron refinement (NPD), averaged over site occupants
      (Fe and diamagnetic Zn/Mg counted); sign: positive = parallel to net moment, collinear model, sample-wide Gorter ferrimagnet'
    verbatim_source: 4f_tet(S)  -4.2(3) (muB) [column SrMg2Fe16O27]
    transformation: null
    measurement_group: L01_NPD_XRD_SrMg2Fe16O27
    figure_only: false
    axes: null
    split_cluster: MORCH_L01_MgNi
    transfer: null
    holdout_kind: null
  estimate:
    name: site_magnetic_moment_W2
    value: -4.2
    unit: muB
    quantity_kind: magnetic_moment
    source_role: literature_fit
    provenance:
      source_id: L01
      locator: Fig. 4 (table embedded in figure) row 4f_tet(S)
      note: null
      status: unverified
    uncertainty:
      kind: std
      std: 0.30000000000000004
      lower: null
      upper: null
      distribution: null
      params: {}
      declared_wide: false
      convention: parenthetical_se
    identifiable: true
  pending: null
  qualitative: null
  value_original: -4.2(3)
  unit_original: muB
  uncertainty_note: (n) as printed
  notes: 'schema migration: pending (magnetic_moment, muB) -> ParameterEstimate | holdout columns removed from the quoted
    source text (SPLIT_DECISION.md)'
  split: fit
- rec_id: L01-057
  lit_id: L01
  name: site_magnetic_moment_W2
  role: literature_fit
  source:
    locator:
      text: Fig. 4 (table embedded in figure) row 4f_tet(S)
      page: null
      table: null
      figure: '4'
      supplementary: null
    data_status: measured
    tier: 2
    doi: 10.1107/S2052252519003130
    sample_id_in_source: SrNi2Fe16O27
    formula_in_source: SrNi2Fe16O27
    synthesis: 'sol-gel autocombustion: Sr(NO3)2, Me(NO3)2.6H2O, Fe(NO3)3.9H2O (Sigma-Aldrich technical, >98 %), [Sr]:[Me]:[Fe]=1:2:16,
      citric acid, NH4OH to neutral, dried 100 C, gel fired 350 C 30 min, crushed, then fired, 2 h hold; furnace atmosphere
      and cooling rate not stated in text (heating scheme is a figure not reproduced in the XML); this sample fired at 1300
      C'
    measurement_conditions:
      T:
        K: 300
        note: RT
      field: null
      orientation: null
      form: powder
      density: null
      texture: none (powder)
    method: 'combined Rietveld refinement (FullProf) of 4 data sets: SLS-MS synchrotron XRD (0.778 A), Rigaku SmartLab Co-Ka
      XRD, SINQ-HRPT neutrons (1.89 and 2.45 A)'
    quantity_definition: 'average magnetic moment per site from joint X-ray/neutron refinement (NPD), averaged over site occupants
      (Fe and diamagnetic Zn/Mg counted); sign: positive = parallel to net moment, collinear model, sample-wide Gorter ferrimagnet'
    verbatim_source: 4f_tet(S)  -4.3(3) (muB) [column SrNi2Fe16O27]
    transformation: null
    measurement_group: L01_NPD_XRD_SrNi2Fe16O27
    figure_only: false
    axes: null
    split_cluster: MORCH_L01_MgNi
    transfer: null
    holdout_kind: null
  estimate:
    name: site_magnetic_moment_W2
    value: -4.3
    unit: muB
    quantity_kind: magnetic_moment
    source_role: literature_fit
    provenance:
      source_id: L01
      locator: Fig. 4 (table embedded in figure) row 4f_tet(S)
      note: null
      status: unverified
    uncertainty:
      kind: std
      std: 0.30000000000000004
      lower: null
      upper: null
      distribution: null
      params: {}
      declared_wide: false
      convention: parenthetical_se
    identifiable: true
  pending: null
  qualitative: null
  value_original: -4.3(3)
  unit_original: muB
  uncertainty_note: (n) as printed
  notes: 'schema migration: pending (magnetic_moment, muB) -> ParameterEstimate | holdout columns removed from the quoted
    source text (SPLIT_DECISION.md)'
  split: fit
- rec_id: L01-059
  lit_id: L01
  name: site_magnetic_moment_W6
  role: literature_fit
  source:
    locator:
      text: Fig. 4 (table embedded in figure) row 4f_oct(R)
      page: null
      table: null
      figure: '4'
      supplementary: null
    data_status: measured
    tier: 2
    doi: 10.1107/S2052252519003130
    sample_id_in_source: SrMg2Fe16O27
    formula_in_source: SrMg2Fe16O27
    synthesis: 'sol-gel autocombustion: Sr(NO3)2, Me(NO3)2.6H2O, Fe(NO3)3.9H2O (Sigma-Aldrich technical, >98 %), [Sr]:[Me]:[Fe]=1:2:16,
      citric acid, NH4OH to neutral, dried 100 C, gel fired 350 C 30 min, crushed, then fired, 2 h hold; furnace atmosphere
      and cooling rate not stated in text (heating scheme is a figure not reproduced in the XML); this sample fired at 1200
      C'
    measurement_conditions:
      T:
        K: 300
        note: RT
      field: null
      orientation: null
      form: powder
      density: null
      texture: none (powder)
    method: 'combined Rietveld refinement (FullProf) of 4 data sets: SLS-MS synchrotron XRD (0.778 A), Rigaku SmartLab Co-Ka
      XRD, SINQ-HRPT neutrons (1.89 and 2.45 A)'
    quantity_definition: 'average magnetic moment per site from joint X-ray/neutron refinement (NPD), averaged over site occupants
      (Fe and diamagnetic Zn/Mg counted); sign: positive = parallel to net moment, collinear model, sample-wide Gorter ferrimagnet'
    verbatim_source: 4f_oct(R)  -4.7(3) (muB) [column SrMg2Fe16O27]
    transformation: null
    measurement_group: L01_NPD_XRD_SrMg2Fe16O27
    figure_only: false
    axes: null
    split_cluster: MORCH_L01_MgNi
    transfer: null
    holdout_kind: null
  estimate:
    name: site_magnetic_moment_W6
    value: -4.7
    unit: muB
    quantity_kind: magnetic_moment
    source_role: literature_fit
    provenance:
      source_id: L01
      locator: Fig. 4 (table embedded in figure) row 4f_oct(R)
      note: null
      status: unverified
    uncertainty:
      kind: std
      std: 0.30000000000000004
      lower: null
      upper: null
      distribution: null
      params: {}
      declared_wide: false
      convention: parenthetical_se
    identifiable: true
  pending: null
  qualitative: null
  value_original: -4.7(3)
  unit_original: muB
  uncertainty_note: (n) as printed
  notes: 'schema migration: pending (magnetic_moment, muB) -> ParameterEstimate | holdout columns removed from the quoted
    source text (SPLIT_DECISION.md)'
  split: fit
- rec_id: L01-061
  lit_id: L01
  name: site_magnetic_moment_W6
  role: literature_fit
  source:
    locator:
      text: Fig. 4 (table embedded in figure) row 4f_oct(R)
      page: null
      table: null
      figure: '4'
      supplementary: null
    data_status: measured
    tier: 2
    doi: 10.1107/S2052252519003130
    sample_id_in_source: SrNi2Fe16O27
    formula_in_source: SrNi2Fe16O27
    synthesis: 'sol-gel autocombustion: Sr(NO3)2, Me(NO3)2.6H2O, Fe(NO3)3.9H2O (Sigma-Aldrich technical, >98 %), [Sr]:[Me]:[Fe]=1:2:16,
      citric acid, NH4OH to neutral, dried 100 C, gel fired 350 C 30 min, crushed, then fired, 2 h hold; furnace atmosphere
      and cooling rate not stated in text (heating scheme is a figure not reproduced in the XML); this sample fired at 1300
      C'
    measurement_conditions:
      T:
        K: 300
        note: RT
      field: null
      orientation: null
      form: powder
      density: null
      texture: none (powder)
    method: 'combined Rietveld refinement (FullProf) of 4 data sets: SLS-MS synchrotron XRD (0.778 A), Rigaku SmartLab Co-Ka
      XRD, SINQ-HRPT neutrons (1.89 and 2.45 A)'
    quantity_definition: 'average magnetic moment per site from joint X-ray/neutron refinement (NPD), averaged over site occupants
      (Fe and diamagnetic Zn/Mg counted); sign: positive = parallel to net moment, collinear model, sample-wide Gorter ferrimagnet'
    verbatim_source: 4f_oct(R)  -4.6(5) (muB) [column SrNi2Fe16O27]
    transformation: null
    measurement_group: L01_NPD_XRD_SrNi2Fe16O27
    figure_only: false
    axes: null
    split_cluster: MORCH_L01_MgNi
    transfer: null
    holdout_kind: null
  estimate:
    name: site_magnetic_moment_W6
    value: -4.6
    unit: muB
    quantity_kind: magnetic_moment
    source_role: literature_fit
    provenance:
      source_id: L01
      locator: Fig. 4 (table embedded in figure) row 4f_oct(R)
      note: null
      status: unverified
    uncertainty:
      kind: std
      std: 0.5
      lower: null
      upper: null
      distribution: null
      params: {}
      declared_wide: false
      convention: parenthetical_se
    identifiable: true
  pending: null
  qualitative: null
  value_original: -4.6(5)
  unit_original: muB
  uncertainty_note: (n) as printed
  notes: 'schema migration: pending (magnetic_moment, muB) -> ParameterEstimate | holdout columns removed from the quoted
    source text (SPLIT_DECISION.md)'
  split: fit
- rec_id: L01-063
  lit_id: L01
  name: site_magnetic_moment_W5
  role: literature_fit
  source:
    locator:
      text: Fig. 4 (table embedded in figure) row 12k_oct(R-S)
      page: null
      table: null
      figure: '4'
      supplementary: null
    data_status: measured
    tier: 2
    doi: 10.1107/S2052252519003130
    sample_id_in_source: SrMg2Fe16O27
    formula_in_source: SrMg2Fe16O27
    synthesis: 'sol-gel autocombustion: Sr(NO3)2, Me(NO3)2.6H2O, Fe(NO3)3.9H2O (Sigma-Aldrich technical, >98 %), [Sr]:[Me]:[Fe]=1:2:16,
      citric acid, NH4OH to neutral, dried 100 C, gel fired 350 C 30 min, crushed, then fired, 2 h hold; furnace atmosphere
      and cooling rate not stated in text (heating scheme is a figure not reproduced in the XML); this sample fired at 1200
      C'
    measurement_conditions:
      T:
        K: 300
        note: RT
      field: null
      orientation: null
      form: powder
      density: null
      texture: none (powder)
    method: 'combined Rietveld refinement (FullProf) of 4 data sets: SLS-MS synchrotron XRD (0.778 A), Rigaku SmartLab Co-Ka
      XRD, SINQ-HRPT neutrons (1.89 and 2.45 A)'
    quantity_definition: 'average magnetic moment per site from joint X-ray/neutron refinement (NPD), averaged over site occupants
      (Fe and diamagnetic Zn/Mg counted); sign: positive = parallel to net moment, collinear model, sample-wide Gorter ferrimagnet'
    verbatim_source: 12k_oct(R-S)  3.5(2) (muB) [column SrMg2Fe16O27]
    transformation: null
    measurement_group: L01_NPD_XRD_SrMg2Fe16O27
    figure_only: false
    axes: null
    split_cluster: MORCH_L01_MgNi
    transfer: null
    holdout_kind: null
  estimate:
    name: site_magnetic_moment_W5
    value: 3.5
    unit: muB
    quantity_kind: magnetic_moment
    source_role: literature_fit
    provenance:
      source_id: L01
      locator: Fig. 4 (table embedded in figure) row 12k_oct(R-S)
      note: null
      status: unverified
    uncertainty:
      kind: std
      std: 0.2
      lower: null
      upper: null
      distribution: null
      params: {}
      declared_wide: false
      convention: parenthetical_se
    identifiable: true
  pending: null
  qualitative: null
  value_original: 3.5(2)
  unit_original: muB
  uncertainty_note: (n) as printed
  notes: 'schema migration: pending (magnetic_moment, muB) -> ParameterEstimate | holdout columns removed from the quoted
    source text (SPLIT_DECISION.md)'
  split: fit
- rec_id: L01-065
  lit_id: L01
  name: site_magnetic_moment_W5
  role: literature_fit
