Repository: 6Nightmare9/Hexaferrite

# HexW — модель W-гексаферритов

Приватный рабочий репозиторий: код, литература, исходные измерения, сохранённые расчёты и инструкции. Снимок от 27 октября 2026 года.

**Исследовательская версия 0.2.0. Независимая точность ФМР ≤10% пока не подтверждена.** Теория и результаты обработки измерений сохранены раздельно; эксперимент не переобучает модель автоматически.

## Запуск на другом компьютере

1. Владелец предоставляет коллеге доступ: **Settings → Collaborators → Add people**. Коллега принимает приглашение под своим аккаунтом GitHub.
2.

File: literature/fit/records_fit.yaml (part 3 of 21)
meta:
  source:
    locator:
      text: Fig. 4 (table embedded in figure) row 12k_oct(R-S)
      page: null
      table: null
      figure: '4'
      supplementary: null
    data_status: measured
    tier: 2
    doi: 10.1107/S2052252519003130
    sample_id_in_source: SrNi2Fe16O27
    formula_in_source: SrNi2Fe16O27
    synthesis: 'sol-gel autocombustion: Sr(NO3)2, Me(NO3)2.6H2O, Fe(NO3)3.9H2O (Sigma-Aldrich technical, >98 %), [Sr]:[Me]:[Fe]=1:2:16,
      citric acid, NH4OH to neutral, dried 100 C, gel fired 350 C 30 min, crushed, then fired, 2 h hold; furnace atmosphere
      and cooling rate not stated in text (heating scheme is a figure not reproduced in the XML); this sample fired at 1300
      C'
    measurement_conditions:
      T:
        K: 300
        note: RT
      field: null
      orientation: null
      form: powder
      density: null
      texture: none (powder)
    method: 'combined Rietveld refinement (FullProf) of 4 data sets: SLS-MS synchrotron XRD (0.778 A), Rigaku SmartLab Co-Ka
      XRD, SINQ-HRPT neutrons (1.89 and 2.45 A)'
    quantity_definition: 'average magnetic moment per site from joint X-ray/neutron refinement (NPD), averaged over site occupants
      (Fe and diamagnetic Zn/Mg counted); sign: positive = parallel to net moment, collinear model, sample-wide Gorter ferrimagnet'
    verbatim_source: 12k_oct(R-S)  3.5(3) (muB) [column SrNi2Fe16O27]
    transformation: null
    measurement_group: L01_NPD_XRD_SrNi2Fe16O27
    figure_only: false
    axes: null
    split_cluster: MORCH_L01_MgNi
    transfer: null
    holdout_kind: null
  estimate:
    name: site_magnetic_moment_W5
    value: 3.5
    unit: muB
    quantity_kind: magnetic_moment
    source_role: literature_fit
    provenance:
      source_id: L01
      locator: Fig. 4 (table embedded in figure) row 12k_oct(R-S)
      note: null
      status: unverified
    uncertainty:
      kind: std
      std: 0.30000000000000004
      lower: null
      upper: null
      distribution: null
      params: {}
      declared_wide: false
      convention: parenthetical_se
    identifiable: true
  pending: null
  qualitative: null
  value_original: 3.5(3)
  unit_original: muB
  uncertainty_note: (n) as printed
  notes: 'schema migration: pending (magnetic_moment, muB) -> ParameterEstimate | holdout columns removed from the quoted
    source text (SPLIT_DECISION.md)'
  split: fit
- rec_id: L01-067
  lit_id: L01
  name: Ms_from_NPD_moments
  role: literature_fit
  source:
    locator:
      text: Fig. 4 (table) row Ms,NPD
      page: null
      table: null
      figure: '4'
      supplementary: null
    data_status: calculated
    tier: 2
    doi: 10.1107/S2052252519003130
    sample_id_in_source: SrMg2Fe16O27
    formula_in_source: SrMg2Fe16O27
    synthesis: 'sol-gel autocombustion: Sr(NO3)2, Me(NO3)2.6H2O, Fe(NO3)3.9H2O (Sigma-Aldrich technical, >98 %), [Sr]:[Me]:[Fe]=1:2:16,
      citric acid, NH4OH to neutral, dried 100 C, gel fired 350 C 30 min, crushed, then fired, 2 h hold; furnace atmosphere
      and cooling rate not stated in text (heating scheme is a figure not reproduced in the XML); this sample fired at 1200
      C'
    measurement_conditions:
      T:
        K: 300
        note: RT
      field: null
      orientation: null
      form: powder
      density: null
      texture: none (powder)
    method: 'combined Rietveld refinement (FullProf) of 4 data sets: SLS-MS synchrotron XRD (0.778 A), Rigaku SmartLab Co-Ka
      XRD, SINQ-HRPT neutrons (1.89 and 2.45 A)'
    quantity_definition: sum of refined site moments over the unit cell divided by cell mass (authors); neutron moments are
      lower than VSM for all samples
    verbatim_source: Ms,NPD (Am2/kg)  41(3)
    transformation: none (1 A m2/kg = 1 emu/g)
    measurement_group: L01_NPD_XRD_SrMg2Fe16O27
    figure_only: false
    axes: null
    split_cluster: MORCH_L01_MgNi
    transfer: null
    holdout_kind: null
  estimate:
    name: Ms_from_NPD_moments
    value: 41.0
    unit: A*m^2/kg
    quantity_kind: specific_magnetization
    source_role: literature_fit
    provenance:
      source_id: L01
      locator: Fig. 4 (table) row Ms,NPD
      note: null
      status: unverified
    uncertainty:
      kind: std
      std: 3.0
      lower: null
      upper: null
      distribution: null
      params: {}
      declared_wide: false
      convention: parenthetical_se
    identifiable: true
  pending: null
  qualitative: null
  value_original: 41(3)
  unit_original: A*m^2/kg
  uncertainty_note: null
  notes: 'schema migration: pending (specific_magnetization, A*m^2/kg) -> ParameterEstimate | holdout columns removed from
    the quoted source text (SPLIT_DECISION.md)'
  split: fit
- rec_id: L01-068
  lit_id: L01
  name: Ms_VSM_raw
  role: literature_fit
  source:
    locator:
      text: Fig. 4 (table) row Ms,VSM; also Table S9/S10 (Supporting information)
      page: null
      table: S9
      figure: '4'
      supplementary: Fig. 4 (table) row Ms,VSM; also Table S9/S10 (Supporting information)
    data_status: measured
    tier: 2
    doi: 10.1107/S2052252519003130
    sample_id_in_source: SrMg2Fe16O27
    formula_in_source: SrMg2Fe16O27
    synthesis: 'sol-gel autocombustion: Sr(NO3)2, Me(NO3)2.6H2O, Fe(NO3)3.9H2O (Sigma-Aldrich technical, >98 %), [Sr]:[Me]:[Fe]=1:2:16,
      citric acid, NH4OH to neutral, dried 100 C, gel fired 350 C 30 min, crushed, then fired, 2 h hold; furnace atmosphere
      and cooling rate not stated in text (heating scheme is a figure not reproduced in the XML); this sample fired at 1200
      C'
    measurement_conditions:
      T:
        K: 300
      field: up to +-3 T, PPMS-VSM
      orientation: null
      form: powder 20-45 mg in cylindrical capsule (h 2.7-3.0 mm, d 3.5 mm)
      density: null
      texture: none
    method: 'combined Rietveld refinement (FullProf) of 4 data sets: SLS-MS synchrotron XRD (0.778 A), Rigaku SmartLab Co-Ka
      XRD, SINQ-HRPT neutrons (1.89 and 2.45 A)'
    quantity_definition: Ms by approach to saturation (extrapolation), after graphical near-infinite-slope demagnetisation
      correction; includes impurity phases (spinel ~5-8 wt %)
    verbatim_source: Ms,VSM (Am2/kg)  60.3(1)
    transformation: none (1 A m2/kg = 1 emu/g)
    measurement_group: L01_NPD_XRD_SrMg2Fe16O27
    figure_only: false
    axes: null
    split_cluster: MORCH_L01_MgNi
    transfer: null
    holdout_kind: null
  estimate:
    name: Ms_VSM_raw
    value: 60.3
    unit: A*m^2/kg
    quantity_kind: specific_magnetization
    source_role: literature_fit
    provenance:
      source_id: L01
      locator: Fig. 4 (table) row Ms,VSM; also Table S9/S10 (Supporting information)
      note: null
      status: unverified
    uncertainty:
      kind: std
      std: 0.1
      lower: null
      upper: null
      distribution: null
      params: {}
      declared_wide: false
      convention: parenthetical_se
    identifiable: true
  pending: null
  qualitative: null
  value_original: 60.3(1)
  unit_original: A*m^2/kg
  uncertainty_note: null
  notes: 'schema migration: pending (specific_magnetization, A*m^2/kg) -> ParameterEstimate | holdout columns removed from
    the quoted source text (SPLIT_DECISION.md)'
  split: fit
- rec_id: L01-069
  lit_id: L01
  name: Ms_VSM_impurity_corrected
  role: literature_fit
  source:
    locator:
      text: Fig. 4 (table) row 'Wt% Corrected Ms'; Supporting information S8, Table S10
      page: null
      table: S10
      figure: '4'
      supplementary: Fig. 4 (table) row 'Wt% Corrected Ms'; Supporting information S8, Table S10
    data_status: assumed_by_authors
    tier: 2
    doi: 10.1107/S2052252519003130
    sample_id_in_source: SrMg2Fe16O27
    formula_in_source: SrMg2Fe16O27
    synthesis: 'sol-gel autocombustion: Sr(NO3)2, Me(NO3)2.6H2O, Fe(NO3)3.9H2O (Sigma-Aldrich technical, >98 %), [Sr]:[Me]:[Fe]=1:2:16,
      citric acid, NH4OH to neutral, dried 100 C, gel fired 350 C 30 min, crushed, then fired, 2 h hold; furnace atmosphere
      and cooling rate not stated in text (heating scheme is a figure not reproduced in the XML); this sample fired at 1200
      C'
    measurement_conditions:
      T:
        K: 300
      field: null
      orientation: null
      form: powder
      density: null
      texture: none (powder)
    method: 'combined Rietveld refinement (FullProf) of 4 data sets: SLS-MS synchrotron XRD (0.778 A), Rigaku SmartLab Co-Ka
      XRD, SINQ-HRPT neutrons (1.89 and 2.45 A)'
    quantity_definition: Ms,VSM corrected for impurity phases using refined wt% and LITERATURE Ms of the impurities (MgFe2O4
      25, CoFe2O4 80, NiFe2O4 50, ZnFe2O4 1, X-type 63.29 A m2/kg)
    verbatim_source: Wt% Corrected Ms (Am2/kg)  63.7(2)
    transformation: null
    measurement_group: L01_NPD_XRD_SrMg2Fe16O27
    figure_only: false
    axes: null
    split_cluster: MORCH_L01_MgNi
    transfer: null
    holdout_kind: null
  estimate:
    name: Ms_VSM_impurity_corrected
    value: 63.7
    unit: A*m^2/kg
    quantity_kind: specific_magnetization
    source_role: literature_fit
    provenance:
      source_id: L01
      locator: Fig. 4 (table) row 'Wt% Corrected Ms'; Supporting information S8, Table S10
      note: null
      status: unverified
    uncertainty:
      kind: std
      std: 0.2
      lower: null
      upper: null
      distribution: null
      params: {}
      declared_wide: false
      convention: parenthetical_se
    identifiable: true
  pending: null
  qualitative: null
  value_original: 63.7(2)
  unit_original: A*m^2/kg
  uncertainty_note: null
  notes: 'depends on assumed impurity Ms from other papers; conclusion section calls these ''Ms,VSM'' (naming ambiguity) |
    schema migration: pending (specific_magnetization, A*m^2/kg) -> ParameterEstimate | holdout columns removed from the quoted
    source text (SPLIT_DECISION.md)'
  split: fit
- rec_id: L01-070
  lit_id: L01
  name: Curie_temperature
  role: literature_fit
  source:
    locator:
      text: Fig. 4 (table) row T_C (degC); Conclusions; Supporting S2 / Fig. S4
      page: null
      table: null
      figure: '4'
      supplementary: Fig. 4 (table) row T_C (degC); Conclusions; Supporting S2 / Fig. S4
    data_status: measured
    tier: 2
    doi: 10.1107/S2052252519003130
    sample_id_in_source: SrMg2Fe16O27
    formula_in_source: SrMg2Fe16O27
    synthesis: 'sol-gel autocombustion: Sr(NO3)2, Me(NO3)2.6H2O, Fe(NO3)3.9H2O (Sigma-Aldrich technical, >98 %), [Sr]:[Me]:[Fe]=1:2:16,
      citric acid, NH4OH to neutral, dried 100 C, gel fired 350 C 30 min, crushed, then fired, 2 h hold; furnace atmosphere
      and cooling rate not stated in text (heating scheme is a figure not reproduced in the XML); this sample fired at 1200
      C'
    measurement_conditions:
      T:
        K: null
      field: external permanent magnet (strength not given)
      orientation: null
      form: pellet 60-120 mg
      density: null
      texture: none (powder)
    method: thermogravimetry in external magnet (Netzsch STA 449 F3), pellets 60-120 mg, 10 C/min, Ar 50 ml/min; T_C = intercept
      of linear fits of the mass increase near T_C and the preceding mass signal
    quantity_definition: Curie temperature, TG-magnet intercept method
    verbatim_source: T_C (C)  435(2)
    transformation: 'degC -> K: +273.15'
    measurement_group: L01_NPD_XRD_SrMg2Fe16O27
    figure_only: false
    axes: null
    split_cluster: MORCH_L01_MgNi
    transfer: null
    holdout_kind: null
  estimate:
    name: Curie_temperature
    value: 708.15
    unit: K
    quantity_kind: temperature
    source_role: literature_fit
    provenance:
      source_id: L01
      locator: Fig. 4 (table) row T_C (degC); Conclusions; Supporting S2 / Fig. S4
      note: null
      status: verified
    uncertainty:
      kind: std
      std: 2.0
      lower: null
      upper: null
      distribution: null
      params: {}
      declared_wide: false
      convention: parenthetical_se
    identifiable: true
  pending: null
  qualitative: null
  value_original: 435(2) degC
  unit_original: degC
  uncertainty_note: (n) as printed, in degC
  notes: holdout columns removed from the quoted source text (SPLIT_DECISION.md)
  split: fit
- rec_id: L01-075
  lit_id: L01
  name: Ms_from_NPD_moments
  role: literature_fit
  source:
    locator:
      text: Fig. 4 (table) row Ms,NPD
      page: null
      table: null
      figure: '4'
      supplementary: null
    data_status: calculated
    tier: 2
    doi: 10.1107/S2052252519003130
    sample_id_in_source: SrNi2Fe16O27
    formula_in_source: SrNi2Fe16O27
    synthesis: 'sol-gel autocombustion: Sr(NO3)2, Me(NO3)2.6H2O, Fe(NO3)3.9H2O (Sigma-Aldrich technical, >98 %), [Sr]:[Me]:[Fe]=1:2:16,
      citric acid, NH4OH to neutral, dried 100 C, gel fired 350 C 30 min, crushed, then fired, 2 h hold; furnace atmosphere
      and cooling rate not stated in text (heating scheme is a figure not reproduced in the XML); this sample fired at 1300
      C'
    measurement_conditions:
      T:
        K: 300
        note: RT
      field: null
      orientation: null
      form: powder
      density: null
      texture: none (powder)
    method: 'combined Rietveld refinement (FullProf) of 4 data sets: SLS-MS synchrotron XRD (0.778 A), Rigaku SmartLab Co-Ka
      XRD, SINQ-HRPT neutrons (1.89 and 2.45 A)'
    quantity_definition: sum of refined site moments over the unit cell divided by cell mass (authors); neutron moments are
      lower than VSM for all samples
    verbatim_source: Ms,NPD (Am2/kg)  50(5)
    transformation: none (1 A m2/kg = 1 emu/g)
    measurement_group: L01_NPD_XRD_SrNi2Fe16O27
    figure_only: false
    axes: null
    split_cluster: MORCH_L01_MgNi
    transfer: null
    holdout_kind: null
  estimate:
    name: Ms_from_NPD_moments
    value: 50.0
    unit: A*m^2/kg
    quantity_kind: specific_magnetization
    source_role: literature_fit
    provenance:
      source_id: L01
      locator: Fig. 4 (table) row Ms,NPD
      note: null
      status: unverified
    uncertainty:
      kind: std
      std: 5.0
      lower: null
      upper: null
      distribution: null
      params: {}
      declared_wide: false
      convention: parenthetical_se
    identifiable: true
  pending: null
  qualitative: null
  value_original: 50(5)
  unit_original: A*m^2/kg
  uncertainty_note: null
  notes: 'schema migration: pending (specific_magnetization, A*m^2/kg) -> ParameterEstimate | holdout columns removed from
    the quoted source text (SPLIT_DECISION.md)'
  split: fit
- rec_id: L01-076
  lit_id: L01
  name: Ms_VSM_raw
  role: literature_fit
  source:
    locator:
      text: Fig. 4 (table) row Ms,VSM; also Table S9/S10 (Supporting information)
      page: null
      table: S9
      figure: '4'
      supplementary: Fig. 4 (table) row Ms,VSM; also Table S9/S10 (Supporting information)
    data_status: measured
    tier: 2
    doi: 10.1107/S2052252519003130
    sample_id_in_source: SrNi2Fe16O27
    formula_in_source: SrNi2Fe16O27
    synthesis: 'sol-gel autocombustion: Sr(NO3)2, Me(NO3)2.6H2O, Fe(NO3)3.9H2O (Sigma-Aldrich technical, >98 %), [Sr]:[Me]:[Fe]=1:2:16,
      citric acid, NH4OH to neutral, dried 100 C, gel fired 350 C 30 min, crushed, then fired, 2 h hold; furnace atmosphere
      and cooling rate not stated in text (heating scheme is a figure not reproduced in the XML); this sample fired at 1300
      C'
    measurement_conditions:
      T:
        K: 300
      field: up to +-3 T, PPMS-VSM
      orientation: null
      form: powder 20-45 mg in cylindrical capsule (h 2.7-3.0 mm, d 3.5 mm)
      density: null
      texture: none
    method: 'combined Rietveld refinement (FullProf) of 4 data sets: SLS-MS synchrotron XRD (0.778 A), Rigaku SmartLab Co-Ka
      XRD, SINQ-HRPT neutrons (1.89 and 2.45 A)'
    quantity_definition: Ms by approach to saturation (extrapolation), after graphical near-infinite-slope demagnetisation
      correction; includes impurity phases (spinel ~5-8 wt %)
    verbatim_source: Ms,VSM (Am2/kg)  67.7(1)
    transformation: none (1 A m2/kg = 1 emu/g)
    measurement_group: L01_NPD_XRD_SrNi2Fe16O27
    figure_only: false
    axes: null
    split_cluster: MORCH_L01_MgNi
    transfer: null
    holdout_kind: null
  estimate:
    name: Ms_VSM_raw
    value: 67.7
    unit: A*m^2/kg
    quantity_kind: specific_magnetization
    source_role: literature_fit
    provenance:
      source_id: L01
      locator: Fig. 4 (table) row Ms,VSM; also Table S9/S10 (Supporting information)
      note: null
      status: unverified
    uncertainty:
      kind: std
      std: 0.1
      lower: null
      upper: null
      distribution: null
      params: {}
      declared_wide: false
      convention: parenthetical_se
    identifiable: true
  pending: null
  qualitative: null
  value_original: 67.7(1)
  unit_original: A*m^2/kg
  uncertainty_note: null
  notes: 'schema migration: pending (specific_magnetization, A*m^2/kg) -> ParameterEstimate | holdout columns removed from
    the quoted source text (SPLIT_DECISION.md)'
  split: fit
- rec_id: L01-077
  lit_id: L01
  name: Ms_VSM_impurity_corrected
  role: literature_fit
  source:
    locator:
      text: Fig. 4 (table) row 'Wt% Corrected Ms'; Supporting information S8, Table S10
      page: null
      table: S10
      figure: '4'
      supplementary: Fig. 4 (table) row 'Wt% Corrected Ms'; Supporting information S8, Table S10
    data_status: assumed_by_authors
    tier: 2
    doi: 10.1107/S2052252519003130
    sample_id_in_source: SrNi2Fe16O27
    formula_in_source: SrNi2Fe16O27
    synthesis: 'sol-gel autocombustion: Sr(NO3)2, Me(NO3)2.6H2O, Fe(NO3)3.9H2O (Sigma-Aldrich technical, >98 %), [Sr]:[Me]:[Fe]=1:2:16,
      citric acid, NH4OH to neutral, dried 100 C, gel fired 350 C 30 min, crushed, then fired, 2 h hold; furnace atmosphere
      and cooling rate not stated in text (heating scheme is a figure not reproduced in the XML); this sample fired at 1300
      C'
    measurement_conditions:
      T:
        K: 300
      field: null
      orientation: null
      form: powder
      density: null
      texture: none (powder)
    method: 'combined Rietveld refinement (FullProf) of 4 data sets: SLS-MS synchrotron XRD (0.778 A), Rigaku SmartLab Co-Ka
      XRD, SINQ-HRPT neutrons (1.89 and 2.45 A)'
    quantity_definition: Ms,VSM corrected for impurity phases using refined wt% and LITERATURE Ms of the impurities (MgFe2O4
      25, CoFe2O4 80, NiFe2O4 50, ZnFe2O4 1, X-type 63.29 A m2/kg)
    verbatim_source: Wt% Corrected Ms (Am2/kg)  69.0(3)
    transformation: null
    measurement_group: L01_NPD_XRD_SrNi2Fe16O27
    figure_only: false
    axes: null
    split_cluster: MORCH_L01_MgNi
    transfer: null
    holdout_kind: null
  estimate:
    name: Ms_VSM_impurity_corrected
    value: 69.0
    unit: A*m^2/kg
    quantity_kind: specific_magnetization
    source_role: literature_fit
    provenance:
      source_id: L01
      locator: Fig. 4 (table) row 'Wt% Corrected Ms'; Supporting information S8, Table S10
      note: null
      status: unverified
    uncertainty:
      kind: std
      std: 0.30000000000000004
      lower: null
      upper: null
      distribution: null
      params: {}
      declared_wide: false
      convention: parenthetical_se
    identifiable: true
  pending: null
  qualitative: null
  value_original: 69.0(3)
  unit_original: A*m^2/kg
  uncertainty_note: null
  notes: 'depends on assumed impurity Ms from other papers; conclusion section calls these ''Ms,VSM'' (naming ambiguity) |
    schema migration: pending (specific_magnetization, A*m^2/kg) -> ParameterEstimate | holdout columns removed from the quoted
    source text (SPLIT_DECISION.md)'
  split: fit
- rec_id: L01-078
  lit_id: L01
  name: Curie_temperature
  role: literature_fit
  source:
    locator:
      text: Fig. 4 (table) row T_C (degC); Conclusions; Supporting S2 / Fig. S4
      page: null
      table: null
      figure: '4'
      supplementary: Fig. 4 (table) row T_C (degC); Conclusions; Supporting S2 / Fig. S4
    data_status: measured
    tier: 2
    doi: 10.1107/S2052252519003130
    sample_id_in_source: SrNi2Fe16O27
    formula_in_source: SrNi2Fe16O27
    synthesis: 'sol-gel autocombustion: Sr(NO3)2, Me(NO3)2.6H2O, Fe(NO3)3.9H2O (Sigma-Aldrich technical, >98 %), [Sr]:[Me]:[Fe]=1:2:16,
      citric acid, NH4OH to neutral, dried 100 C, gel fired 350 C 30 min, crushed, then fired, 2 h hold; furnace atmosphere
      and cooling rate not stated in text (heating scheme is a figure not reproduced in the XML); this sample fired at 1300
      C'
    measurement_conditions:
      T:
        K: null
      field: external permanent magnet (strength not given)
      orientation: null
      form: pellet 60-120 mg
      density: null
      texture: none (powder)
    method: thermogravimetry in external magnet (Netzsch STA 449 F3), pellets 60-120 mg, 10 C/min, Ar 50 ml/min; T_C = intercept
      of linear fits of the mass increase near T_C and the preceding mass signal
    quantity_definition: Curie temperature, TG-magnet intercept method
    verbatim_source: T_C (C)  500(2)
    transformation: 'degC -> K: +273.15'
    measurement_group: L01_NPD_XRD_SrNi2Fe16O27
    figure_only: false
    axes: null
    split_cluster: MORCH_L01_MgNi
    transfer: null
    holdout_kind: null
  estimate:
    name: Curie_temperature
    value: 773.15
    unit: K
    quantity_kind: temperature
    source_role: literature_fit
    provenance:
      source_id: L01
      locator: Fig. 4 (table) row T_C (degC); Conclusions; Supporting S2 / Fig. S4
      note: null
      status: verified
    uncertainty:
      kind: std
      std: 2.0
      lower: null
      upper: null
      distribution: null
      params: {}
      declared_wide: false
      convention: parenthetical_se
    identifiable: true
  pending: null
  qualitative: null
  value_original: 500(2) degC
  unit_original: degC
  uncertainty_note: (n) as printed, in degC
  notes: holdout columns removed from the quoted source text (SPLIT_DECISION.md)
  split: fit
- rec_id: L01-084
  lit_id: L01
  name: impurity_wt_MgFe2O4
  role: literature_fit
  source:
    locator:
      text: Section 3.2 Purity and occupation, para 1
      page: null
      table: null
      figure: null
      supplementary: null
    data_status: measured
    tier: 2
    doi: 10.1107/S2052252519003130
    sample_id_in_source: SrMg2Fe16O27
    formula_in_source: SrMg2Fe16O27
    synthesis: 'sol-gel autocombustion: Sr(NO3)2, Me(NO3)2.6H2O, Fe(NO3)3.9H2O (Sigma-Aldrich technical, >98 %), [Sr]:[Me]:[Fe]=1:2:16,
      citric acid, NH4OH to neutral, dried 100 C, gel fired 350 C 30 min, crushed, then fired, 2 h hold; furnace atmosphere
      and cooling rate not stated in text (heating scheme is a figure not reproduced in the XML); this sample fired at 1200
      C'
    measurement_conditions:
      T: null
      field: null
      orientation: null
      form: powder
      density: null
      texture: none (powder)
    method: 'combined Rietveld refinement (FullProf) of 4 data sets: SLS-MS synchrotron XRD (0.778 A), Rigaku SmartLab Co-Ka
      XRD, SINQ-HRPT neutrons (1.89 and 2.45 A)'
    quantity_definition: weight fraction of spinel impurity from SLS-MS Rietveld
    verbatim_source: 'MgFe2O4 8.24(5) wt%  [impurity phases of the other samples are withheld: holdout]'
    transformation: wt % kept as %
    measurement_group: L01_NPD_XRD_SrMg2Fe16O27
    figure_only: false
    axes: null
    split_cluster: MORCH_L01_MgNi
    transfer: null
    holdout_kind: null
  estimate:
    name: impurity_wt_MgFe2O4
    value: 8.24
    unit: '%'
    quantity_kind: fraction_mass
    source_role: literature_fit
    provenance:
      source_id: L01
      locator: Section 3.2 Purity and occupation, para 1
      note: null
      status: verified
    uncertainty:
      kind: std
      std: 0.05
      lower: null
      upper: null
      distribution: null
      params: {}
      declared_wide: false
      convention: parenthetical_se
    identifiable: true
  pending: null
  qualitative: null
  value_original: 8.24(5)
  unit_original: '%'
  uncertainty_note: null
  notes: 'schema migration: quantity_kind fraction -> fraction_mass | holdout columns removed from the quoted source text
    (SPLIT_DECISION.md)'
  split: fit
- rec_id: L01-085
  lit_id: L01
  name: impurity_wt_NiFe2O4
  role: literature_fit
  source:
    locator:
      text: Section 3.2 Purity and occupation, para 1
      page: null
      table: null
      figure: null
      supplementary: null
    data_status: measured
    tier: 2
    doi: 10.1107/S2052252519003130
    sample_id_in_source: SrNi2Fe16O27
    formula_in_source: SrNi2Fe16O27
    synthesis: 'sol-gel autocombustion: Sr(NO3)2, Me(NO3)2.6H2O, Fe(NO3)3.9H2O (Sigma-Aldrich technical, >98 %), [Sr]:[Me]:[Fe]=1:2:16,
      citric acid, NH4OH to neutral, dried 100 C, gel fired 350 C 30 min, crushed, then fired, 2 h hold; furnace atmosphere
      and cooling rate not stated in text (heating scheme is a figure not reproduced in the XML); this sample fired at 1300
      C'
    measurement_conditions:
      T: null
      field: null
      orientation: null
      form: powder
      density: null
      texture: none (powder)
    method: 'combined Rietveld refinement (FullProf) of 4 data sets: SLS-MS synchrotron XRD (0.778 A), Rigaku SmartLab Co-Ka
      XRD, SINQ-HRPT neutrons (1.89 and 2.45 A)'
    quantity_definition: weight fraction of spinel impurity from SLS-MS Rietveld
    verbatim_source: 'NiFe2O4 7.08(6) wt%  [impurity phases of the other samples are withheld: holdout]'
    transformation: wt % kept as %
    measurement_group: L01_NPD_XRD_SrNi2Fe16O27
    figure_only: false
    axes: null
    split_cluster: MORCH_L01_MgNi
    transfer: null
    holdout_kind: null
  estimate:
    name: impurity_wt_NiFe2O4
    value: 7.08
    unit: '%'
    quantity_kind: fraction_mass
    source_role: literature_fit
    provenance:
      source_id: L01
      locator: Section 3.2 Purity and occupation, para 1
      note: null
      status: verified
    uncertainty:
      kind: std
      std: 0.06
      lower: null
      upper: null
      distribution: null
      params: {}
      declared_wide: false
      convention: parenthetical_se
    identifiable: true
  pending: null
  qualitative: null
  value_original: 7.08(6)
  unit_original: '%'
  uncertainty_note: null
  notes: 'schema migration: quantity_kind fraction -> fraction_mass | holdout columns removed from the quoted source text
    (SPLIT_DECISION.md)'
  split: fit
- rec_id: L01-087
  lit_id: L01
  name: impurity_wt_Sr2Mg2Fe28O46_Xtype
  role: literature_fit
  source:
    locator:
      text: Section 3.2 Purity and occupation, para 1
      page: null
      table: null
      figure: null
      supplementary: null
    data_status: measured
    tier: 2
    doi: 10.1107/S2052252519003130
    sample_id_in_source: SrMg2Fe16O27
    formula_in_source: SrMg2Fe16O27
    synthesis: 'sol-gel autocombustion: Sr(NO3)2, Me(NO3)2.6H2O, Fe(NO3)3.9H2O (Sigma-Aldrich technical, >98 %), [Sr]:[Me]:[Fe]=1:2:16,
      citric acid, NH4OH to neutral, dried 100 C, gel fired 350 C 30 min, crushed, then fired, 2 h hold; furnace atmosphere
      and cooling rate not stated in text (heating scheme is a figure not reproduced in the XML); this sample fired at 1200
      C'
    measurement_conditions:
      T: null
      field: null
      orientation: null
      form: powder
      density: null
      texture: none (powder)
    method: 'combined Rietveld refinement (FullProf) of 4 data sets: SLS-MS synchrotron XRD (0.778 A), Rigaku SmartLab Co-Ka
      XRD, SINQ-HRPT neutrons (1.89 and 2.45 A)'
    quantity_definition: X-type wt fraction
    verbatim_source: The SrMg2Fe16O27 sample additionally contained a small impurity of X-type hexaferrite Sr2Mg2Fe28O46 [8.77
      (5) wt%].
    transformation: null
    measurement_group: L01_NPD_XRD_SrMg2Fe16O27
    figure_only: false
    axes: null
    split_cluster: MORCH_L01_MgNi
    transfer: null
    holdout_kind: null
  estimate:
    name: impurity_wt_Sr2Mg2Fe28O46_Xtype
    value: 8.77
    unit: '%'
    quantity_kind: fraction_mass
    source_role: literature_fit
    provenance:
      source_id: L01
      locator: Section 3.2 Purity and occupation, para 1
      note: null
      status: verified
    uncertainty:
      kind: std
      std: 0.05
      lower: null
      upper: null
      distribution: null
      params: {}
      declared_wide: false
      convention: parenthetical_se
    identifiable: true
  pending: null
  qualitative: null
  value_original: 8.77(5)
  unit_original: '%'
  uncertainty_note: null
  notes: 'schema migration: quantity_kind fraction -> fraction_mass | holdout columns removed from the quoted source text
    (SPLIT_DECISION.md)'
  split: fit
- rec_id: L01-088
  lit_id: L01
  name: moment_angle_from_c_axis
  role: literature_fit
  source:
    locator:
      text: Section 3.3 Magnetic structure; Fig. 1(b)
      page: null
      table: null
      figure: '1'
      supplementary: null
    data_status: measured
    tier: 2
    doi: 10.1107/S2052252519003130
    sample_id_in_source: SrMg2Fe16O27
    formula_in_source: SrMg2Fe16O27
    synthesis: 'sol-gel autocombustion: Sr(NO3)2, Me(NO3)2.6H2O, Fe(NO3)3.9H2O (Sigma-Aldrich technical, >98 %), [Sr]:[Me]:[Fe]=1:2:16,
      citric acid, NH4OH to neutral, dried 100 C, gel fired 350 C 30 min, crushed, then fired, 2 h hold; furnace atmosphere
      and cooling rate not stated in text (heating scheme is a figure not reproduced in the XML); this sample fired at 1200
      C'
    measurement_conditions:
      T:
        K: 300
      field: null
      orientation: null
      form: powder
      density: null
      texture: none (powder)
    method: 'combined Rietveld refinement (FullProf) of 4 data sets: SLS-MS synchrotron XRD (0.778 A), Rigaku SmartLab Co-Ka
      XRD, SINQ-HRPT neutrons (1.89 and 2.45 A)'
    quantity_definition: collinear ferrimagnet k=0, uniaxial easy axis c; magnetic space group P63/mm'c' (Supporting S5, OG
      194.8.1501)
    verbatim_source: For Mg and Ni there is no magnetic contribution to the (00l) reflections, indicating that the magnetic
      moment is aligned along the c axis.
    transformation: null
    measurement_group: L01_NPD_XRD_SrMg2Fe16O27
    figure_only: false
    axes: null
    split_cluster: MORCH_L01_MgNi
    transfer: null
    holdout_kind: null
  estimate:
    name: moment_angle_from_c_axis
    value: 0.0
    unit: deg
    quantity_kind: angle
    source_role: literature_fit
    provenance:
      source_id: L01
      locator: Section 3.3 Magnetic structure; Fig. 1(b)
      note: no uncertainty given
      status: verified
    uncertainty:
      kind: unknown
      std: null
      lower: null
      upper: null
      distribution: null
      params: {}
      declared_wide: false
    identifiable: true
  pending: null
  qualitative: uniaxial
  value_original: null
  unit_original: deg
  uncertainty_note: null
  notes: no uncertainty given | holdout columns removed from the quoted source text (SPLIT_DECISION.md)
  split: fit
- rec_id: L01-089
  lit_id: L01
  name: moment_angle_from_c_axis
  role: literature_fit
  source:
    locator:
      text: Section 3.3 Magnetic structure; Fig. 1(b)
      page: null
      table: null
      figure: '1'
      supplementary: null
    data_status: measured
    tier: 2
    doi: 10.1107/S2052252519003130
    sample_id_in_source: SrNi2Fe16O27
    formula_in_source: SrNi2Fe16O27
    synthesis: 'sol-gel autocombustion: Sr(NO3)2, Me(NO3)2.6H2O, Fe(NO3)3.9H2O (Sigma-Aldrich technical, >98 %), [Sr]:[Me]:[Fe]=1:2:16,
      citric acid, NH4OH to neutral, dried 100 C, gel fired 350 C 30 min, crushed, then fired, 2 h hold; furnace atmosphere
      and cooling rate not stated in text (heating scheme is a figure not reproduced in the XML); this sample fired at 1300
      C'
    measurement_conditions:
      T:
        K: 300
      field: null
      orientation: null
      form: powder
      density: null
      texture: none (powder)
    method: 'combined Rietveld refinement (FullProf) of 4 data sets: SLS-MS synchrotron XRD (0.778 A), Rigaku SmartLab Co-Ka
      XRD, SINQ-HRPT neutrons (1.89 and 2.45 A)'
    quantity_definition: collinear ferrimagnet k=0, uniaxial easy axis c; magnetic space group P63/mm'c' (Supporting S5, OG
      194.8.1501)
    verbatim_source: For Mg and Ni there is no magnetic contribution to the (00l) reflections, indicating that the magnetic
      moment is aligned along the c axis.
    transformation: null
    measurement_group: L01_NPD_XRD_SrNi2Fe16O27
    figure_only: false
    axes: null
    split_cluster: MORCH_L01_MgNi
    transfer: null
    holdout_kind: null
  estimate:
    name: moment_angle_from_c_axis
    value: 0.0
    unit: deg
    quantity_kind: angle
    source_role: literature_fit
    provenance:
      source_id: L01
      locator: Section 3.3 Magnetic structure; Fig. 1(b)
      note: no uncertainty given
      status: verified
    uncertainty:
      kind: unknown
      std: null
      lower: null
      upper: null
      distribution: null
      params: {}
      declared_wide: false
    identifiable: true
  pending: null
  qualitative: uniaxial
  value_original: null
  unit_original: deg
  uncertainty_note: null
  notes: no uncertainty given | holdout columns removed from the quoted source text (SPLIT_DECISION.md)
  split: fit
- rec_id: L02-001
  lit_id: L02
  name: calcination_temperature
  role: literature_fit
  source:
    locator:
      text: Table 1 (Calcination temperatures and times for the five compositions studied)
      page: null
      table: '1'
      figure: null
      supplementary: null
    data_status: measured
    tier: 1
    doi: 10.1107/S1600576723002133
    sample_id_in_source: SrCo2Fe16O27
    formula_in_source: SrCo2Fe16O27
    synthesis: 'sol-gel autocombustion: Sr(NO3)2, Fe(NO3)3.9H2O, Co(NO3)2.6H2O, Zn(NO3)2.6H2O (Sigma-Aldrich ACS >=98 %),
      stoichiometric, citric acid (1:1 to nitrates), NH4OH neutralised, dried 373 K, gel fired 623 K 30 min, cooled in air,
      crushed, then calcined (Table 1); calcination 1473 K, 2 h (atmosphere not stated)'
    measurement_conditions:
      T: null
      field: null
      orientation: null
      form: powder
      density: null
      texture: none (powder)
    method: 'combined Rietveld (TOPAS 6): SuperHRPD J-PARC neutron TOF (3 banks, 8 h) + Diamond I11 synchrotron XRD (0.826555
      A, 1 h); magnetic symmetry-mode analysis (ISODISTORT)'
    quantity_definition: null
    verbatim_source: 'Temperature (K) and time (h): 1473 K, 2 h | 1523 K, 4 h | 1523 K, 2 h | 1523 K, 1 h | 1473 K, 2 h (SrCo2,
      SrCo1.5Zn0.5, SrCoZn, SrCo0.5Zn1.5, SrZn2)'
    transformation: null
    measurement_group: L02_synth_SrCo2Fe16O27
    figure_only: false
    axes: null
    split_cluster: MORCH_L02
    transfer: null
    holdout_kind: null
  estimate:
    name: calcination_temperature
    value: 1473.0
    unit: K
    quantity_kind: temperature
    source_role: literature_fit
    provenance:
      source_id: L02
      locator: Table 1 (Calcination temperatures and times for the five compositions studied)
      note: optimal sintering T 'found through multiple synthesis attempts'; diffraction only for x=0,1,2
      status: verified
    uncertainty:
      kind: unknown
      std: null
      lower: null
      upper: null
      distribution: null
      params: {}
      declared_wide: false
    identifiable: true
  pending: null
  qualitative: null
  value_original: null
  unit_original: K
  uncertainty_note: null
  notes: optimal sintering T 'found through multiple synthesis attempts'; diffraction only for x=0,1,2
  split: fit
- rec_id: L02-002
  lit_id: L02
  name: calcination_time
  role: literature_fit
  source:
    locator:
      text: Table 1
      page: null
      table: '1'
      figure: null
      supplementary: null
    data_status: measured
    tier: 1
    doi: 10.1107/S1600576723002133
    sample_id_in_source: SrCo2Fe16O27
    formula_in_source: SrCo2Fe16O27
    synthesis: 'sol-gel autocombustion: Sr(NO3)2, Fe(NO3)3.9H2O, Co(NO3)2.6H2O, Zn(NO3)2.6H2O (Sigma-Aldrich ACS >=98 %),
      stoichiometric, citric acid (1:1 to nitrates), NH4OH neutralised, dried 373 K, gel fired 623 K 30 min, cooled in air,
      crushed, then calcined (Table 1); calcination 1473 K, 2 h (atmosphere not stated)'
    measurement_conditions:
      T: null
      field: null
      orientation: null
      form: powder
      density: null
      texture: none (powder)
    method: 'combined Rietveld (TOPAS 6): SuperHRPD J-PARC neutron TOF (3 banks, 8 h) + Diamond I11 synchrotron XRD (0.826555
      A, 1 h); magnetic symmetry-mode analysis (ISODISTORT)'
    quantity_definition: null
    verbatim_source: 1473 K, 2 h
    transformation: null
    measurement_group: L02_synth_SrCo2Fe16O27
    figure_only: false
    axes: null
    split_cluster: MORCH_L02
    transfer: null
    holdout_kind: null
  estimate:
    name: calcination_time
    value: 2.0
    unit: h
    quantity_kind: time
    source_role: literature_fit
    provenance:
      source_id: L02
      locator: Table 1
      note: null
      status: verified
    uncertainty:
      kind: unknown
      std: null
      lower: null
      upper: null
      distribution: null
      params: {}
      declared_wide: false
    identifiable: true
  pending: null
  qualitative: null
  value_original: null
  unit_original: h
  uncertainty_note: null
  notes: null
  split: fit
- rec_id: L02-003
  lit_id: L02
  name: calcination_temperature
  role: literature_fit
  source:
    locator:
      text: Table 1 (Calcination temperatures and times for the five compositions studied)
      page: null
      table: '1'
      figure: null
      supplementary: null
    data_status: measured
    tier: 1
    doi: 10.1107/S1600576723002133
    sample_id_in_source: SrCo1.5Zn0.5Fe16O27
    formula_in_source: SrCo1.5Zn0.5Fe16O27
    synthesis: 'sol-gel autocombustion: Sr(NO3)2, Fe(NO3)3.9H2O, Co(NO3)2.6H2O, Zn(NO3)2.6H2O (Sigma-Aldrich ACS >=98 %),
      stoichiometric, citric acid (1:1 to nitrates), NH4OH neutralised, dried 373 K, gel fired 623 K 30 min, cooled in air,
      crushed, then calcined (Table 1); calcination 1523 K, 4 h (atmosphere not stated)'
    measurement_conditions:
      T: null
      field: null
      orientation: null
      form: powder
      density: null
      texture: none (powder)
    method: 'combined Rietveld (TOPAS 6): SuperHRPD J-PARC neutron TOF (3 banks, 8 h) + Diamond I11 synchrotron XRD (0.826555
      A, 1 h); magnetic symmetry-mode analysis (ISODISTORT)'
    quantity_definition: null
    verbatim_source: 'Temperature (K) and time (h): 1473 K, 2 h | 1523 K, 4 h | 1523 K, 2 h | 1523 K, 1 h | 1473 K, 2 h (SrCo2,
      SrCo1.5Zn0.5, SrCoZn, SrCo0.5Zn1.5, SrZn2)'
    transformation: null
    measurement_group: L02_synth_SrCo1.5Zn0.5Fe16O27
    figure_only: false
    axes: null
    split_cluster: MORCH_L02
    transfer: null
    holdout_kind: null
  estimate:
    name: calcination_temperature
    value: 1523.0
    unit: K
    quantity_kind: temperature
    source_role: literature_fit
    provenance:
      source_id: L02
      locator: Table 1 (Calcination temperatures and times for the five compositions studied)
      note: optimal sintering T 'found through multiple synthesis attempts'; diffraction only for x=0,1,2
      status: verified
    uncertainty:
      kind: unknown
      std: null
      lower: null
      upper: null
      distribution: null
      params: {}
      declared_wide: false
    identifiable: true
  pending: null
  qualitative: null
  value_original: null
  unit_original: K
  uncertainty_note: null
  notes: optimal sintering T 'found through multiple synthesis attempts'; diffraction only for x=0,1,2
  split: fit
- rec_id: L02-004
  lit_id: L02
  name: calcination_time
  role: literature_fit
  source:
    locator:
      text: Table 1
      page: null
      table: '1'
      figure: null
      supplementary: null
    data_status: measured
    tier: 1
    doi: 10.1107/S1600576723002133
