Repository: 6Nightmare9/Hexaferrite

# HexW — модель W-гексаферритов

Приватный рабочий репозиторий: код, литература, исходные измерения, сохранённые расчёты и инструкции. Снимок от 27 октября 2026 года.

**Исследовательская версия 0.2.0. Независимая точность ФМР ≤10% пока не подтверждена.** Теория и результаты обработки измерений сохранены раздельно; эксперимент не переобучает модель автоматически.

## Запуск на другом компьютере

1. Владелец предоставляет коллеге доступ: **Settings → Collaborators → Add people**. Коллега принимает приглашение под своим аккаунтом GitHub.
2.

File: literature/fit/records_fit.yaml (part 4 of 21)
meta:
    sample_id_in_source: SrCo1.5Zn0.5Fe16O27
    formula_in_source: SrCo1.5Zn0.5Fe16O27
    synthesis: 'sol-gel autocombustion: Sr(NO3)2, Fe(NO3)3.9H2O, Co(NO3)2.6H2O, Zn(NO3)2.6H2O (Sigma-Aldrich ACS >=98 %),
      stoichiometric, citric acid (1:1 to nitrates), NH4OH neutralised, dried 373 K, gel fired 623 K 30 min, cooled in air,
      crushed, then calcined (Table 1); calcination 1523 K, 4 h (atmosphere not stated)'
    measurement_conditions:
      T: null
      field: null
      orientation: null
      form: powder
      density: null
      texture: none (powder)
    method: 'combined Rietveld (TOPAS 6): SuperHRPD J-PARC neutron TOF (3 banks, 8 h) + Diamond I11 synchrotron XRD (0.826555
      A, 1 h); magnetic symmetry-mode analysis (ISODISTORT)'
    quantity_definition: null
    verbatim_source: 1523 K, 4 h
    transformation: null
    measurement_group: L02_synth_SrCo1.5Zn0.5Fe16O27
    figure_only: false
    axes: null
    split_cluster: MORCH_L02
    transfer: null
    holdout_kind: null
  estimate:
    name: calcination_time
    value: 4.0
    unit: h
    quantity_kind: time
    source_role: literature_fit
    provenance:
      source_id: L02
      locator: Table 1
      note: null
      status: verified
    uncertainty:
      kind: unknown
      std: null
      lower: null
      upper: null
      distribution: null
      params: {}
      declared_wide: false
    identifiable: true
  pending: null
  qualitative: null
  value_original: null
  unit_original: h
  uncertainty_note: null
  notes: null
  split: fit
- rec_id: L02-005
  lit_id: L02
  name: calcination_temperature
  role: literature_fit
  source:
    locator:
      text: Table 1 (Calcination temperatures and times for the five compositions studied)
      page: null
      table: '1'
      figure: null
      supplementary: null
    data_status: measured
    tier: 1
    doi: 10.1107/S1600576723002133
    sample_id_in_source: SrCoZnFe16O27
    formula_in_source: SrCoZnFe16O27
    synthesis: 'sol-gel autocombustion: Sr(NO3)2, Fe(NO3)3.9H2O, Co(NO3)2.6H2O, Zn(NO3)2.6H2O (Sigma-Aldrich ACS >=98 %),
      stoichiometric, citric acid (1:1 to nitrates), NH4OH neutralised, dried 373 K, gel fired 623 K 30 min, cooled in air,
      crushed, then calcined (Table 1); calcination 1523 K, 2 h (atmosphere not stated)'
    measurement_conditions:
      T: null
      field: null
      orientation: null
      form: powder
      density: null
      texture: none (powder)
    method: 'combined Rietveld (TOPAS 6): SuperHRPD J-PARC neutron TOF (3 banks, 8 h) + Diamond I11 synchrotron XRD (0.826555
      A, 1 h); magnetic symmetry-mode analysis (ISODISTORT)'
    quantity_definition: null
    verbatim_source: 'Temperature (K) and time (h): 1473 K, 2 h | 1523 K, 4 h | 1523 K, 2 h | 1523 K, 1 h | 1473 K, 2 h (SrCo2,
      SrCo1.5Zn0.5, SrCoZn, SrCo0.5Zn1.5, SrZn2)'
    transformation: null
    measurement_group: L02_synth_SrCoZnFe16O27
    figure_only: false
    axes: null
    split_cluster: MORCH_L02
    transfer: null
    holdout_kind: null
  estimate:
    name: calcination_temperature
    value: 1523.0
    unit: K
    quantity_kind: temperature
    source_role: literature_fit
    provenance:
      source_id: L02
      locator: Table 1 (Calcination temperatures and times for the five compositions studied)
      note: optimal sintering T 'found through multiple synthesis attempts'; diffraction only for x=0,1,2
      status: verified
    uncertainty:
      kind: unknown
      std: null
      lower: null
      upper: null
      distribution: null
      params: {}
      declared_wide: false
    identifiable: true
  pending: null
  qualitative: null
  value_original: null
  unit_original: K
  uncertainty_note: null
  notes: optimal sintering T 'found through multiple synthesis attempts'; diffraction only for x=0,1,2
  split: fit
- rec_id: L02-006
  lit_id: L02
  name: calcination_time
  role: literature_fit
  source:
    locator:
      text: Table 1
      page: null
      table: '1'
      figure: null
      supplementary: null
    data_status: measured
    tier: 1
    doi: 10.1107/S1600576723002133
    sample_id_in_source: SrCoZnFe16O27
    formula_in_source: SrCoZnFe16O27
    synthesis: 'sol-gel autocombustion: Sr(NO3)2, Fe(NO3)3.9H2O, Co(NO3)2.6H2O, Zn(NO3)2.6H2O (Sigma-Aldrich ACS >=98 %),
      stoichiometric, citric acid (1:1 to nitrates), NH4OH neutralised, dried 373 K, gel fired 623 K 30 min, cooled in air,
      crushed, then calcined (Table 1); calcination 1523 K, 2 h (atmosphere not stated)'
    measurement_conditions:
      T: null
      field: null
      orientation: null
      form: powder
      density: null
      texture: none (powder)
    method: 'combined Rietveld (TOPAS 6): SuperHRPD J-PARC neutron TOF (3 banks, 8 h) + Diamond I11 synchrotron XRD (0.826555
      A, 1 h); magnetic symmetry-mode analysis (ISODISTORT)'
    quantity_definition: null
    verbatim_source: 1523 K, 2 h
    transformation: null
    measurement_group: L02_synth_SrCoZnFe16O27
    figure_only: false
    axes: null
    split_cluster: MORCH_L02
    transfer: null
    holdout_kind: null
  estimate:
    name: calcination_time
    value: 2.0
    unit: h
    quantity_kind: time
    source_role: literature_fit
    provenance:
      source_id: L02
      locator: Table 1
      note: null
      status: verified
    uncertainty:
      kind: unknown
      std: null
      lower: null
      upper: null
      distribution: null
      params: {}
      declared_wide: false
    identifiable: true
  pending: null
  qualitative: null
  value_original: null
  unit_original: h
  uncertainty_note: null
  notes: null
  split: fit
- rec_id: L02-007
  lit_id: L02
  name: calcination_temperature
  role: literature_fit
  source:
    locator:
      text: Table 1 (Calcination temperatures and times for the five compositions studied)
      page: null
      table: '1'
      figure: null
      supplementary: null
    data_status: measured
    tier: 1
    doi: 10.1107/S1600576723002133
    sample_id_in_source: SrCo0.5Zn1.5Fe16O27
    formula_in_source: SrCo0.5Zn1.5Fe16O27
    synthesis: 'sol-gel autocombustion: Sr(NO3)2, Fe(NO3)3.9H2O, Co(NO3)2.6H2O, Zn(NO3)2.6H2O (Sigma-Aldrich ACS >=98 %),
      stoichiometric, citric acid (1:1 to nitrates), NH4OH neutralised, dried 373 K, gel fired 623 K 30 min, cooled in air,
      crushed, then calcined (Table 1); calcination 1523 K, 1 h (atmosphere not stated)'
    measurement_conditions:
      T: null
      field: null
      orientation: null
      form: powder
      density: null
      texture: none (powder)
    method: 'combined Rietveld (TOPAS 6): SuperHRPD J-PARC neutron TOF (3 banks, 8 h) + Diamond I11 synchrotron XRD (0.826555
      A, 1 h); magnetic symmetry-mode analysis (ISODISTORT)'
    quantity_definition: null
    verbatim_source: 'Temperature (K) and time (h): 1473 K, 2 h | 1523 K, 4 h | 1523 K, 2 h | 1523 K, 1 h | 1473 K, 2 h (SrCo2,
      SrCo1.5Zn0.5, SrCoZn, SrCo0.5Zn1.5, SrZn2)'
    transformation: null
    measurement_group: L02_synth_SrCo0.5Zn1.5Fe16O27
    figure_only: false
    axes: null
    split_cluster: MORCH_L02
    transfer: null
    holdout_kind: null
  estimate:
    name: calcination_temperature
    value: 1523.0
    unit: K
    quantity_kind: temperature
    source_role: literature_fit
    provenance:
      source_id: L02
      locator: Table 1 (Calcination temperatures and times for the five compositions studied)
      note: optimal sintering T 'found through multiple synthesis attempts'; diffraction only for x=0,1,2
      status: verified
    uncertainty:
      kind: unknown
      std: null
      lower: null
      upper: null
      distribution: null
      params: {}
      declared_wide: false
    identifiable: true
  pending: null
  qualitative: null
  value_original: null
  unit_original: K
  uncertainty_note: null
  notes: optimal sintering T 'found through multiple synthesis attempts'; diffraction only for x=0,1,2
  split: fit
- rec_id: L02-008
  lit_id: L02
  name: calcination_time
  role: literature_fit
  source:
    locator:
      text: Table 1
      page: null
      table: '1'
      figure: null
      supplementary: null
    data_status: measured
    tier: 1
    doi: 10.1107/S1600576723002133
    sample_id_in_source: SrCo0.5Zn1.5Fe16O27
    formula_in_source: SrCo0.5Zn1.5Fe16O27
    synthesis: 'sol-gel autocombustion: Sr(NO3)2, Fe(NO3)3.9H2O, Co(NO3)2.6H2O, Zn(NO3)2.6H2O (Sigma-Aldrich ACS >=98 %),
      stoichiometric, citric acid (1:1 to nitrates), NH4OH neutralised, dried 373 K, gel fired 623 K 30 min, cooled in air,
      crushed, then calcined (Table 1); calcination 1523 K, 1 h (atmosphere not stated)'
    measurement_conditions:
      T: null
      field: null
      orientation: null
      form: powder
      density: null
      texture: none (powder)
    method: 'combined Rietveld (TOPAS 6): SuperHRPD J-PARC neutron TOF (3 banks, 8 h) + Diamond I11 synchrotron XRD (0.826555
      A, 1 h); magnetic symmetry-mode analysis (ISODISTORT)'
    quantity_definition: null
    verbatim_source: 1523 K, 1 h
    transformation: null
    measurement_group: L02_synth_SrCo0.5Zn1.5Fe16O27
    figure_only: false
    axes: null
    split_cluster: MORCH_L02
    transfer: null
    holdout_kind: null
  estimate:
    name: calcination_time
    value: 1.0
    unit: h
    quantity_kind: time
    source_role: literature_fit
    provenance:
      source_id: L02
      locator: Table 1
      note: null
      status: verified
    uncertainty:
      kind: unknown
      std: null
      lower: null
      upper: null
      distribution: null
      params: {}
      declared_wide: false
    identifiable: true
  pending: null
  qualitative: null
  value_original: null
  unit_original: h
  uncertainty_note: null
  notes: null
  split: fit
- rec_id: L02-009
  lit_id: L02
  name: calcination_temperature
  role: literature_fit
  source:
    locator:
      text: Table 1 (Calcination temperatures and times for the five compositions studied)
      page: null
      table: '1'
      figure: null
      supplementary: null
    data_status: measured
    tier: 1
    doi: 10.1107/S1600576723002133
    sample_id_in_source: SrZn2Fe16O27
    formula_in_source: SrZn2Fe16O27
    synthesis: 'sol-gel autocombustion: Sr(NO3)2, Fe(NO3)3.9H2O, Co(NO3)2.6H2O, Zn(NO3)2.6H2O (Sigma-Aldrich ACS >=98 %),
      stoichiometric, citric acid (1:1 to nitrates), NH4OH neutralised, dried 373 K, gel fired 623 K 30 min, cooled in air,
      crushed, then calcined (Table 1); calcination 1473 K, 2 h (atmosphere not stated)'
    measurement_conditions:
      T: null
      field: null
      orientation: null
      form: powder
      density: null
      texture: none (powder)
    method: 'combined Rietveld (TOPAS 6): SuperHRPD J-PARC neutron TOF (3 banks, 8 h) + Diamond I11 synchrotron XRD (0.826555
      A, 1 h); magnetic symmetry-mode analysis (ISODISTORT)'
    quantity_definition: null
    verbatim_source: 'Temperature (K) and time (h): 1473 K, 2 h | 1523 K, 4 h | 1523 K, 2 h | 1523 K, 1 h | 1473 K, 2 h (SrCo2,
      SrCo1.5Zn0.5, SrCoZn, SrCo0.5Zn1.5, SrZn2)'
    transformation: null
    measurement_group: L02_synth_SrZn2Fe16O27
    figure_only: false
    axes: null
    split_cluster: MORCH_L02
    transfer: null
    holdout_kind: null
  estimate:
    name: calcination_temperature
    value: 1473.0
    unit: K
    quantity_kind: temperature
    source_role: literature_fit
    provenance:
      source_id: L02
      locator: Table 1 (Calcination temperatures and times for the five compositions studied)
      note: optimal sintering T 'found through multiple synthesis attempts'; diffraction only for x=0,1,2
      status: verified
    uncertainty:
      kind: unknown
      std: null
      lower: null
      upper: null
      distribution: null
      params: {}
      declared_wide: false
    identifiable: true
  pending: null
  qualitative: null
  value_original: null
  unit_original: K
  uncertainty_note: null
  notes: optimal sintering T 'found through multiple synthesis attempts'; diffraction only for x=0,1,2
  split: fit
- rec_id: L02-010
  lit_id: L02
  name: calcination_time
  role: literature_fit
  source:
    locator:
      text: Table 1
      page: null
      table: '1'
      figure: null
      supplementary: null
    data_status: measured
    tier: 1
    doi: 10.1107/S1600576723002133
    sample_id_in_source: SrZn2Fe16O27
    formula_in_source: SrZn2Fe16O27
    synthesis: 'sol-gel autocombustion: Sr(NO3)2, Fe(NO3)3.9H2O, Co(NO3)2.6H2O, Zn(NO3)2.6H2O (Sigma-Aldrich ACS >=98 %),
      stoichiometric, citric acid (1:1 to nitrates), NH4OH neutralised, dried 373 K, gel fired 623 K 30 min, cooled in air,
      crushed, then calcined (Table 1); calcination 1473 K, 2 h (atmosphere not stated)'
    measurement_conditions:
      T: null
      field: null
      orientation: null
      form: powder
      density: null
      texture: none (powder)
    method: 'combined Rietveld (TOPAS 6): SuperHRPD J-PARC neutron TOF (3 banks, 8 h) + Diamond I11 synchrotron XRD (0.826555
      A, 1 h); magnetic symmetry-mode analysis (ISODISTORT)'
    quantity_definition: null
    verbatim_source: 1473 K, 2 h
    transformation: null
    measurement_group: L02_synth_SrZn2Fe16O27
    figure_only: false
    axes: null
    split_cluster: MORCH_L02
    transfer: null
    holdout_kind: null
  estimate:
    name: calcination_time
    value: 2.0
    unit: h
    quantity_kind: time
    source_role: literature_fit
    provenance:
      source_id: L02
      locator: Table 1
      note: null
      status: verified
    uncertainty:
      kind: unknown
      std: null
      lower: null
      upper: null
      distribution: null
      params: {}
      declared_wide: false
    identifiable: true
  pending: null
  qualitative: null
  value_original: null
  unit_original: h
  uncertainty_note: null
  notes: null
  split: fit
- rec_id: L02-011
  lit_id: L02
  name: lattice_a
  role: literature_fit
  source:
    locator:
      text: Table 2 (agreement factors and crystallographic parameters), rows a, b, c
      page: null
      table: '2'
      figure: null
      supplementary: null
    data_status: measured
    tier: 1
    doi: 10.1107/S1600576723002133
    sample_id_in_source: SrCo2Fe16O27
    formula_in_source: SrCo2Fe16O27
    synthesis: 'sol-gel autocombustion: Sr(NO3)2, Fe(NO3)3.9H2O, Co(NO3)2.6H2O, Zn(NO3)2.6H2O (Sigma-Aldrich ACS >=98 %),
      stoichiometric, citric acid (1:1 to nitrates), NH4OH neutralised, dried 373 K, gel fired 623 K 30 min, cooled in air,
      crushed, then calcined (Table 1); calcination 1473 K, 2 h (atmosphere not stated)'
    measurement_conditions:
      T:
        K: 300
        note: room temperature
      field: null
      orientation: null
      form: powder
      density: null
      texture: none (powder)
    method: 'combined Rietveld (TOPAS 6): SuperHRPD J-PARC neutron TOF (3 banks, 8 h) + Diamond I11 synchrotron XRD (0.826555
      A, 1 h); magnetic symmetry-mode analysis (ISODISTORT)'
    quantity_definition: 'Cm''cm'' orthorhombic (Cmcm cell); orthorhombic b = sqrt(3) a_hex (footnote: 5.908047 x 3^1/2 =
      10.233038 A)'
    verbatim_source: a (A) 5.89575 (2) | 5.89874 (3) | 5.908047 (10); b (A) 10.21042 (4) | 10.21562 (5) | 5.908047 (10)§;
      c (A) 32.76195 (7) | 32.79282 (9) | 32.83467 (6) -> lattice_a = 5.89575(2)
    transformation: null
    measurement_group: L02_NPD_XRD_SrCo2Fe16O27
    figure_only: false
    axes: null
    split_cluster: MORCH_L02
    transfer: null
    holdout_kind: null
  estimate:
    name: lattice_a
    value: 5.89575
    unit: angstrom
    quantity_kind: length
    source_role: literature_fit
    provenance:
      source_id: L02
      locator: Table 2 (agreement factors and crystallographic parameters), rows a, b, c
      note: 'CIF cell values (e.g. SrCo2Fe16O27.cif a=5.89486(2)) differ slightly: SI S1 says lattice parameters were refined
        separately for neutron and X-ray data (temperature differences)'
      status: verified
    uncertainty:
      kind: std
      std: 2.0e-05
      lower: null
      upper: null
      distribution: null
      params: {}
      declared_wide: false
      convention: parenthetical_se
    identifiable: true
  pending: null
  qualitative: null
  value_original: 5.89575(2)
  unit_original: angstrom
  uncertainty_note: null
  notes: 'CIF cell values (e.g. SrCo2Fe16O27.cif a=5.89486(2)) differ slightly: SI S1 says lattice parameters were refined
    separately for neutron and X-ray data (temperature differences)'
  split: fit
- rec_id: L02-012
  lit_id: L02
  name: lattice_b_orthorhombic
  role: literature_fit
  source:
    locator:
      text: Table 2 (agreement factors and crystallographic parameters), rows a, b, c
      page: null
      table: '2'
      figure: null
      supplementary: null
    data_status: measured
    tier: 1
    doi: 10.1107/S1600576723002133
    sample_id_in_source: SrCo2Fe16O27
    formula_in_source: SrCo2Fe16O27
    synthesis: 'sol-gel autocombustion: Sr(NO3)2, Fe(NO3)3.9H2O, Co(NO3)2.6H2O, Zn(NO3)2.6H2O (Sigma-Aldrich ACS >=98 %),
      stoichiometric, citric acid (1:1 to nitrates), NH4OH neutralised, dried 373 K, gel fired 623 K 30 min, cooled in air,
      crushed, then calcined (Table 1); calcination 1473 K, 2 h (atmosphere not stated)'
    measurement_conditions:
      T:
        K: 300
        note: room temperature
      field: null
      orientation: null
      form: powder
      density: null
      texture: none (powder)
    method: 'combined Rietveld (TOPAS 6): SuperHRPD J-PARC neutron TOF (3 banks, 8 h) + Diamond I11 synchrotron XRD (0.826555
      A, 1 h); magnetic symmetry-mode analysis (ISODISTORT)'
    quantity_definition: 'Cm''cm'' orthorhombic (Cmcm cell); orthorhombic b = sqrt(3) a_hex (footnote: 5.908047 x 3^1/2 =
      10.233038 A)'
    verbatim_source: a (A) 5.89575 (2) | 5.89874 (3) | 5.908047 (10); b (A) 10.21042 (4) | 10.21562 (5) | 5.908047 (10)§;
      c (A) 32.76195 (7) | 32.79282 (9) | 32.83467 (6) -> lattice_b_orthorhombic = 10.21042(4)
    transformation: null
    measurement_group: L02_NPD_XRD_SrCo2Fe16O27
    figure_only: false
    axes: null
    split_cluster: MORCH_L02
    transfer: null
    holdout_kind: null
  estimate:
    name: lattice_b_orthorhombic
    value: 10.21042
    unit: angstrom
    quantity_kind: length
    source_role: literature_fit
    provenance:
      source_id: L02
      locator: Table 2 (agreement factors and crystallographic parameters), rows a, b, c
      note: 'CIF cell values (e.g. SrCo2Fe16O27.cif a=5.89486(2)) differ slightly: SI S1 says lattice parameters were refined
        separately for neutron and X-ray data (temperature differences)'
      status: verified
    uncertainty:
      kind: std
      std: 4.0e-05
      lower: null
      upper: null
      distribution: null
      params: {}
      declared_wide: false
      convention: parenthetical_se
    identifiable: true
  pending: null
  qualitative: null
  value_original: 10.21042(4)
  unit_original: angstrom
  uncertainty_note: null
  notes: 'CIF cell values (e.g. SrCo2Fe16O27.cif a=5.89486(2)) differ slightly: SI S1 says lattice parameters were refined
    separately for neutron and X-ray data (temperature differences)'
  split: fit
- rec_id: L02-013
  lit_id: L02
  name: lattice_c
  role: literature_fit
  source:
    locator:
      text: Table 2 (agreement factors and crystallographic parameters), rows a, b, c
      page: null
      table: '2'
      figure: null
      supplementary: null
    data_status: measured
    tier: 1
    doi: 10.1107/S1600576723002133
    sample_id_in_source: SrCo2Fe16O27
    formula_in_source: SrCo2Fe16O27
    synthesis: 'sol-gel autocombustion: Sr(NO3)2, Fe(NO3)3.9H2O, Co(NO3)2.6H2O, Zn(NO3)2.6H2O (Sigma-Aldrich ACS >=98 %),
      stoichiometric, citric acid (1:1 to nitrates), NH4OH neutralised, dried 373 K, gel fired 623 K 30 min, cooled in air,
      crushed, then calcined (Table 1); calcination 1473 K, 2 h (atmosphere not stated)'
    measurement_conditions:
      T:
        K: 300
        note: room temperature
      field: null
      orientation: null
      form: powder
      density: null
      texture: none (powder)
    method: 'combined Rietveld (TOPAS 6): SuperHRPD J-PARC neutron TOF (3 banks, 8 h) + Diamond I11 synchrotron XRD (0.826555
      A, 1 h); magnetic symmetry-mode analysis (ISODISTORT)'
    quantity_definition: 'Cm''cm'' orthorhombic (Cmcm cell); orthorhombic b = sqrt(3) a_hex (footnote: 5.908047 x 3^1/2 =
      10.233038 A)'
    verbatim_source: a (A) 5.89575 (2) | 5.89874 (3) | 5.908047 (10); b (A) 10.21042 (4) | 10.21562 (5) | 5.908047 (10)§;
      c (A) 32.76195 (7) | 32.79282 (9) | 32.83467 (6) -> lattice_c = 32.76195(7)
    transformation: null
    measurement_group: L02_NPD_XRD_SrCo2Fe16O27
    figure_only: false
    axes: null
    split_cluster: MORCH_L02
    transfer: null
    holdout_kind: null
  estimate:
    name: lattice_c
    value: 32.76195
    unit: angstrom
    quantity_kind: length
    source_role: literature_fit
    provenance:
      source_id: L02
      locator: Table 2 (agreement factors and crystallographic parameters), rows a, b, c
      note: 'CIF cell values (e.g. SrCo2Fe16O27.cif a=5.89486(2)) differ slightly: SI S1 says lattice parameters were refined
        separately for neutron and X-ray data (temperature differences)'
      status: verified
    uncertainty:
      kind: std
      std: 7.000000000000001e-05
      lower: null
      upper: null
      distribution: null
      params: {}
      declared_wide: false
      convention: parenthetical_se
    identifiable: true
  pending: null
  qualitative: null
  value_original: 32.76195(7)
  unit_original: angstrom
  uncertainty_note: null
  notes: 'CIF cell values (e.g. SrCo2Fe16O27.cif a=5.89486(2)) differ slightly: SI S1 says lattice parameters were refined
    separately for neutron and X-ray data (temperature differences)'
  split: fit
- rec_id: L02-014
  lit_id: L02
  name: lattice_a
  role: literature_fit
  source:
    locator:
      text: Table 2 (agreement factors and crystallographic parameters), rows a, b, c
      page: null
      table: '2'
      figure: null
      supplementary: null
    data_status: measured
    tier: 1
    doi: 10.1107/S1600576723002133
    sample_id_in_source: SrCoZnFe16O27
    formula_in_source: SrCoZnFe16O27
    synthesis: 'sol-gel autocombustion: Sr(NO3)2, Fe(NO3)3.9H2O, Co(NO3)2.6H2O, Zn(NO3)2.6H2O (Sigma-Aldrich ACS >=98 %),
      stoichiometric, citric acid (1:1 to nitrates), NH4OH neutralised, dried 373 K, gel fired 623 K 30 min, cooled in air,
      crushed, then calcined (Table 1); calcination 1523 K, 2 h (atmosphere not stated)'
    measurement_conditions:
      T:
        K: 300
        note: room temperature
      field: null
      orientation: null
      form: powder
      density: null
      texture: none (powder)
    method: 'combined Rietveld (TOPAS 6): SuperHRPD J-PARC neutron TOF (3 banks, 8 h) + Diamond I11 synchrotron XRD (0.826555
      A, 1 h); magnetic symmetry-mode analysis (ISODISTORT)'
    quantity_definition: 'Cm''cm'' orthorhombic (Cmcm cell); orthorhombic b = sqrt(3) a_hex (footnote: 5.908047 x 3^1/2 =
      10.233038 A)'
    verbatim_source: a (A) 5.89575 (2) | 5.89874 (3) | 5.908047 (10); b (A) 10.21042 (4) | 10.21562 (5) | 5.908047 (10)§;
      c (A) 32.76195 (7) | 32.79282 (9) | 32.83467 (6) -> lattice_a = 5.89874(3)
    transformation: null
    measurement_group: L02_NPD_XRD_SrCoZnFe16O27
    figure_only: false
    axes: null
    split_cluster: MORCH_L02
    transfer: null
    holdout_kind: null
  estimate:
    name: lattice_a
    value: 5.89874
    unit: angstrom
    quantity_kind: length
    source_role: literature_fit
    provenance:
      source_id: L02
      locator: Table 2 (agreement factors and crystallographic parameters), rows a, b, c
      note: 'CIF cell values (e.g. SrCo2Fe16O27.cif a=5.89486(2)) differ slightly: SI S1 says lattice parameters were refined
        separately for neutron and X-ray data (temperature differences)'
      status: verified
    uncertainty:
      kind: std
      std: 3.0000000000000004e-05
      lower: null
      upper: null
      distribution: null
      params: {}
      declared_wide: false
      convention: parenthetical_se
    identifiable: true
  pending: null
  qualitative: null
  value_original: 5.89874(3)
  unit_original: angstrom
  uncertainty_note: null
  notes: 'CIF cell values (e.g. SrCo2Fe16O27.cif a=5.89486(2)) differ slightly: SI S1 says lattice parameters were refined
    separately for neutron and X-ray data (temperature differences)'
  split: fit
- rec_id: L02-015
  lit_id: L02
  name: lattice_b_orthorhombic
  role: literature_fit
  source:
    locator:
      text: Table 2 (agreement factors and crystallographic parameters), rows a, b, c
      page: null
      table: '2'
      figure: null
      supplementary: null
    data_status: measured
    tier: 1
    doi: 10.1107/S1600576723002133
    sample_id_in_source: SrCoZnFe16O27
    formula_in_source: SrCoZnFe16O27
    synthesis: 'sol-gel autocombustion: Sr(NO3)2, Fe(NO3)3.9H2O, Co(NO3)2.6H2O, Zn(NO3)2.6H2O (Sigma-Aldrich ACS >=98 %),
      stoichiometric, citric acid (1:1 to nitrates), NH4OH neutralised, dried 373 K, gel fired 623 K 30 min, cooled in air,
      crushed, then calcined (Table 1); calcination 1523 K, 2 h (atmosphere not stated)'
    measurement_conditions:
      T:
        K: 300
        note: room temperature
      field: null
      orientation: null
      form: powder
      density: null
      texture: none (powder)
    method: 'combined Rietveld (TOPAS 6): SuperHRPD J-PARC neutron TOF (3 banks, 8 h) + Diamond I11 synchrotron XRD (0.826555
      A, 1 h); magnetic symmetry-mode analysis (ISODISTORT)'
    quantity_definition: 'Cm''cm'' orthorhombic (Cmcm cell); orthorhombic b = sqrt(3) a_hex (footnote: 5.908047 x 3^1/2 =
      10.233038 A)'
    verbatim_source: a (A) 5.89575 (2) | 5.89874 (3) | 5.908047 (10); b (A) 10.21042 (4) | 10.21562 (5) | 5.908047 (10)§;
      c (A) 32.76195 (7) | 32.79282 (9) | 32.83467 (6) -> lattice_b_orthorhombic = 10.21562(5)
    transformation: null
    measurement_group: L02_NPD_XRD_SrCoZnFe16O27
    figure_only: false
    axes: null
    split_cluster: MORCH_L02
    transfer: null
    holdout_kind: null
  estimate:
    name: lattice_b_orthorhombic
    value: 10.21562
    unit: angstrom
    quantity_kind: length
    source_role: literature_fit
    provenance:
      source_id: L02
      locator: Table 2 (agreement factors and crystallographic parameters), rows a, b, c
      note: 'CIF cell values (e.g. SrCo2Fe16O27.cif a=5.89486(2)) differ slightly: SI S1 says lattice parameters were refined
        separately for neutron and X-ray data (temperature differences)'
      status: verified
    uncertainty:
      kind: std
      std: 5.0e-05
      lower: null
      upper: null
      distribution: null
      params: {}
      declared_wide: false
      convention: parenthetical_se
    identifiable: true
  pending: null
  qualitative: null
  value_original: 10.21562(5)
  unit_original: angstrom
  uncertainty_note: null
  notes: 'CIF cell values (e.g. SrCo2Fe16O27.cif a=5.89486(2)) differ slightly: SI S1 says lattice parameters were refined
    separately for neutron and X-ray data (temperature differences)'
  split: fit
- rec_id: L02-016
  lit_id: L02
  name: lattice_c
  role: literature_fit
  source:
    locator:
      text: Table 2 (agreement factors and crystallographic parameters), rows a, b, c
      page: null
      table: '2'
      figure: null
      supplementary: null
    data_status: measured
    tier: 1
    doi: 10.1107/S1600576723002133
    sample_id_in_source: SrCoZnFe16O27
    formula_in_source: SrCoZnFe16O27
    synthesis: 'sol-gel autocombustion: Sr(NO3)2, Fe(NO3)3.9H2O, Co(NO3)2.6H2O, Zn(NO3)2.6H2O (Sigma-Aldrich ACS >=98 %),
      stoichiometric, citric acid (1:1 to nitrates), NH4OH neutralised, dried 373 K, gel fired 623 K 30 min, cooled in air,
      crushed, then calcined (Table 1); calcination 1523 K, 2 h (atmosphere not stated)'
    measurement_conditions:
      T:
        K: 300
        note: room temperature
      field: null
      orientation: null
      form: powder
      density: null
      texture: none (powder)
    method: 'combined Rietveld (TOPAS 6): SuperHRPD J-PARC neutron TOF (3 banks, 8 h) + Diamond I11 synchrotron XRD (0.826555
      A, 1 h); magnetic symmetry-mode analysis (ISODISTORT)'
    quantity_definition: 'Cm''cm'' orthorhombic (Cmcm cell); orthorhombic b = sqrt(3) a_hex (footnote: 5.908047 x 3^1/2 =
      10.233038 A)'
    verbatim_source: a (A) 5.89575 (2) | 5.89874 (3) | 5.908047 (10); b (A) 10.21042 (4) | 10.21562 (5) | 5.908047 (10)§;
      c (A) 32.76195 (7) | 32.79282 (9) | 32.83467 (6) -> lattice_c = 32.79282(9)
    transformation: null
    measurement_group: L02_NPD_XRD_SrCoZnFe16O27
    figure_only: false
    axes: null
    split_cluster: MORCH_L02
    transfer: null
    holdout_kind: null
  estimate:
    name: lattice_c
    value: 32.79282
    unit: angstrom
    quantity_kind: length
    source_role: literature_fit
    provenance:
      source_id: L02
      locator: Table 2 (agreement factors and crystallographic parameters), rows a, b, c
      note: 'CIF cell values (e.g. SrCo2Fe16O27.cif a=5.89486(2)) differ slightly: SI S1 says lattice parameters were refined
        separately for neutron and X-ray data (temperature differences)'
      status: verified
    uncertainty:
      kind: std
      std: 9.0e-05
      lower: null
      upper: null
      distribution: null
      params: {}
      declared_wide: false
      convention: parenthetical_se
    identifiable: true
  pending: null
  qualitative: null
  value_original: 32.79282(9)
  unit_original: angstrom
  uncertainty_note: null
  notes: 'CIF cell values (e.g. SrCo2Fe16O27.cif a=5.89486(2)) differ slightly: SI S1 says lattice parameters were refined
    separately for neutron and X-ray data (temperature differences)'
  split: fit
- rec_id: L02-017
  lit_id: L02
  name: lattice_a
  role: literature_fit
  source:
    locator:
      text: Table 2 (agreement factors and crystallographic parameters), rows a, b, c
      page: null
      table: '2'
      figure: null
      supplementary: null
    data_status: measured
    tier: 1
    doi: 10.1107/S1600576723002133
    sample_id_in_source: SrZn2Fe16O27
    formula_in_source: SrZn2Fe16O27
    synthesis: 'sol-gel autocombustion: Sr(NO3)2, Fe(NO3)3.9H2O, Co(NO3)2.6H2O, Zn(NO3)2.6H2O (Sigma-Aldrich ACS >=98 %),
      stoichiometric, citric acid (1:1 to nitrates), NH4OH neutralised, dried 373 K, gel fired 623 K 30 min, cooled in air,
      crushed, then calcined (Table 1); calcination 1473 K, 2 h (atmosphere not stated)'
    measurement_conditions:
      T:
        K: 300
        note: room temperature
      field: null
      orientation: null
      form: powder
      density: null
      texture: none (powder)
    method: 'combined Rietveld (TOPAS 6): SuperHRPD J-PARC neutron TOF (3 banks, 8 h) + Diamond I11 synchrotron XRD (0.826555
      A, 1 h); magnetic symmetry-mode analysis (ISODISTORT)'
    quantity_definition: 'P63/mm''c'' hexagonal; orthorhombic b = sqrt(3) a_hex (footnote: 5.908047 x 3^1/2 = 10.233038 A)'
    verbatim_source: a (A) 5.89575 (2) | 5.89874 (3) | 5.908047 (10); b (A) 10.21042 (4) | 10.21562 (5) | 5.908047 (10)§;
      c (A) 32.76195 (7) | 32.79282 (9) | 32.83467 (6) -> lattice_a = 5.908047(10)
    transformation: null
    measurement_group: L02_NPD_XRD_SrZn2Fe16O27
    figure_only: false
    axes: null
    split_cluster: MORCH_L02
    transfer: null
    holdout_kind: null
  estimate:
    name: lattice_a
    value: 5.908047
    unit: angstrom
    quantity_kind: length
    source_role: literature_fit
    provenance:
      source_id: L02
      locator: Table 2 (agreement factors and crystallographic parameters), rows a, b, c
      note: 'CIF cell values (e.g. SrCo2Fe16O27.cif a=5.89486(2)) differ slightly: SI S1 says lattice parameters were refined
        separately for neutron and X-ray data (temperature differences)'
      status: verified
    uncertainty:
      kind: std
      std: 9.999999999999999e-06
      lower: null
      upper: null
      distribution: null
      params: {}
      declared_wide: false
      convention: parenthetical_se
    identifiable: true
  pending: null
  qualitative: null
  value_original: 5.908047(10)
  unit_original: angstrom
  uncertainty_note: null
  notes: 'CIF cell values (e.g. SrCo2Fe16O27.cif a=5.89486(2)) differ slightly: SI S1 says lattice parameters were refined
    separately for neutron and X-ray data (temperature differences)'
  split: fit
- rec_id: L02-018
  lit_id: L02
  name: lattice_c
  role: literature_fit
  source:
    locator:
      text: Table 2 (agreement factors and crystallographic parameters), rows a, b, c
      page: null
      table: '2'
      figure: null
      supplementary: null
    data_status: measured
    tier: 1
    doi: 10.1107/S1600576723002133
    sample_id_in_source: SrZn2Fe16O27
    formula_in_source: SrZn2Fe16O27
    synthesis: 'sol-gel autocombustion: Sr(NO3)2, Fe(NO3)3.9H2O, Co(NO3)2.6H2O, Zn(NO3)2.6H2O (Sigma-Aldrich ACS >=98 %),
      stoichiometric, citric acid (1:1 to nitrates), NH4OH neutralised, dried 373 K, gel fired 623 K 30 min, cooled in air,
      crushed, then calcined (Table 1); calcination 1473 K, 2 h (atmosphere not stated)'
    measurement_conditions:
      T:
        K: 300
        note: room temperature
      field: null
      orientation: null
      form: powder
      density: null
      texture: none (powder)
    method: 'combined Rietveld (TOPAS 6): SuperHRPD J-PARC neutron TOF (3 banks, 8 h) + Diamond I11 synchrotron XRD (0.826555
      A, 1 h); magnetic symmetry-mode analysis (ISODISTORT)'
    quantity_definition: 'P63/mm''c'' hexagonal; orthorhombic b = sqrt(3) a_hex (footnote: 5.908047 x 3^1/2 = 10.233038 A)'
    verbatim_source: a (A) 5.89575 (2) | 5.89874 (3) | 5.908047 (10); b (A) 10.21042 (4) | 10.21562 (5) | 5.908047 (10)§;
      c (A) 32.76195 (7) | 32.79282 (9) | 32.83467 (6) -> lattice_c = 32.83467(6)
    transformation: null
    measurement_group: L02_NPD_XRD_SrZn2Fe16O27
    figure_only: false
    axes: null
    split_cluster: MORCH_L02
    transfer: null
    holdout_kind: null
  estimate:
    name: lattice_c
    value: 32.83467
    unit: angstrom
    quantity_kind: length
    source_role: literature_fit
    provenance:
      source_id: L02
      locator: Table 2 (agreement factors and crystallographic parameters), rows a, b, c
      note: 'CIF cell values (e.g. SrCo2Fe16O27.cif a=5.89486(2)) differ slightly: SI S1 says lattice parameters were refined
        separately for neutron and X-ray data (temperature differences)'
      status: verified
    uncertainty:
      kind: std
      std: 6.000000000000001e-05
      lower: null
      upper: null
      distribution: null
      params: {}
      declared_wide: false
      convention: parenthetical_se
    identifiable: true
  pending: null
  qualitative: null
  value_original: 32.83467(6)
  unit_original: angstrom
  uncertainty_note: null
  notes: 'CIF cell values (e.g. SrCo2Fe16O27.cif a=5.89486(2)) differ slightly: SI S1 says lattice parameters were refined
    separately for neutron and X-ray data (temperature differences)'
  split: fit
- rec_id: L02-019
  lit_id: L02
  name: refined_content_Co_per_fu
  role: literature_fit
  source:
    locator:
      text: Section 3.3 Occupancy and purity, last sentence
      page: null
      table: null
      figure: null
      supplementary: null
    data_status: measured
    tier: 1
    doi: 10.1107/S1600576723002133
    sample_id_in_source: SrCo2Fe16O27
    formula_in_source: SrCo2Fe16O27
    synthesis: 'sol-gel autocombustion: Sr(NO3)2, Fe(NO3)3.9H2O, Co(NO3)2.6H2O, Zn(NO3)2.6H2O (Sigma-Aldrich ACS >=98 %),
      stoichiometric, citric acid (1:1 to nitrates), NH4OH neutralised, dried 373 K, gel fired 623 K 30 min, cooled in air,
      crushed, then calcined (Table 1); calcination 1473 K, 2 h (atmosphere not stated)'
    measurement_conditions:
      T: null
      field: null
      orientation: null
      form: powder
      density: null
      texture: none (powder)
    method: 'combined Rietveld (TOPAS 6): SuperHRPD J-PARC neutron TOF (3 banks, 8 h) + Diamond I11 synchrotron XRD (0.826555
      A, 1 h); magnetic symmetry-mode analysis (ISODISTORT)'
    quantity_definition: refined Co atoms per formula unit (all sites full; Fe+Co+Zn = 18)
    verbatim_source: The resulting compositions from the refinements are SrCo1.71 (3)Fe16.29 (3)O27, SrCo0.84 (9)Zn0.81 (13)Fe16.35
      (9)O27 and SrZn1.799 (11)Fe16.201 (11)O27.
    transformation: null
    measurement_group: L02_NPD_XRD_SrCo2Fe16O27
    figure_only: false
    axes: null
    split_cluster: MORCH_L02
    transfer: null
    holdout_kind: null
  estimate:
    name: refined_content_Co_per_fu
    value: 1.71
    unit: '1'
    quantity_kind: dimensionless
    source_role: literature_fit
    provenance:
      source_id: L02
      locator: Section 3.3 Occupancy and purity, last sentence
      note: Fe2+ not refined; charge balance in the 2-x model requires n(Fe2+) = 2 - n(non-Fe) (derived_by_us in structures/composition_charge_check.csv)
      status: verified
    uncertainty:
      kind: std
      std: 0.03
      lower: null
      upper: null
      distribution: null
      params: {}
      declared_wide: false
      convention: parenthetical_se
    identifiable: true
  pending: null
  qualitative: null
  value_original: 1.71(3)
  unit_original: '1'
  uncertainty_note: null
  notes: Fe2+ not refined; charge balance in the 2-x model requires n(Fe2+) = 2 - n(non-Fe) (derived_by_us in structures/composition_charge_check.csv)
  split: fit
- rec_id: L02-020
  lit_id: L02
  name: refined_content_Co_per_fu
  role: literature_fit
  source:
    locator:
      text: Section 3.3 Occupancy and purity, last sentence
      page: null
      table: null
      figure: null
      supplementary: null
    data_status: measured
    tier: 1
    doi: 10.1107/S1600576723002133
    sample_id_in_source: SrCoZnFe16O27
    formula_in_source: SrCoZnFe16O27
    synthesis: 'sol-gel autocombustion: Sr(NO3)2, Fe(NO3)3.9H2O, Co(NO3)2.6H2O, Zn(NO3)2.6H2O (Sigma-Aldrich ACS >=98 %),
      stoichiometric, citric acid (1:1 to nitrates), NH4OH neutralised, dried 373 K, gel fired 623 K 30 min, cooled in air,
      crushed, then calcined (Table 1); calcination 1523 K, 2 h (atmosphere not stated)'
    measurement_conditions:
      T: null
      field: null
      orientation: null
      form: powder
      density: null
      texture: none (powder)
    method: 'combined Rietveld (TOPAS 6): SuperHRPD J-PARC neutron TOF (3 banks, 8 h) + Diamond I11 synchrotron XRD (0.826555
      A, 1 h); magnetic symmetry-mode analysis (ISODISTORT)'
    quantity_definition: refined Co atoms per formula unit (all sites full; Fe+Co+Zn = 18)
    verbatim_source: The resulting compositions from the refinements are SrCo1.71 (3)Fe16.29 (3)O27, SrCo0.84 (9)Zn0.81 (13)Fe16.35
      (9)O27 and SrZn1.799 (11)Fe16.201 (11)O27.
    transformation: null
    measurement_group: L02_NPD_XRD_SrCoZnFe16O27
    figure_only: false
    axes: null
    split_cluster: MORCH_L02
    transfer: null
    holdout_kind: null
  estimate:
    name: refined_content_Co_per_fu
    value: 0.84
    unit: '1'
    quantity_kind: dimensionless
    source_role: literature_fit
    provenance:
      source_id: L02
      locator: Section 3.3 Occupancy and purity, last sentence
      note: Fe2+ not refined; charge balance in the 2-x model requires n(Fe2+) = 2 - n(non-Fe) (derived_by_us in structures/composition_charge_check.csv)
      status: verified
    uncertainty:
      kind: std
      std: 0.09
      lower: null
      upper: null
      distribution: null
      params: {}
      declared_wide: false
      convention: parenthetical_se
    identifiable: true
  pending: null
  qualitative: null
  value_original: 0.84(9)
  unit_original: '1'
  uncertainty_note: null
