Repository: 6Nightmare9/Hexaferrite

# HexW — модель W-гексаферритов

Приватный рабочий репозиторий: код, литература, исходные измерения, сохранённые расчёты и инструкции. Снимок от 27 октября 2026 года.

**Исследовательская версия 0.2.0. Независимая точность ФМР ≤10% пока не подтверждена.** Теория и результаты обработки измерений сохранены раздельно; эксперимент не переобучает модель автоматически.

## Запуск на другом компьютере

1. Владелец предоставляет коллеге доступ: **Settings → Collaborators → Add people**. Коллега принимает приглашение под своим аккаунтом GitHub.
2.

File: literature/fit/records_fit.yaml (part 6 of 21)
meta:
      kind: unknown
      std: null
      lower: null
      upper: null
      distribution: null
      params: {}
      declared_wide: false
    identifiable: true
  pending: null
  qualitative: null
  value_original: null
  unit_original: '%'
  uncertainty_note: null
  notes: 'schema migration: quantity_kind fraction -> fraction_mass'
  split: fit
- rec_id: L02-039
  lit_id: L02
  name: impurity_wt_spinel
  role: literature_fit
  source:
    locator:
      text: Table 2, rows Wt% spinel / M-type / X-type hexaferrite
      page: null
      table: '2'
      figure: null
      supplementary: null
    data_status: measured
    tier: 1
    doi: 10.1107/S1600576723002133
    sample_id_in_source: SrCoZnFe16O27
    formula_in_source: SrCoZnFe16O27
    synthesis: 'sol-gel autocombustion: Sr(NO3)2, Fe(NO3)3.9H2O, Co(NO3)2.6H2O, Zn(NO3)2.6H2O (Sigma-Aldrich ACS >=98 %),
      stoichiometric, citric acid (1:1 to nitrates), NH4OH neutralised, dried 373 K, gel fired 623 K 30 min, cooled in air,
      crushed, then calcined (Table 1); calcination 1523 K, 2 h (atmosphere not stated)'
    measurement_conditions:
      T: null
      field: null
      orientation: null
      form: powder
      density: null
      texture: none (powder)
    method: 'combined Rietveld (TOPAS 6): SuperHRPD J-PARC neutron TOF (3 banks, 8 h) + Diamond I11 synchrotron XRD (0.826555
      A, 1 h); magnetic symmetry-mode analysis (ISODISTORT)'
    quantity_definition: spinel weight fraction from combined refinement
    verbatim_source: Wt% spinel 6.54 | 7.54 (1.94) | 4.12 ; Wt% M-type hexaferrite - | 0.19 (2.10) | 1.77 ; Wt% X-type hexaferrite
      - | 0.52 (2.94) | 2.67 (parentheses = values from X-ray data (I11))
    transformation: null
    measurement_group: L02_NPD_XRD_SrCoZnFe16O27
    figure_only: false
    axes: null
    split_cluster: MORCH_L02
    transfer: null
    holdout_kind: null
  estimate:
    name: impurity_wt_spinel
    value: 7.54
    unit: '%'
    quantity_kind: fraction_mass
    source_role: literature_fit
    provenance:
      source_id: L02
      locator: Table 2, rows Wt% spinel / M-type / X-type hexaferrite
      note: for SrCoZnFe16O27 wt fractions from I11 and SHRPD were 'not reconcilable' (SI S1.1); spinel composition assumed
        from the W phase (Co0.5Zn0.5Fe2O4)
      status: verified
    uncertainty:
      kind: unknown
      std: null
      lower: null
      upper: null
      distribution: null
      params: {}
      declared_wide: false
    identifiable: true
  pending: null
  qualitative: null
  value_original: null
  unit_original: '%'
  uncertainty_note: parenthesis in Table 2 are I11-only phase fractions, not uncertainties
  notes: 'for SrCoZnFe16O27 wt fractions from I11 and SHRPD were ''not reconcilable'' (SI S1.1); spinel composition assumed
    from the W phase (Co0.5Zn0.5Fe2O4) | schema migration: quantity_kind fraction -> fraction_mass'
  split: fit
- rec_id: L02-040
  lit_id: L02
  name: impurity_wt_M-type
  role: literature_fit
  source:
    locator:
      text: Table 2, rows Wt% spinel / M-type / X-type hexaferrite
      page: null
      table: '2'
      figure: null
      supplementary: null
    data_status: measured
    tier: 1
    doi: 10.1107/S1600576723002133
    sample_id_in_source: SrCoZnFe16O27
    formula_in_source: SrCoZnFe16O27
    synthesis: 'sol-gel autocombustion: Sr(NO3)2, Fe(NO3)3.9H2O, Co(NO3)2.6H2O, Zn(NO3)2.6H2O (Sigma-Aldrich ACS >=98 %),
      stoichiometric, citric acid (1:1 to nitrates), NH4OH neutralised, dried 373 K, gel fired 623 K 30 min, cooled in air,
      crushed, then calcined (Table 1); calcination 1523 K, 2 h (atmosphere not stated)'
    measurement_conditions:
      T: null
      field: null
      orientation: null
      form: powder
      density: null
      texture: none (powder)
    method: 'combined Rietveld (TOPAS 6): SuperHRPD J-PARC neutron TOF (3 banks, 8 h) + Diamond I11 synchrotron XRD (0.826555
      A, 1 h); magnetic symmetry-mode analysis (ISODISTORT)'
    quantity_definition: M-type weight fraction from combined refinement
    verbatim_source: Wt% spinel 6.54 | 7.54 (1.94) | 4.12 ; Wt% M-type hexaferrite - | 0.19 (2.10) | 1.77 ; Wt% X-type hexaferrite
      - | 0.52 (2.94) | 2.67 (parentheses = values from X-ray data (I11))
    transformation: null
    measurement_group: L02_NPD_XRD_SrCoZnFe16O27
    figure_only: false
    axes: null
    split_cluster: MORCH_L02
    transfer: null
    holdout_kind: null
  estimate:
    name: impurity_wt_M-type
    value: 0.19
    unit: '%'
    quantity_kind: fraction_mass
    source_role: literature_fit
    provenance:
      source_id: L02
      locator: Table 2, rows Wt% spinel / M-type / X-type hexaferrite
      note: for SrCoZnFe16O27 wt fractions from I11 and SHRPD were 'not reconcilable' (SI S1.1); spinel composition assumed
        from the W phase (Co0.5Zn0.5Fe2O4)
      status: verified
    uncertainty:
      kind: unknown
      std: null
      lower: null
      upper: null
      distribution: null
      params: {}
      declared_wide: false
    identifiable: true
  pending: null
  qualitative: null
  value_original: null
  unit_original: '%'
  uncertainty_note: parenthesis in Table 2 are I11-only phase fractions, not uncertainties
  notes: 'for SrCoZnFe16O27 wt fractions from I11 and SHRPD were ''not reconcilable'' (SI S1.1); spinel composition assumed
    from the W phase (Co0.5Zn0.5Fe2O4) | schema migration: quantity_kind fraction -> fraction_mass'
  split: fit
- rec_id: L02-041
  lit_id: L02
  name: impurity_wt_X-type
  role: literature_fit
  source:
    locator:
      text: Table 2, rows Wt% spinel / M-type / X-type hexaferrite
      page: null
      table: '2'
      figure: null
      supplementary: null
    data_status: measured
    tier: 1
    doi: 10.1107/S1600576723002133
    sample_id_in_source: SrCoZnFe16O27
    formula_in_source: SrCoZnFe16O27
    synthesis: 'sol-gel autocombustion: Sr(NO3)2, Fe(NO3)3.9H2O, Co(NO3)2.6H2O, Zn(NO3)2.6H2O (Sigma-Aldrich ACS >=98 %),
      stoichiometric, citric acid (1:1 to nitrates), NH4OH neutralised, dried 373 K, gel fired 623 K 30 min, cooled in air,
      crushed, then calcined (Table 1); calcination 1523 K, 2 h (atmosphere not stated)'
    measurement_conditions:
      T: null
      field: null
      orientation: null
      form: powder
      density: null
      texture: none (powder)
    method: 'combined Rietveld (TOPAS 6): SuperHRPD J-PARC neutron TOF (3 banks, 8 h) + Diamond I11 synchrotron XRD (0.826555
      A, 1 h); magnetic symmetry-mode analysis (ISODISTORT)'
    quantity_definition: X-type weight fraction from combined refinement
    verbatim_source: Wt% spinel 6.54 | 7.54 (1.94) | 4.12 ; Wt% M-type hexaferrite - | 0.19 (2.10) | 1.77 ; Wt% X-type hexaferrite
      - | 0.52 (2.94) | 2.67 (parentheses = values from X-ray data (I11))
    transformation: null
    measurement_group: L02_NPD_XRD_SrCoZnFe16O27
    figure_only: false
    axes: null
    split_cluster: MORCH_L02
    transfer: null
    holdout_kind: null
  estimate:
    name: impurity_wt_X-type
    value: 0.52
    unit: '%'
    quantity_kind: fraction_mass
    source_role: literature_fit
    provenance:
      source_id: L02
      locator: Table 2, rows Wt% spinel / M-type / X-type hexaferrite
      note: for SrCoZnFe16O27 wt fractions from I11 and SHRPD were 'not reconcilable' (SI S1.1); spinel composition assumed
        from the W phase (Co0.5Zn0.5Fe2O4)
      status: verified
    uncertainty:
      kind: unknown
      std: null
      lower: null
      upper: null
      distribution: null
      params: {}
      declared_wide: false
    identifiable: true
  pending: null
  qualitative: null
  value_original: null
  unit_original: '%'
  uncertainty_note: parenthesis in Table 2 are I11-only phase fractions, not uncertainties
  notes: 'for SrCoZnFe16O27 wt fractions from I11 and SHRPD were ''not reconcilable'' (SI S1.1); spinel composition assumed
    from the W phase (Co0.5Zn0.5Fe2O4) | schema migration: quantity_kind fraction -> fraction_mass'
  split: fit
- rec_id: L02-042
  lit_id: L02
  name: impurity_wt_spinel
  role: literature_fit
  source:
    locator:
      text: Table 2, rows Wt% spinel / M-type / X-type hexaferrite
      page: null
      table: '2'
      figure: null
      supplementary: null
    data_status: measured
    tier: 1
    doi: 10.1107/S1600576723002133
    sample_id_in_source: SrZn2Fe16O27
    formula_in_source: SrZn2Fe16O27
    synthesis: 'sol-gel autocombustion: Sr(NO3)2, Fe(NO3)3.9H2O, Co(NO3)2.6H2O, Zn(NO3)2.6H2O (Sigma-Aldrich ACS >=98 %),
      stoichiometric, citric acid (1:1 to nitrates), NH4OH neutralised, dried 373 K, gel fired 623 K 30 min, cooled in air,
      crushed, then calcined (Table 1); calcination 1473 K, 2 h (atmosphere not stated)'
    measurement_conditions:
      T: null
      field: null
      orientation: null
      form: powder
      density: null
      texture: none (powder)
    method: 'combined Rietveld (TOPAS 6): SuperHRPD J-PARC neutron TOF (3 banks, 8 h) + Diamond I11 synchrotron XRD (0.826555
      A, 1 h); magnetic symmetry-mode analysis (ISODISTORT)'
    quantity_definition: spinel weight fraction from combined refinement
    verbatim_source: Wt% spinel 6.54 | 7.54 (1.94) | 4.12 ; Wt% M-type hexaferrite - | 0.19 (2.10) | 1.77 ; Wt% X-type hexaferrite
      - | 0.52 (2.94) | 2.67 (parentheses = values from X-ray data (I11))
    transformation: null
    measurement_group: L02_NPD_XRD_SrZn2Fe16O27
    figure_only: false
    axes: null
    split_cluster: MORCH_L02
    transfer: null
    holdout_kind: null
  estimate:
    name: impurity_wt_spinel
    value: 4.12
    unit: '%'
    quantity_kind: fraction_mass
    source_role: literature_fit
    provenance:
      source_id: L02
      locator: Table 2, rows Wt% spinel / M-type / X-type hexaferrite
      note: null
      status: verified
    uncertainty:
      kind: unknown
      std: null
      lower: null
      upper: null
      distribution: null
      params: {}
      declared_wide: false
    identifiable: true
  pending: null
  qualitative: null
  value_original: null
  unit_original: '%'
  uncertainty_note: null
  notes: 'schema migration: quantity_kind fraction -> fraction_mass'
  split: fit
- rec_id: L02-043
  lit_id: L02
  name: impurity_wt_M-type
  role: literature_fit
  source:
    locator:
      text: Table 2, rows Wt% spinel / M-type / X-type hexaferrite
      page: null
      table: '2'
      figure: null
      supplementary: null
    data_status: measured
    tier: 1
    doi: 10.1107/S1600576723002133
    sample_id_in_source: SrZn2Fe16O27
    formula_in_source: SrZn2Fe16O27
    synthesis: 'sol-gel autocombustion: Sr(NO3)2, Fe(NO3)3.9H2O, Co(NO3)2.6H2O, Zn(NO3)2.6H2O (Sigma-Aldrich ACS >=98 %),
      stoichiometric, citric acid (1:1 to nitrates), NH4OH neutralised, dried 373 K, gel fired 623 K 30 min, cooled in air,
      crushed, then calcined (Table 1); calcination 1473 K, 2 h (atmosphere not stated)'
    measurement_conditions:
      T: null
      field: null
      orientation: null
      form: powder
      density: null
      texture: none (powder)
    method: 'combined Rietveld (TOPAS 6): SuperHRPD J-PARC neutron TOF (3 banks, 8 h) + Diamond I11 synchrotron XRD (0.826555
      A, 1 h); magnetic symmetry-mode analysis (ISODISTORT)'
    quantity_definition: M-type weight fraction from combined refinement
    verbatim_source: Wt% spinel 6.54 | 7.54 (1.94) | 4.12 ; Wt% M-type hexaferrite - | 0.19 (2.10) | 1.77 ; Wt% X-type hexaferrite
      - | 0.52 (2.94) | 2.67 (parentheses = values from X-ray data (I11))
    transformation: null
    measurement_group: L02_NPD_XRD_SrZn2Fe16O27
    figure_only: false
    axes: null
    split_cluster: MORCH_L02
    transfer: null
    holdout_kind: null
  estimate:
    name: impurity_wt_M-type
    value: 1.77
    unit: '%'
    quantity_kind: fraction_mass
    source_role: literature_fit
    provenance:
      source_id: L02
      locator: Table 2, rows Wt% spinel / M-type / X-type hexaferrite
      note: null
      status: verified
    uncertainty:
      kind: unknown
      std: null
      lower: null
      upper: null
      distribution: null
      params: {}
      declared_wide: false
    identifiable: true
  pending: null
  qualitative: null
  value_original: null
  unit_original: '%'
  uncertainty_note: null
  notes: 'schema migration: quantity_kind fraction -> fraction_mass'
  split: fit
- rec_id: L02-044
  lit_id: L02
  name: impurity_wt_X-type
  role: literature_fit
  source:
    locator:
      text: Table 2, rows Wt% spinel / M-type / X-type hexaferrite
      page: null
      table: '2'
      figure: null
      supplementary: null
    data_status: measured
    tier: 1
    doi: 10.1107/S1600576723002133
    sample_id_in_source: SrZn2Fe16O27
    formula_in_source: SrZn2Fe16O27
    synthesis: 'sol-gel autocombustion: Sr(NO3)2, Fe(NO3)3.9H2O, Co(NO3)2.6H2O, Zn(NO3)2.6H2O (Sigma-Aldrich ACS >=98 %),
      stoichiometric, citric acid (1:1 to nitrates), NH4OH neutralised, dried 373 K, gel fired 623 K 30 min, cooled in air,
      crushed, then calcined (Table 1); calcination 1473 K, 2 h (atmosphere not stated)'
    measurement_conditions:
      T: null
      field: null
      orientation: null
      form: powder
      density: null
      texture: none (powder)
    method: 'combined Rietveld (TOPAS 6): SuperHRPD J-PARC neutron TOF (3 banks, 8 h) + Diamond I11 synchrotron XRD (0.826555
      A, 1 h); magnetic symmetry-mode analysis (ISODISTORT)'
    quantity_definition: X-type weight fraction from combined refinement
    verbatim_source: Wt% spinel 6.54 | 7.54 (1.94) | 4.12 ; Wt% M-type hexaferrite - | 0.19 (2.10) | 1.77 ; Wt% X-type hexaferrite
      - | 0.52 (2.94) | 2.67 (parentheses = values from X-ray data (I11))
    transformation: null
    measurement_group: L02_NPD_XRD_SrZn2Fe16O27
    figure_only: false
    axes: null
    split_cluster: MORCH_L02
    transfer: null
    holdout_kind: null
  estimate:
    name: impurity_wt_X-type
    value: 2.67
    unit: '%'
    quantity_kind: fraction_mass
    source_role: literature_fit
    provenance:
      source_id: L02
      locator: Table 2, rows Wt% spinel / M-type / X-type hexaferrite
      note: null
      status: verified
    uncertainty:
      kind: unknown
      std: null
      lower: null
      upper: null
      distribution: null
      params: {}
      declared_wide: false
    identifiable: true
  pending: null
  qualitative: null
  value_original: null
  unit_original: '%'
  uncertainty_note: null
  notes: 'schema migration: quantity_kind fraction -> fraction_mass'
  split: fit
- rec_id: L02-045
  lit_id: L02
  name: magnetic_structure_type
  role: literature_fit
  source:
    locator:
      text: Abstract; Section 3.2; Section 3.4
      page: null
      table: null
      figure: null
      supplementary: null
    data_status: measured
    tier: 1
    doi: 10.1107/S1600576723002133
    sample_id_in_source: SrCo2Fe16O27
    formula_in_source: SrCo2Fe16O27
    synthesis: 'sol-gel autocombustion: Sr(NO3)2, Fe(NO3)3.9H2O, Co(NO3)2.6H2O, Zn(NO3)2.6H2O (Sigma-Aldrich ACS >=98 %),
      stoichiometric, citric acid (1:1 to nitrates), NH4OH neutralised, dried 373 K, gel fired 623 K 30 min, cooled in air,
      crushed, then calcined (Table 1); calcination 1473 K, 2 h (atmosphere not stated)'
    measurement_conditions:
      T:
        K: 300
      field: null
      orientation: null
      form: powder
      density: null
      texture: none (powder)
    method: 'combined Rietveld (TOPAS 6): SuperHRPD J-PARC neutron TOF (3 banks, 8 h) + Diamond I11 synchrotron XRD (0.826555
      A, 1 h); magnetic symmetry-mode analysis (ISODISTORT)'
    quantity_definition: 'magnetic space group Cm''cm'' (BNS 63.464); non-collinear symmetry-allowed canting modes active
      (mGM4+ for planar: canting toward c, AFM on 8f tet/8f oct/8f tbp; SrZn2: small AFM canting to ab on 6g and 12k)'
    verbatim_source: Using neutron powder diffraction on W-type hexaferrites, planar magnetic ordering described in Cm'cm'
      was found for SrCo2Fe16O27 and SrCoZnFe16O27, while SrZn2Fe16O27 had uniaxial ordering described in P63/mm'c'.
    transformation: null
    measurement_group: L02_NPD_XRD_SrCo2Fe16O27
    figure_only: false
    axes: null
    split_cluster: MORCH_L02
    transfer: null
    holdout_kind: null
  estimate: null
  pending: null
  qualitative: planar
  value_original: null
  unit_original: null
  uncertainty_note: null
  notes: '''truly collinear order not symmetry protected''; canting refined values in Tables S1-S3'
  split: fit
- rec_id: L02-046
  lit_id: L02
  name: magnetic_structure_type
  role: literature_fit
  source:
    locator:
      text: Abstract; Section 3.2; Section 3.4
      page: null
      table: null
      figure: null
      supplementary: null
    data_status: measured
    tier: 1
    doi: 10.1107/S1600576723002133
    sample_id_in_source: SrCoZnFe16O27
    formula_in_source: SrCoZnFe16O27
    synthesis: 'sol-gel autocombustion: Sr(NO3)2, Fe(NO3)3.9H2O, Co(NO3)2.6H2O, Zn(NO3)2.6H2O (Sigma-Aldrich ACS >=98 %),
      stoichiometric, citric acid (1:1 to nitrates), NH4OH neutralised, dried 373 K, gel fired 623 K 30 min, cooled in air,
      crushed, then calcined (Table 1); calcination 1523 K, 2 h (atmosphere not stated)'
    measurement_conditions:
      T:
        K: 300
      field: null
      orientation: null
      form: powder
      density: null
      texture: none (powder)
    method: 'combined Rietveld (TOPAS 6): SuperHRPD J-PARC neutron TOF (3 banks, 8 h) + Diamond I11 synchrotron XRD (0.826555
      A, 1 h); magnetic symmetry-mode analysis (ISODISTORT)'
    quantity_definition: 'magnetic space group Cm''cm''; non-collinear symmetry-allowed canting modes active (mGM4+ for planar:
      canting toward c, AFM on 8f tet/8f oct/8f tbp; SrZn2: small AFM canting to ab on 6g and 12k)'
    verbatim_source: Using neutron powder diffraction on W-type hexaferrites, planar magnetic ordering described in Cm'cm'
      was found for SrCo2Fe16O27 and SrCoZnFe16O27, while SrZn2Fe16O27 had uniaxial ordering described in P63/mm'c'.
    transformation: null
    measurement_group: L02_NPD_XRD_SrCoZnFe16O27
    figure_only: false
    axes: null
    split_cluster: MORCH_L02
    transfer: null
    holdout_kind: null
  estimate: null
  pending: null
  qualitative: planar
  value_original: null
  unit_original: null
  uncertainty_note: null
  notes: '''truly collinear order not symmetry protected''; canting refined values in Tables S1-S3'
  split: fit
- rec_id: L02-047
  lit_id: L02
  name: magnetic_structure_type
  role: literature_fit
  source:
    locator:
      text: Abstract; Section 3.2; Section 3.4
      page: null
      table: null
      figure: null
      supplementary: null
    data_status: measured
    tier: 1
    doi: 10.1107/S1600576723002133
    sample_id_in_source: SrZn2Fe16O27
    formula_in_source: SrZn2Fe16O27
    synthesis: 'sol-gel autocombustion: Sr(NO3)2, Fe(NO3)3.9H2O, Co(NO3)2.6H2O, Zn(NO3)2.6H2O (Sigma-Aldrich ACS >=98 %),
      stoichiometric, citric acid (1:1 to nitrates), NH4OH neutralised, dried 373 K, gel fired 623 K 30 min, cooled in air,
      crushed, then calcined (Table 1); calcination 1473 K, 2 h (atmosphere not stated)'
    measurement_conditions:
      T:
        K: 300
      field: null
      orientation: null
      form: powder
      density: null
      texture: none (powder)
    method: 'combined Rietveld (TOPAS 6): SuperHRPD J-PARC neutron TOF (3 banks, 8 h) + Diamond I11 synchrotron XRD (0.826555
      A, 1 h); magnetic symmetry-mode analysis (ISODISTORT)'
    quantity_definition: 'magnetic space group P63/mm''c'' (BNS 194.270, OG 194.8.1501); non-collinear symmetry-allowed canting
      modes active (mGM4+ for planar: canting toward c, AFM on 8f tet/8f oct/8f tbp; SrZn2: small AFM canting to ab on 6g
      and 12k)'
    verbatim_source: Using neutron powder diffraction on W-type hexaferrites, planar magnetic ordering described in Cm'cm'
      was found for SrCo2Fe16O27 and SrCoZnFe16O27, while SrZn2Fe16O27 had uniaxial ordering described in P63/mm'c'.
    transformation: null
    measurement_group: L02_NPD_XRD_SrZn2Fe16O27
    figure_only: false
    axes: null
    split_cluster: MORCH_L02
    transfer: null
    holdout_kind: null
  estimate: null
  pending: null
  qualitative: uniaxial
  value_original: null
  unit_original: null
  uncertainty_note: null
  notes: '''truly collinear order not symmetry protected''; canting refined values in Tables S1-S3'
  split: fit
- rec_id: L02-048
  lit_id: L02
  name: Fe_moment_My_W1_Fe1
  role: literature_fit
  source:
    locator:
      text: Supporting information sup1.pdf, Table S1 (Crystal and magnetic structure details), row Fe1
      page: null
      table: S1
      figure: null
      supplementary: Supporting information sup1.pdf, Table S1 (Crystal and magnetic structure details), row Fe1
    data_status: measured
    tier: 1
    doi: 10.1107/S1600576723002133
    sample_id_in_source: SrCo2Fe16O27
    formula_in_source: SrCo2Fe16O27
    synthesis: 'sol-gel autocombustion: Sr(NO3)2, Fe(NO3)3.9H2O, Co(NO3)2.6H2O, Zn(NO3)2.6H2O (Sigma-Aldrich ACS >=98 %),
      stoichiometric, citric acid (1:1 to nitrates), NH4OH neutralised, dried 373 K, gel fired 623 K 30 min, cooled in air,
      crushed, then calcined (Table 1); calcination 1473 K, 2 h (atmosphere not stated)'
    measurement_conditions:
      T:
        K: 300
        note: RT
      field: null
      orientation: null
      form: powder
      density: null
      texture: none (powder)
    method: 'combined Rietveld (TOPAS 6): SuperHRPD J-PARC neutron TOF (3 banks, 8 h) + Diamond I11 synchrotron XRD (0.826555
      A, 1 h); magnetic symmetry-mode analysis (ISODISTORT)'
    quantity_definition: refined Fe3+ moment component My along orthorhombic axes (a, b=sqrt3 a_hex, c) for Cmcm-based Cm'cm'
      (Co-containing) / hexagonal axes for P63/mm'c' (Zn); in the planar samples the in-plane component is My; Mz = canting
      toward c. Fe:Co moment ratio fixed 5:3
    verbatim_source: 'Table S1 row Fe1 (Fe3+): My = 3.997(15) muB  [row read from rendered page; text layer of SrCoZn/SrZn
      tables is scrambled]'
    transformation: null
    measurement_group: L02_NPD_XRD_SrCo2Fe16O27
    figure_only: false
    axes: null
    split_cluster: MORCH_L02
    transfer: null
    holdout_kind: null
  estimate:
    name: Fe_moment_My_W1_Fe1
    value: 3.997
    unit: muB
    quantity_kind: magnetic_moment
    source_role: literature_fit
    provenance:
      source_id: L02
      locator: Supporting information sup1.pdf, Table S1 (Crystal and magnetic structure details), row Fe1
      note: null
      status: unverified
    uncertainty:
      kind: std
      std: 0.015
      lower: null
      upper: null
      distribution: null
      params: {}
      declared_wide: false
      convention: parenthetical_se
    identifiable: true
  pending: null
  qualitative: null
  value_original: 3.997(15)
  unit_original: muB
  uncertainty_note: null
  notes: 'schema migration: pending (magnetic_moment, muB) -> ParameterEstimate'
  split: fit
- rec_id: L02-049
  lit_id: L02
  name: Fe_moment_Mz_W1_Fe1
  role: literature_fit
  source:
    locator:
      text: Supporting information sup1.pdf, Table S1 (Crystal and magnetic structure details), row Fe1
      page: null
      table: S1
      figure: null
      supplementary: Supporting information sup1.pdf, Table S1 (Crystal and magnetic structure details), row Fe1
    data_status: measured
    tier: 1
    doi: 10.1107/S1600576723002133
    sample_id_in_source: SrCo2Fe16O27
    formula_in_source: SrCo2Fe16O27
    synthesis: 'sol-gel autocombustion: Sr(NO3)2, Fe(NO3)3.9H2O, Co(NO3)2.6H2O, Zn(NO3)2.6H2O (Sigma-Aldrich ACS >=98 %),
      stoichiometric, citric acid (1:1 to nitrates), NH4OH neutralised, dried 373 K, gel fired 623 K 30 min, cooled in air,
      crushed, then calcined (Table 1); calcination 1473 K, 2 h (atmosphere not stated)'
    measurement_conditions:
      T:
        K: 300
        note: RT
      field: null
      orientation: null
      form: powder
      density: null
      texture: none (powder)
    method: 'combined Rietveld (TOPAS 6): SuperHRPD J-PARC neutron TOF (3 banks, 8 h) + Diamond I11 synchrotron XRD (0.826555
      A, 1 h); magnetic symmetry-mode analysis (ISODISTORT)'
    quantity_definition: refined Fe3+ moment component Mz along orthorhombic axes (a, b=sqrt3 a_hex, c) for Cmcm-based Cm'cm'
      (Co-containing) / hexagonal axes for P63/mm'c' (Zn); in the planar samples the in-plane component is My; Mz = canting
      toward c. Fe:Co moment ratio fixed 5:3
    verbatim_source: 'Table S1 row Fe1 (Fe3+): Mz = -1.90(4) muB  [row read from rendered page; text layer of SrCoZn/SrZn
      tables is scrambled]'
    transformation: null
    measurement_group: L02_NPD_XRD_SrCo2Fe16O27
    figure_only: false
    axes: null
    split_cluster: MORCH_L02
    transfer: null
    holdout_kind: null
  estimate:
    name: Fe_moment_Mz_W1_Fe1
    value: -1.9
    unit: muB
    quantity_kind: magnetic_moment
    source_role: literature_fit
    provenance:
      source_id: L02
      locator: Supporting information sup1.pdf, Table S1 (Crystal and magnetic structure details), row Fe1
      note: null
      status: unverified
    uncertainty:
      kind: std
      std: 0.04
      lower: null
      upper: null
      distribution: null
      params: {}
      declared_wide: false
      convention: parenthetical_se
    identifiable: true
  pending: null
  qualitative: null
  value_original: -1.90(4)
  unit_original: muB
  uncertainty_note: null
  notes: 'schema migration: pending (magnetic_moment, muB) -> ParameterEstimate'
  split: fit
- rec_id: L02-050
  lit_id: L02
  name: Fe_moment_My_W2_Fe2
  role: literature_fit
  source:
    locator:
      text: Supporting information sup1.pdf, Table S1 (Crystal and magnetic structure details), row Fe2
      page: null
      table: S1
      figure: null
      supplementary: Supporting information sup1.pdf, Table S1 (Crystal and magnetic structure details), row Fe2
    data_status: measured
    tier: 1
    doi: 10.1107/S1600576723002133
    sample_id_in_source: SrCo2Fe16O27
    formula_in_source: SrCo2Fe16O27
    synthesis: 'sol-gel autocombustion: Sr(NO3)2, Fe(NO3)3.9H2O, Co(NO3)2.6H2O, Zn(NO3)2.6H2O (Sigma-Aldrich ACS >=98 %),
      stoichiometric, citric acid (1:1 to nitrates), NH4OH neutralised, dried 373 K, gel fired 623 K 30 min, cooled in air,
      crushed, then calcined (Table 1); calcination 1473 K, 2 h (atmosphere not stated)'
    measurement_conditions:
      T:
        K: 300
        note: RT
      field: null
      orientation: null
      form: powder
      density: null
      texture: none (powder)
    method: 'combined Rietveld (TOPAS 6): SuperHRPD J-PARC neutron TOF (3 banks, 8 h) + Diamond I11 synchrotron XRD (0.826555
      A, 1 h); magnetic symmetry-mode analysis (ISODISTORT)'
    quantity_definition: refined Fe3+ moment component My along orthorhombic axes (a, b=sqrt3 a_hex, c) for Cmcm-based Cm'cm'
      (Co-containing) / hexagonal axes for P63/mm'c' (Zn); in the planar samples the in-plane component is My; Mz = canting
      toward c. Fe:Co moment ratio fixed 5:3
    verbatim_source: 'Table S1 row Fe2 (Fe3+): My = 3.901(14) muB  [row read from rendered page; text layer of SrCoZn/SrZn
      tables is scrambled]'
    transformation: null
    measurement_group: L02_NPD_XRD_SrCo2Fe16O27
    figure_only: false
    axes: null
    split_cluster: MORCH_L02
    transfer: null
    holdout_kind: null
  estimate:
    name: Fe_moment_My_W2_Fe2
    value: 3.901
    unit: muB
    quantity_kind: magnetic_moment
    source_role: literature_fit
    provenance:
      source_id: L02
      locator: Supporting information sup1.pdf, Table S1 (Crystal and magnetic structure details), row Fe2
      note: null
      status: unverified
    uncertainty:
      kind: std
      std: 0.014
      lower: null
      upper: null
      distribution: null
      params: {}
      declared_wide: false
      convention: parenthetical_se
    identifiable: true
  pending: null
  qualitative: null
  value_original: 3.901(14)
  unit_original: muB
  uncertainty_note: null
  notes: 'schema migration: pending (magnetic_moment, muB) -> ParameterEstimate'
  split: fit
- rec_id: L02-051
  lit_id: L02
  name: Fe_moment_Mz_W2_Fe2
  role: literature_fit
  source:
    locator:
      text: Supporting information sup1.pdf, Table S1 (Crystal and magnetic structure details), row Fe2
      page: null
      table: S1
      figure: null
      supplementary: Supporting information sup1.pdf, Table S1 (Crystal and magnetic structure details), row Fe2
    data_status: measured
    tier: 1
    doi: 10.1107/S1600576723002133
    sample_id_in_source: SrCo2Fe16O27
    formula_in_source: SrCo2Fe16O27
    synthesis: 'sol-gel autocombustion: Sr(NO3)2, Fe(NO3)3.9H2O, Co(NO3)2.6H2O, Zn(NO3)2.6H2O (Sigma-Aldrich ACS >=98 %),
      stoichiometric, citric acid (1:1 to nitrates), NH4OH neutralised, dried 373 K, gel fired 623 K 30 min, cooled in air,
      crushed, then calcined (Table 1); calcination 1473 K, 2 h (atmosphere not stated)'
    measurement_conditions:
      T:
        K: 300
        note: RT
      field: null
      orientation: null
      form: powder
      density: null
      texture: none (powder)
    method: 'combined Rietveld (TOPAS 6): SuperHRPD J-PARC neutron TOF (3 banks, 8 h) + Diamond I11 synchrotron XRD (0.826555
      A, 1 h); magnetic symmetry-mode analysis (ISODISTORT)'
    quantity_definition: refined Fe3+ moment component Mz along orthorhombic axes (a, b=sqrt3 a_hex, c) for Cmcm-based Cm'cm'
      (Co-containing) / hexagonal axes for P63/mm'c' (Zn); in the planar samples the in-plane component is My; Mz = canting
      toward c. Fe:Co moment ratio fixed 5:3
    verbatim_source: 'Table S1 row Fe2 (Fe3+): Mz = -0.07(5) muB  [row read from rendered page; text layer of SrCoZn/SrZn
      tables is scrambled]'
    transformation: null
    measurement_group: L02_NPD_XRD_SrCo2Fe16O27
    figure_only: false
    axes: null
    split_cluster: MORCH_L02
    transfer: null
    holdout_kind: null
  estimate:
    name: Fe_moment_Mz_W2_Fe2
    value: -0.07
    unit: muB
    quantity_kind: magnetic_moment
    source_role: literature_fit
    provenance:
      source_id: L02
      locator: Supporting information sup1.pdf, Table S1 (Crystal and magnetic structure details), row Fe2
      note: null
      status: unverified
    uncertainty:
      kind: std
      std: 0.05
      lower: null
      upper: null
      distribution: null
      params: {}
      declared_wide: false
      convention: parenthetical_se
    identifiable: true
  pending: null
  qualitative: null
  value_original: -0.07(5)
  unit_original: muB
  uncertainty_note: null
  notes: 'schema migration: pending (magnetic_moment, muB) -> ParameterEstimate'
  split: fit
- rec_id: L02-052
  lit_id: L02
  name: Fe_moment_Mx_W3_Fe3_1
  role: literature_fit
  source:
    locator:
      text: Supporting information sup1.pdf, Table S1 (Crystal and magnetic structure details), row Fe3_1
      page: null
      table: S1
      figure: null
      supplementary: Supporting information sup1.pdf, Table S1 (Crystal and magnetic structure details), row Fe3_1
    data_status: measured
    tier: 1
    doi: 10.1107/S1600576723002133
    sample_id_in_source: SrCo2Fe16O27
    formula_in_source: SrCo2Fe16O27
    synthesis: 'sol-gel autocombustion: Sr(NO3)2, Fe(NO3)3.9H2O, Co(NO3)2.6H2O, Zn(NO3)2.6H2O (Sigma-Aldrich ACS >=98 %),
      stoichiometric, citric acid (1:1 to nitrates), NH4OH neutralised, dried 373 K, gel fired 623 K 30 min, cooled in air,
      crushed, then calcined (Table 1); calcination 1473 K, 2 h (atmosphere not stated)'
    measurement_conditions:
      T:
        K: 300
        note: RT
      field: null
      orientation: null
      form: powder
      density: null
      texture: none (powder)
    method: 'combined Rietveld (TOPAS 6): SuperHRPD J-PARC neutron TOF (3 banks, 8 h) + Diamond I11 synchrotron XRD (0.826555
      A, 1 h); magnetic symmetry-mode analysis (ISODISTORT)'
    quantity_definition: refined Fe3+ moment component Mx along orthorhombic axes (a, b=sqrt3 a_hex, c) for Cmcm-based Cm'cm'
      (Co-containing) / hexagonal axes for P63/mm'c' (Zn); in the planar samples the in-plane component is My; Mz = canting
      toward c. Fe:Co moment ratio fixed 5:3
    verbatim_source: 'Table S1 row Fe3_1 (Fe3+): Mx = 0.11(11) muB  [row read from rendered page; text layer of SrCoZn/SrZn
      tables is scrambled]'
    transformation: null
    measurement_group: L02_NPD_XRD_SrCo2Fe16O27
    figure_only: false
    axes: null
    split_cluster: MORCH_L02
    transfer: null
    holdout_kind: null
  estimate:
    name: Fe_moment_Mx_W3_Fe3_1
    value: 0.11
    unit: muB
    quantity_kind: magnetic_moment
    source_role: literature_fit
    provenance:
      source_id: L02
      locator: Supporting information sup1.pdf, Table S1 (Crystal and magnetic structure details), row Fe3_1
      note: null
      status: unverified
    uncertainty:
      kind: std
      std: 0.11
      lower: null
      upper: null
      distribution: null
      params: {}
      declared_wide: false
      convention: parenthetical_se
    identifiable: true
  pending: null
  qualitative: null
  value_original: 0.11(11)
  unit_original: muB
  uncertainty_note: null
  notes: 'schema migration: pending (magnetic_moment, muB) -> ParameterEstimate'
  split: fit
- rec_id: L02-053
  lit_id: L02
  name: Fe_moment_My_W3_Fe3_1
  role: literature_fit
  source:
    locator:
      text: Supporting information sup1.pdf, Table S1 (Crystal and magnetic structure details), row Fe3_1
      page: null
      table: S1
      figure: null
      supplementary: Supporting information sup1.pdf, Table S1 (Crystal and magnetic structure details), row Fe3_1
    data_status: measured
    tier: 1
    doi: 10.1107/S1600576723002133
    sample_id_in_source: SrCo2Fe16O27
    formula_in_source: SrCo2Fe16O27
    synthesis: 'sol-gel autocombustion: Sr(NO3)2, Fe(NO3)3.9H2O, Co(NO3)2.6H2O, Zn(NO3)2.6H2O (Sigma-Aldrich ACS >=98 %),
      stoichiometric, citric acid (1:1 to nitrates), NH4OH neutralised, dried 373 K, gel fired 623 K 30 min, cooled in air,
      crushed, then calcined (Table 1); calcination 1473 K, 2 h (atmosphere not stated)'
    measurement_conditions:
      T:
        K: 300
        note: RT
      field: null
      orientation: null
      form: powder
      density: null
      texture: none (powder)
    method: 'combined Rietveld (TOPAS 6): SuperHRPD J-PARC neutron TOF (3 banks, 8 h) + Diamond I11 synchrotron XRD (0.826555
      A, 1 h); magnetic symmetry-mode analysis (ISODISTORT)'
    quantity_definition: refined Fe3+ moment component My along orthorhombic axes (a, b=sqrt3 a_hex, c) for Cmcm-based Cm'cm'
      (Co-containing) / hexagonal axes for P63/mm'c' (Zn); in the planar samples the in-plane component is My; Mz = canting
      toward c. Fe:Co moment ratio fixed 5:3
    verbatim_source: 'Table S1 row Fe3_1 (Fe3+): My = -4.11(7) muB  [row read from rendered page; text layer of SrCoZn/SrZn
      tables is scrambled]'
    transformation: null
    measurement_group: L02_NPD_XRD_SrCo2Fe16O27
    figure_only: false
    axes: null
    split_cluster: MORCH_L02
    transfer: null
    holdout_kind: null
  estimate:
    name: Fe_moment_My_W3_Fe3_1
    value: -4.11
    unit: muB
    quantity_kind: magnetic_moment
    source_role: literature_fit
    provenance:
      source_id: L02
      locator: Supporting information sup1.pdf, Table S1 (Crystal and magnetic structure details), row Fe3_1
      note: null
      status: unverified
    uncertainty:
      kind: std
      std: 0.07
      lower: null
      upper: null
      distribution: null
      params: {}
      declared_wide: false
      convention: parenthetical_se
    identifiable: true
  pending: null
  qualitative: null
  value_original: -4.11(7)
  unit_original: muB
  uncertainty_note: null
  notes: 'schema migration: pending (magnetic_moment, muB) -> ParameterEstimate'
  split: fit
- rec_id: L02-054
  lit_id: L02
  name: Fe_moment_Mz_W3_Fe3_1
  role: literature_fit
  source:
    locator:
      text: Supporting information sup1.pdf, Table S1 (Crystal and magnetic structure details), row Fe3_1
      page: null
      table: S1
      figure: null
      supplementary: Supporting information sup1.pdf, Table S1 (Crystal and magnetic structure details), row Fe3_1
    data_status: measured
    tier: 1
    doi: 10.1107/S1600576723002133
    sample_id_in_source: SrCo2Fe16O27
    formula_in_source: SrCo2Fe16O27
    synthesis: 'sol-gel autocombustion: Sr(NO3)2, Fe(NO3)3.9H2O, Co(NO3)2.6H2O, Zn(NO3)2.6H2O (Sigma-Aldrich ACS >=98 %),
      stoichiometric, citric acid (1:1 to nitrates), NH4OH neutralised, dried 373 K, gel fired 623 K 30 min, cooled in air,
      crushed, then calcined (Table 1); calcination 1473 K, 2 h (atmosphere not stated)'
    measurement_conditions:
      T:
        K: 300
        note: RT
      field: null
      orientation: null
      form: powder
      density: null
      texture: none (powder)
    method: 'combined Rietveld (TOPAS 6): SuperHRPD J-PARC neutron TOF (3 banks, 8 h) + Diamond I11 synchrotron XRD (0.826555
      A, 1 h); magnetic symmetry-mode analysis (ISODISTORT)'
    quantity_definition: refined Fe3+ moment component Mz along orthorhombic axes (a, b=sqrt3 a_hex, c) for Cmcm-based Cm'cm'
      (Co-containing) / hexagonal axes for P63/mm'c' (Zn); in the planar samples the in-plane component is My; Mz = canting
      toward c. Fe:Co moment ratio fixed 5:3
    verbatim_source: 'Table S1 row Fe3_1 (Fe3+): Mz = -0.38(6) muB  [row read from rendered page; text layer of SrCoZn/SrZn
      tables is scrambled]'
    transformation: null
    measurement_group: L02_NPD_XRD_SrCo2Fe16O27
    figure_only: false
    axes: null
    split_cluster: MORCH_L02
    transfer: null
    holdout_kind: null
  estimate:
    name: Fe_moment_Mz_W3_Fe3_1
    value: -0.38
    unit: muB
    quantity_kind: magnetic_moment
    source_role: literature_fit
    provenance:
      source_id: L02
      locator: Supporting information sup1.pdf, Table S1 (Crystal and magnetic structure details), row Fe3_1
      note: null
      status: unverified
    uncertainty:
      kind: std
      std: 0.06
      lower: null
      upper: null
      distribution: null
      params: {}
      declared_wide: false
      convention: parenthetical_se
    identifiable: true
  pending: null
  qualitative: null
  value_original: -0.38(6)
  unit_original: muB
  uncertainty_note: null
  notes: 'schema migration: pending (magnetic_moment, muB) -> ParameterEstimate'
  split: fit
- rec_id: L02-055
  lit_id: L02
  name: Fe_moment_My_W3_Fe3_2
  role: literature_fit
  source:
    locator:
      text: Supporting information sup1.pdf, Table S1 (Crystal and magnetic structure details), row Fe3_2
      page: null
      table: S1
      figure: null
      supplementary: Supporting information sup1.pdf, Table S1 (Crystal and magnetic structure details), row Fe3_2
    data_status: measured
    tier: 1
    doi: 10.1107/S1600576723002133
    sample_id_in_source: SrCo2Fe16O27
    formula_in_source: SrCo2Fe16O27
    synthesis: 'sol-gel autocombustion: Sr(NO3)2, Fe(NO3)3.9H2O, Co(NO3)2.6H2O, Zn(NO3)2.6H2O (Sigma-Aldrich ACS >=98 %),
      stoichiometric, citric acid (1:1 to nitrates), NH4OH neutralised, dried 373 K, gel fired 623 K 30 min, cooled in air,
      crushed, then calcined (Table 1); calcination 1473 K, 2 h (atmosphere not stated)'
    measurement_conditions:
      T:
        K: 300
        note: RT
      field: null
      orientation: null
      form: powder
      density: null
      texture: none (powder)
    method: 'combined Rietveld (TOPAS 6): SuperHRPD J-PARC neutron TOF (3 banks, 8 h) + Diamond I11 synchrotron XRD (0.826555
      A, 1 h); magnetic symmetry-mode analysis (ISODISTORT)'
