Repository: 6Nightmare9/Hexaferrite

# HexW — модель W-гексаферритов

Приватный рабочий репозиторий: код, литература, исходные измерения, сохранённые расчёты и инструкции. Снимок от 27 октября 2026 года.

**Исследовательская версия 0.2.0. Независимая точность ФМР ≤10% пока не подтверждена.** Теория и результаты обработки измерений сохранены раздельно; эксперимент не переобучает модель автоматически.

## Запуск на другом компьютере

1. Владелец предоставляет коллеге доступ: **Settings → Collaborators → Add people**. Коллега принимает приглашение под своим аккаунтом GitHub.
2.

File: literature/fit/records_fit.yaml (part 7 of 21)
meta:
    quantity_definition: refined Fe3+ moment component My along orthorhombic axes (a, b=sqrt3 a_hex, c) for Cmcm-based Cm'cm'
      (Co-containing) / hexagonal axes for P63/mm'c' (Zn); in the planar samples the in-plane component is My; Mz = canting
      toward c. Fe:Co moment ratio fixed 5:3
    verbatim_source: 'Table S1 row Fe3_2 (Fe3+): My = -3.96(13) muB  [row read from rendered page; text layer of SrCoZn/SrZn
      tables is scrambled]'
    transformation: null
    measurement_group: L02_NPD_XRD_SrCo2Fe16O27
    figure_only: false
    axes: null
    split_cluster: MORCH_L02
    transfer: null
    holdout_kind: null
  estimate:
    name: Fe_moment_My_W3_Fe3_2
    value: -3.96
    unit: muB
    quantity_kind: magnetic_moment
    source_role: literature_fit
    provenance:
      source_id: L02
      locator: Supporting information sup1.pdf, Table S1 (Crystal and magnetic structure details), row Fe3_2
      note: null
      status: unverified
    uncertainty:
      kind: std
      std: 0.13
      lower: null
      upper: null
      distribution: null
      params: {}
      declared_wide: false
      convention: parenthetical_se
    identifiable: true
  pending: null
  qualitative: null
  value_original: -3.96(13)
  unit_original: muB
  uncertainty_note: null
  notes: 'schema migration: pending (magnetic_moment, muB) -> ParameterEstimate'
  split: fit
- rec_id: L02-056
  lit_id: L02
  name: Fe_moment_Mz_W3_Fe3_2
  role: literature_fit
  source:
    locator:
      text: Supporting information sup1.pdf, Table S1 (Crystal and magnetic structure details), row Fe3_2
      page: null
      table: S1
      figure: null
      supplementary: Supporting information sup1.pdf, Table S1 (Crystal and magnetic structure details), row Fe3_2
    data_status: measured
    tier: 1
    doi: 10.1107/S1600576723002133
    sample_id_in_source: SrCo2Fe16O27
    formula_in_source: SrCo2Fe16O27
    synthesis: 'sol-gel autocombustion: Sr(NO3)2, Fe(NO3)3.9H2O, Co(NO3)2.6H2O, Zn(NO3)2.6H2O (Sigma-Aldrich ACS >=98 %),
      stoichiometric, citric acid (1:1 to nitrates), NH4OH neutralised, dried 373 K, gel fired 623 K 30 min, cooled in air,
      crushed, then calcined (Table 1); calcination 1473 K, 2 h (atmosphere not stated)'
    measurement_conditions:
      T:
        K: 300
        note: RT
      field: null
      orientation: null
      form: powder
      density: null
      texture: none (powder)
    method: 'combined Rietveld (TOPAS 6): SuperHRPD J-PARC neutron TOF (3 banks, 8 h) + Diamond I11 synchrotron XRD (0.826555
      A, 1 h); magnetic symmetry-mode analysis (ISODISTORT)'
    quantity_definition: refined Fe3+ moment component Mz along orthorhombic axes (a, b=sqrt3 a_hex, c) for Cmcm-based Cm'cm'
      (Co-containing) / hexagonal axes for P63/mm'c' (Zn); in the planar samples the in-plane component is My; Mz = canting
      toward c. Fe:Co moment ratio fixed 5:3
    verbatim_source: 'Table S1 row Fe3_2 (Fe3+): Mz = -0.10(9) muB  [row read from rendered page; text layer of SrCoZn/SrZn
      tables is scrambled]'
    transformation: null
    measurement_group: L02_NPD_XRD_SrCo2Fe16O27
    figure_only: false
    axes: null
    split_cluster: MORCH_L02
    transfer: null
    holdout_kind: null
  estimate:
    name: Fe_moment_Mz_W3_Fe3_2
    value: -0.1
    unit: muB
    quantity_kind: magnetic_moment
    source_role: literature_fit
    provenance:
      source_id: L02
      locator: Supporting information sup1.pdf, Table S1 (Crystal and magnetic structure details), row Fe3_2
      note: null
      status: unverified
    uncertainty:
      kind: std
      std: 0.09
      lower: null
      upper: null
      distribution: null
      params: {}
      declared_wide: false
      convention: parenthetical_se
    identifiable: true
  pending: null
  qualitative: null
  value_original: -0.10(9)
  unit_original: muB
  uncertainty_note: null
  notes: 'schema migration: pending (magnetic_moment, muB) -> ParameterEstimate'
  split: fit
- rec_id: L02-057
  lit_id: L02
  name: Fe_moment_My_W4_Fe4
  role: literature_fit
  source:
    locator:
      text: Supporting information sup1.pdf, Table S1 (Crystal and magnetic structure details), row Fe4
      page: null
      table: S1
      figure: null
      supplementary: Supporting information sup1.pdf, Table S1 (Crystal and magnetic structure details), row Fe4
    data_status: measured
    tier: 1
    doi: 10.1107/S1600576723002133
    sample_id_in_source: SrCo2Fe16O27
    formula_in_source: SrCo2Fe16O27
    synthesis: 'sol-gel autocombustion: Sr(NO3)2, Fe(NO3)3.9H2O, Co(NO3)2.6H2O, Zn(NO3)2.6H2O (Sigma-Aldrich ACS >=98 %),
      stoichiometric, citric acid (1:1 to nitrates), NH4OH neutralised, dried 373 K, gel fired 623 K 30 min, cooled in air,
      crushed, then calcined (Table 1); calcination 1473 K, 2 h (atmosphere not stated)'
    measurement_conditions:
      T:
        K: 300
        note: RT
      field: null
      orientation: null
      form: powder
      density: null
      texture: none (powder)
    method: 'combined Rietveld (TOPAS 6): SuperHRPD J-PARC neutron TOF (3 banks, 8 h) + Diamond I11 synchrotron XRD (0.826555
      A, 1 h); magnetic symmetry-mode analysis (ISODISTORT)'
    quantity_definition: refined Fe3+ moment component My along orthorhombic axes (a, b=sqrt3 a_hex, c) for Cmcm-based Cm'cm'
      (Co-containing) / hexagonal axes for P63/mm'c' (Zn); in the planar samples the in-plane component is My; Mz = canting
      toward c. Fe:Co moment ratio fixed 5:3
    verbatim_source: 'Table S1 row Fe4 (Fe3+): My = -3.791(13) muB  [row read from rendered page; text layer of SrCoZn/SrZn
      tables is scrambled]'
    transformation: null
    measurement_group: L02_NPD_XRD_SrCo2Fe16O27
    figure_only: false
    axes: null
    split_cluster: MORCH_L02
    transfer: null
    holdout_kind: null
  estimate:
    name: Fe_moment_My_W4_Fe4
    value: -3.791
    unit: muB
    quantity_kind: magnetic_moment
    source_role: literature_fit
    provenance:
      source_id: L02
      locator: Supporting information sup1.pdf, Table S1 (Crystal and magnetic structure details), row Fe4
      note: null
      status: unverified
    uncertainty:
      kind: std
      std: 0.013000000000000001
      lower: null
      upper: null
      distribution: null
      params: {}
      declared_wide: false
      convention: parenthetical_se
    identifiable: true
  pending: null
  qualitative: null
  value_original: -3.791(13)
  unit_original: muB
  uncertainty_note: null
  notes: 'schema migration: pending (magnetic_moment, muB) -> ParameterEstimate'
  split: fit
- rec_id: L02-058
  lit_id: L02
  name: Fe_moment_Mz_W4_Fe4
  role: literature_fit
  source:
    locator:
      text: Supporting information sup1.pdf, Table S1 (Crystal and magnetic structure details), row Fe4
      page: null
      table: S1
      figure: null
      supplementary: Supporting information sup1.pdf, Table S1 (Crystal and magnetic structure details), row Fe4
    data_status: measured
    tier: 1
    doi: 10.1107/S1600576723002133
    sample_id_in_source: SrCo2Fe16O27
    formula_in_source: SrCo2Fe16O27
    synthesis: 'sol-gel autocombustion: Sr(NO3)2, Fe(NO3)3.9H2O, Co(NO3)2.6H2O, Zn(NO3)2.6H2O (Sigma-Aldrich ACS >=98 %),
      stoichiometric, citric acid (1:1 to nitrates), NH4OH neutralised, dried 373 K, gel fired 623 K 30 min, cooled in air,
      crushed, then calcined (Table 1); calcination 1473 K, 2 h (atmosphere not stated)'
    measurement_conditions:
      T:
        K: 300
        note: RT
      field: null
      orientation: null
      form: powder
      density: null
      texture: none (powder)
    method: 'combined Rietveld (TOPAS 6): SuperHRPD J-PARC neutron TOF (3 banks, 8 h) + Diamond I11 synchrotron XRD (0.826555
      A, 1 h); magnetic symmetry-mode analysis (ISODISTORT)'
    quantity_definition: refined Fe3+ moment component Mz along orthorhombic axes (a, b=sqrt3 a_hex, c) for Cmcm-based Cm'cm'
      (Co-containing) / hexagonal axes for P63/mm'c' (Zn); in the planar samples the in-plane component is My; Mz = canting
      toward c. Fe:Co moment ratio fixed 5:3
    verbatim_source: 'Table S1 row Fe4 (Fe3+): Mz = -1.20(5) muB  [row read from rendered page; text layer of SrCoZn/SrZn
      tables is scrambled]'
    transformation: null
    measurement_group: L02_NPD_XRD_SrCo2Fe16O27
    figure_only: false
    axes: null
    split_cluster: MORCH_L02
    transfer: null
    holdout_kind: null
  estimate:
    name: Fe_moment_Mz_W4_Fe4
    value: -1.2
    unit: muB
    quantity_kind: magnetic_moment
    source_role: literature_fit
    provenance:
      source_id: L02
      locator: Supporting information sup1.pdf, Table S1 (Crystal and magnetic structure details), row Fe4
      note: null
      status: unverified
    uncertainty:
      kind: std
      std: 0.05
      lower: null
      upper: null
      distribution: null
      params: {}
      declared_wide: false
      convention: parenthetical_se
    identifiable: true
  pending: null
  qualitative: null
  value_original: -1.20(5)
  unit_original: muB
  uncertainty_note: null
  notes: 'schema migration: pending (magnetic_moment, muB) -> ParameterEstimate'
  split: fit
- rec_id: L02-059
  lit_id: L02
  name: Fe_moment_My_W5_Fe5_1
  role: literature_fit
  source:
    locator:
      text: Supporting information sup1.pdf, Table S1 (Crystal and magnetic structure details), row Fe5_1
      page: null
      table: S1
      figure: null
      supplementary: Supporting information sup1.pdf, Table S1 (Crystal and magnetic structure details), row Fe5_1
    data_status: measured
    tier: 1
    doi: 10.1107/S1600576723002133
    sample_id_in_source: SrCo2Fe16O27
    formula_in_source: SrCo2Fe16O27
    synthesis: 'sol-gel autocombustion: Sr(NO3)2, Fe(NO3)3.9H2O, Co(NO3)2.6H2O, Zn(NO3)2.6H2O (Sigma-Aldrich ACS >=98 %),
      stoichiometric, citric acid (1:1 to nitrates), NH4OH neutralised, dried 373 K, gel fired 623 K 30 min, cooled in air,
      crushed, then calcined (Table 1); calcination 1473 K, 2 h (atmosphere not stated)'
    measurement_conditions:
      T:
        K: 300
        note: RT
      field: null
      orientation: null
      form: powder
      density: null
      texture: none (powder)
    method: 'combined Rietveld (TOPAS 6): SuperHRPD J-PARC neutron TOF (3 banks, 8 h) + Diamond I11 synchrotron XRD (0.826555
      A, 1 h); magnetic symmetry-mode analysis (ISODISTORT)'
    quantity_definition: refined Fe3+ moment component My along orthorhombic axes (a, b=sqrt3 a_hex, c) for Cmcm-based Cm'cm'
      (Co-containing) / hexagonal axes for P63/mm'c' (Zn); in the planar samples the in-plane component is My; Mz = canting
      toward c. Fe:Co moment ratio fixed 5:3
    verbatim_source: 'Table S1 row Fe5_1 (Fe3+): My = -3.04(4) muB  [row read from rendered page; text layer of SrCoZn/SrZn
      tables is scrambled]'
    transformation: null
    measurement_group: L02_NPD_XRD_SrCo2Fe16O27
    figure_only: false
    axes: null
    split_cluster: MORCH_L02
    transfer: null
    holdout_kind: null
  estimate:
    name: Fe_moment_My_W5_Fe5_1
    value: -3.04
    unit: muB
    quantity_kind: magnetic_moment
    source_role: literature_fit
    provenance:
      source_id: L02
      locator: Supporting information sup1.pdf, Table S1 (Crystal and magnetic structure details), row Fe5_1
      note: null
      status: unverified
    uncertainty:
      kind: std
      std: 0.04
      lower: null
      upper: null
      distribution: null
      params: {}
      declared_wide: false
      convention: parenthetical_se
    identifiable: true
  pending: null
  qualitative: null
  value_original: -3.04(4)
  unit_original: muB
  uncertainty_note: null
  notes: 'schema migration: pending (magnetic_moment, muB) -> ParameterEstimate'
  split: fit
- rec_id: L02-060
  lit_id: L02
  name: Fe_moment_Mz_W5_Fe5_1
  role: literature_fit
  source:
    locator:
      text: Supporting information sup1.pdf, Table S1 (Crystal and magnetic structure details), row Fe5_1
      page: null
      table: S1
      figure: null
      supplementary: Supporting information sup1.pdf, Table S1 (Crystal and magnetic structure details), row Fe5_1
    data_status: measured
    tier: 1
    doi: 10.1107/S1600576723002133
    sample_id_in_source: SrCo2Fe16O27
    formula_in_source: SrCo2Fe16O27
    synthesis: 'sol-gel autocombustion: Sr(NO3)2, Fe(NO3)3.9H2O, Co(NO3)2.6H2O, Zn(NO3)2.6H2O (Sigma-Aldrich ACS >=98 %),
      stoichiometric, citric acid (1:1 to nitrates), NH4OH neutralised, dried 373 K, gel fired 623 K 30 min, cooled in air,
      crushed, then calcined (Table 1); calcination 1473 K, 2 h (atmosphere not stated)'
    measurement_conditions:
      T:
        K: 300
        note: RT
      field: null
      orientation: null
      form: powder
      density: null
      texture: none (powder)
    method: 'combined Rietveld (TOPAS 6): SuperHRPD J-PARC neutron TOF (3 banks, 8 h) + Diamond I11 synchrotron XRD (0.826555
      A, 1 h); magnetic symmetry-mode analysis (ISODISTORT)'
    quantity_definition: refined Fe3+ moment component Mz along orthorhombic axes (a, b=sqrt3 a_hex, c) for Cmcm-based Cm'cm'
      (Co-containing) / hexagonal axes for P63/mm'c' (Zn); in the planar samples the in-plane component is My; Mz = canting
      toward c. Fe:Co moment ratio fixed 5:3
    verbatim_source: 'Table S1 row Fe5_1 (Fe3+): Mz = -0.40(3) muB  [row read from rendered page; text layer of SrCoZn/SrZn
      tables is scrambled]'
    transformation: null
    measurement_group: L02_NPD_XRD_SrCo2Fe16O27
    figure_only: false
    axes: null
    split_cluster: MORCH_L02
    transfer: null
    holdout_kind: null
  estimate:
    name: Fe_moment_Mz_W5_Fe5_1
    value: -0.4
    unit: muB
    quantity_kind: magnetic_moment
    source_role: literature_fit
    provenance:
      source_id: L02
      locator: Supporting information sup1.pdf, Table S1 (Crystal and magnetic structure details), row Fe5_1
      note: null
      status: unverified
    uncertainty:
      kind: std
      std: 0.03
      lower: null
      upper: null
      distribution: null
      params: {}
      declared_wide: false
      convention: parenthetical_se
    identifiable: true
  pending: null
  qualitative: null
  value_original: -0.40(3)
  unit_original: muB
  uncertainty_note: null
  notes: 'schema migration: pending (magnetic_moment, muB) -> ParameterEstimate'
  split: fit
- rec_id: L02-061
  lit_id: L02
  name: Fe_moment_My_W5_Fe5_2
  role: literature_fit
  source:
    locator:
      text: Supporting information sup1.pdf, Table S1 (Crystal and magnetic structure details), row Fe5_2
      page: null
      table: S1
      figure: null
      supplementary: Supporting information sup1.pdf, Table S1 (Crystal and magnetic structure details), row Fe5_2
    data_status: measured
    tier: 1
    doi: 10.1107/S1600576723002133
    sample_id_in_source: SrCo2Fe16O27
    formula_in_source: SrCo2Fe16O27
    synthesis: 'sol-gel autocombustion: Sr(NO3)2, Fe(NO3)3.9H2O, Co(NO3)2.6H2O, Zn(NO3)2.6H2O (Sigma-Aldrich ACS >=98 %),
      stoichiometric, citric acid (1:1 to nitrates), NH4OH neutralised, dried 373 K, gel fired 623 K 30 min, cooled in air,
      crushed, then calcined (Table 1); calcination 1473 K, 2 h (atmosphere not stated)'
    measurement_conditions:
      T:
        K: 300
        note: RT
      field: null
      orientation: null
      form: powder
      density: null
      texture: none (powder)
    method: 'combined Rietveld (TOPAS 6): SuperHRPD J-PARC neutron TOF (3 banks, 8 h) + Diamond I11 synchrotron XRD (0.826555
      A, 1 h); magnetic symmetry-mode analysis (ISODISTORT)'
    quantity_definition: refined Fe3+ moment component My along orthorhombic axes (a, b=sqrt3 a_hex, c) for Cmcm-based Cm'cm'
      (Co-containing) / hexagonal axes for P63/mm'c' (Zn); in the planar samples the in-plane component is My; Mz = canting
      toward c. Fe:Co moment ratio fixed 5:3
    verbatim_source: 'Table S1 row Fe5_2 (Fe3+): My = -3.56(7) muB  [row read from rendered page; text layer of SrCoZn/SrZn
      tables is scrambled]'
    transformation: null
    measurement_group: L02_NPD_XRD_SrCo2Fe16O27
    figure_only: false
    axes: null
    split_cluster: MORCH_L02
    transfer: null
    holdout_kind: null
  estimate:
    name: Fe_moment_My_W5_Fe5_2
    value: -3.56
    unit: muB
    quantity_kind: magnetic_moment
    source_role: literature_fit
    provenance:
      source_id: L02
      locator: Supporting information sup1.pdf, Table S1 (Crystal and magnetic structure details), row Fe5_2
      note: null
      status: unverified
    uncertainty:
      kind: std
      std: 0.07
      lower: null
      upper: null
      distribution: null
      params: {}
      declared_wide: false
      convention: parenthetical_se
    identifiable: true
  pending: null
  qualitative: null
  value_original: -3.56(7)
  unit_original: muB
  uncertainty_note: null
  notes: 'schema migration: pending (magnetic_moment, muB) -> ParameterEstimate'
  split: fit
- rec_id: L02-062
  lit_id: L02
  name: Fe_moment_Mz_W5_Fe5_2
  role: literature_fit
  source:
    locator:
      text: Supporting information sup1.pdf, Table S1 (Crystal and magnetic structure details), row Fe5_2
      page: null
      table: S1
      figure: null
      supplementary: Supporting information sup1.pdf, Table S1 (Crystal and magnetic structure details), row Fe5_2
    data_status: measured
    tier: 1
    doi: 10.1107/S1600576723002133
    sample_id_in_source: SrCo2Fe16O27
    formula_in_source: SrCo2Fe16O27
    synthesis: 'sol-gel autocombustion: Sr(NO3)2, Fe(NO3)3.9H2O, Co(NO3)2.6H2O, Zn(NO3)2.6H2O (Sigma-Aldrich ACS >=98 %),
      stoichiometric, citric acid (1:1 to nitrates), NH4OH neutralised, dried 373 K, gel fired 623 K 30 min, cooled in air,
      crushed, then calcined (Table 1); calcination 1473 K, 2 h (atmosphere not stated)'
    measurement_conditions:
      T:
        K: 300
        note: RT
      field: null
      orientation: null
      form: powder
      density: null
      texture: none (powder)
    method: 'combined Rietveld (TOPAS 6): SuperHRPD J-PARC neutron TOF (3 banks, 8 h) + Diamond I11 synchrotron XRD (0.826555
      A, 1 h); magnetic symmetry-mode analysis (ISODISTORT)'
    quantity_definition: refined Fe3+ moment component Mz along orthorhombic axes (a, b=sqrt3 a_hex, c) for Cmcm-based Cm'cm'
      (Co-containing) / hexagonal axes for P63/mm'c' (Zn); in the planar samples the in-plane component is My; Mz = canting
      toward c. Fe:Co moment ratio fixed 5:3
    verbatim_source: 'Table S1 row Fe5_2 (Fe3+): Mz = -0.54(4) muB  [row read from rendered page; text layer of SrCoZn/SrZn
      tables is scrambled]'
    transformation: null
    measurement_group: L02_NPD_XRD_SrCo2Fe16O27
    figure_only: false
    axes: null
    split_cluster: MORCH_L02
    transfer: null
    holdout_kind: null
  estimate:
    name: Fe_moment_Mz_W5_Fe5_2
    value: -0.54
    unit: muB
    quantity_kind: magnetic_moment
    source_role: literature_fit
    provenance:
      source_id: L02
      locator: Supporting information sup1.pdf, Table S1 (Crystal and magnetic structure details), row Fe5_2
      note: null
      status: unverified
    uncertainty:
      kind: std
      std: 0.04
      lower: null
      upper: null
      distribution: null
      params: {}
      declared_wide: false
      convention: parenthetical_se
    identifiable: true
  pending: null
  qualitative: null
  value_original: -0.54(4)
  unit_original: muB
  uncertainty_note: null
  notes: 'schema migration: pending (magnetic_moment, muB) -> ParameterEstimate'
  split: fit
- rec_id: L02-063
  lit_id: L02
  name: Fe_moment_My_W6_Fe6
  role: literature_fit
  source:
    locator:
      text: Supporting information sup1.pdf, Table S1 (Crystal and magnetic structure details), row Fe6
      page: null
      table: S1
      figure: null
      supplementary: Supporting information sup1.pdf, Table S1 (Crystal and magnetic structure details), row Fe6
    data_status: measured
    tier: 1
    doi: 10.1107/S1600576723002133
    sample_id_in_source: SrCo2Fe16O27
    formula_in_source: SrCo2Fe16O27
    synthesis: 'sol-gel autocombustion: Sr(NO3)2, Fe(NO3)3.9H2O, Co(NO3)2.6H2O, Zn(NO3)2.6H2O (Sigma-Aldrich ACS >=98 %),
      stoichiometric, citric acid (1:1 to nitrates), NH4OH neutralised, dried 373 K, gel fired 623 K 30 min, cooled in air,
      crushed, then calcined (Table 1); calcination 1473 K, 2 h (atmosphere not stated)'
    measurement_conditions:
      T:
        K: 300
        note: RT
      field: null
      orientation: null
      form: powder
      density: null
      texture: none (powder)
    method: 'combined Rietveld (TOPAS 6): SuperHRPD J-PARC neutron TOF (3 banks, 8 h) + Diamond I11 synchrotron XRD (0.826555
      A, 1 h); magnetic symmetry-mode analysis (ISODISTORT)'
    quantity_definition: refined Fe3+ moment component My along orthorhombic axes (a, b=sqrt3 a_hex, c) for Cmcm-based Cm'cm'
      (Co-containing) / hexagonal axes for P63/mm'c' (Zn); in the planar samples the in-plane component is My; Mz = canting
      toward c. Fe:Co moment ratio fixed 5:3
    verbatim_source: 'Table S1 row Fe6 (Fe3+): My = 4.108(13) muB  [row read from rendered page; text layer of SrCoZn/SrZn
      tables is scrambled]'
    transformation: null
    measurement_group: L02_NPD_XRD_SrCo2Fe16O27
    figure_only: false
    axes: null
    split_cluster: MORCH_L02
    transfer: null
    holdout_kind: null
  estimate:
    name: Fe_moment_My_W6_Fe6
    value: 4.108
    unit: muB
    quantity_kind: magnetic_moment
    source_role: literature_fit
    provenance:
      source_id: L02
      locator: Supporting information sup1.pdf, Table S1 (Crystal and magnetic structure details), row Fe6
      note: null
      status: unverified
    uncertainty:
      kind: std
      std: 0.013000000000000001
      lower: null
      upper: null
      distribution: null
      params: {}
      declared_wide: false
      convention: parenthetical_se
    identifiable: true
  pending: null
  qualitative: null
  value_original: 4.108(13)
  unit_original: muB
  uncertainty_note: null
  notes: 'schema migration: pending (magnetic_moment, muB) -> ParameterEstimate'
  split: fit
- rec_id: L02-064
  lit_id: L02
  name: Fe_moment_Mz_W6_Fe6
  role: literature_fit
  source:
    locator:
      text: Supporting information sup1.pdf, Table S1 (Crystal and magnetic structure details), row Fe6
      page: null
      table: S1
      figure: null
      supplementary: Supporting information sup1.pdf, Table S1 (Crystal and magnetic structure details), row Fe6
    data_status: measured
    tier: 1
    doi: 10.1107/S1600576723002133
    sample_id_in_source: SrCo2Fe16O27
    formula_in_source: SrCo2Fe16O27
    synthesis: 'sol-gel autocombustion: Sr(NO3)2, Fe(NO3)3.9H2O, Co(NO3)2.6H2O, Zn(NO3)2.6H2O (Sigma-Aldrich ACS >=98 %),
      stoichiometric, citric acid (1:1 to nitrates), NH4OH neutralised, dried 373 K, gel fired 623 K 30 min, cooled in air,
      crushed, then calcined (Table 1); calcination 1473 K, 2 h (atmosphere not stated)'
    measurement_conditions:
      T:
        K: 300
        note: RT
      field: null
      orientation: null
      form: powder
      density: null
      texture: none (powder)
    method: 'combined Rietveld (TOPAS 6): SuperHRPD J-PARC neutron TOF (3 banks, 8 h) + Diamond I11 synchrotron XRD (0.826555
      A, 1 h); magnetic symmetry-mode analysis (ISODISTORT)'
    quantity_definition: refined Fe3+ moment component Mz along orthorhombic axes (a, b=sqrt3 a_hex, c) for Cmcm-based Cm'cm'
      (Co-containing) / hexagonal axes for P63/mm'c' (Zn); in the planar samples the in-plane component is My; Mz = canting
      toward c. Fe:Co moment ratio fixed 5:3
    verbatim_source: 'Table S1 row Fe6 (Fe3+): Mz = 0.07(4) muB  [row read from rendered page; text layer of SrCoZn/SrZn tables
      is scrambled]'
    transformation: null
    measurement_group: L02_NPD_XRD_SrCo2Fe16O27
    figure_only: false
    axes: null
    split_cluster: MORCH_L02
    transfer: null
    holdout_kind: null
  estimate:
    name: Fe_moment_Mz_W6_Fe6
    value: 0.07
    unit: muB
    quantity_kind: magnetic_moment
    source_role: literature_fit
    provenance:
      source_id: L02
      locator: Supporting information sup1.pdf, Table S1 (Crystal and magnetic structure details), row Fe6
      note: null
      status: unverified
    uncertainty:
      kind: std
      std: 0.04
      lower: null
      upper: null
      distribution: null
      params: {}
      declared_wide: false
      convention: parenthetical_se
    identifiable: true
  pending: null
  qualitative: null
  value_original: 0.07(4)
  unit_original: muB
  uncertainty_note: null
  notes: 'schema migration: pending (magnetic_moment, muB) -> ParameterEstimate'
  split: fit
- rec_id: L02-065
  lit_id: L02
  name: Fe_moment_My_W7_Fe7
  role: literature_fit
  source:
    locator:
      text: Supporting information sup1.pdf, Table S1 (Crystal and magnetic structure details), row Fe7
      page: null
      table: S1
      figure: null
      supplementary: Supporting information sup1.pdf, Table S1 (Crystal and magnetic structure details), row Fe7
    data_status: measured
    tier: 1
    doi: 10.1107/S1600576723002133
    sample_id_in_source: SrCo2Fe16O27
    formula_in_source: SrCo2Fe16O27
    synthesis: 'sol-gel autocombustion: Sr(NO3)2, Fe(NO3)3.9H2O, Co(NO3)2.6H2O, Zn(NO3)2.6H2O (Sigma-Aldrich ACS >=98 %),
      stoichiometric, citric acid (1:1 to nitrates), NH4OH neutralised, dried 373 K, gel fired 623 K 30 min, cooled in air,
      crushed, then calcined (Table 1); calcination 1473 K, 2 h (atmosphere not stated)'
    measurement_conditions:
      T:
        K: 300
        note: RT
      field: null
      orientation: null
      form: powder
      density: null
      texture: none (powder)
    method: 'combined Rietveld (TOPAS 6): SuperHRPD J-PARC neutron TOF (3 banks, 8 h) + Diamond I11 synchrotron XRD (0.826555
      A, 1 h); magnetic symmetry-mode analysis (ISODISTORT)'
    quantity_definition: refined Fe3+ moment component My along orthorhombic axes (a, b=sqrt3 a_hex, c) for Cmcm-based Cm'cm'
      (Co-containing) / hexagonal axes for P63/mm'c' (Zn); in the planar samples the in-plane component is My; Mz = canting
      toward c. Fe:Co moment ratio fixed 5:3
    verbatim_source: 'Table S1 row Fe7 (Fe3+): My = -3.236(17) muB  [row read from rendered page; text layer of SrCoZn/SrZn
      tables is scrambled]'
    transformation: null
    measurement_group: L02_NPD_XRD_SrCo2Fe16O27
    figure_only: false
    axes: null
    split_cluster: MORCH_L02
    transfer: null
    holdout_kind: null
  estimate:
    name: Fe_moment_My_W7_Fe7
    value: -3.236
    unit: muB
    quantity_kind: magnetic_moment
    source_role: literature_fit
    provenance:
      source_id: L02
      locator: Supporting information sup1.pdf, Table S1 (Crystal and magnetic structure details), row Fe7
      note: null
      status: unverified
    uncertainty:
      kind: std
      std: 0.017
      lower: null
      upper: null
      distribution: null
      params: {}
      declared_wide: false
      convention: parenthetical_se
    identifiable: true
  pending: null
  qualitative: null
  value_original: -3.236(17)
  unit_original: muB
  uncertainty_note: null
  notes: 'schema migration: pending (magnetic_moment, muB) -> ParameterEstimate'
  split: fit
- rec_id: L02-066
  lit_id: L02
  name: Fe_moment_Mz_W7_Fe7
  role: literature_fit
  source:
    locator:
      text: Supporting information sup1.pdf, Table S1 (Crystal and magnetic structure details), row Fe7
      page: null
      table: S1
      figure: null
      supplementary: Supporting information sup1.pdf, Table S1 (Crystal and magnetic structure details), row Fe7
    data_status: measured
    tier: 1
    doi: 10.1107/S1600576723002133
    sample_id_in_source: SrCo2Fe16O27
    formula_in_source: SrCo2Fe16O27
    synthesis: 'sol-gel autocombustion: Sr(NO3)2, Fe(NO3)3.9H2O, Co(NO3)2.6H2O, Zn(NO3)2.6H2O (Sigma-Aldrich ACS >=98 %),
      stoichiometric, citric acid (1:1 to nitrates), NH4OH neutralised, dried 373 K, gel fired 623 K 30 min, cooled in air,
      crushed, then calcined (Table 1); calcination 1473 K, 2 h (atmosphere not stated)'
    measurement_conditions:
      T:
        K: 300
        note: RT
      field: null
      orientation: null
      form: powder
      density: null
      texture: none (powder)
    method: 'combined Rietveld (TOPAS 6): SuperHRPD J-PARC neutron TOF (3 banks, 8 h) + Diamond I11 synchrotron XRD (0.826555
      A, 1 h); magnetic symmetry-mode analysis (ISODISTORT)'
    quantity_definition: refined Fe3+ moment component Mz along orthorhombic axes (a, b=sqrt3 a_hex, c) for Cmcm-based Cm'cm'
      (Co-containing) / hexagonal axes for P63/mm'c' (Zn); in the planar samples the in-plane component is My; Mz = canting
      toward c. Fe:Co moment ratio fixed 5:3
    verbatim_source: 'Table S1 row Fe7 (Fe3+): Mz = -4.0(5) muB  [row read from rendered page; text layer of SrCoZn/SrZn tables
      is scrambled]'
    transformation: null
    measurement_group: L02_NPD_XRD_SrCo2Fe16O27
    figure_only: false
    axes: null
    split_cluster: MORCH_L02
    transfer: null
    holdout_kind: null
  estimate:
    name: Fe_moment_Mz_W7_Fe7
    value: -4.0
    unit: muB
    quantity_kind: magnetic_moment
    source_role: literature_fit
    provenance:
      source_id: L02
      locator: Supporting information sup1.pdf, Table S1 (Crystal and magnetic structure details), row Fe7
      note: null
      status: unverified
    uncertainty:
      kind: std
      std: 0.5
      lower: null
      upper: null
      distribution: null
      params: {}
      declared_wide: false
      convention: parenthetical_se
    identifiable: true
  pending: null
  qualitative: null
  value_original: -4.0(5)
  unit_original: muB
  uncertainty_note: null
  notes: 'schema migration: pending (magnetic_moment, muB) -> ParameterEstimate'
  split: fit
- rec_id: L02-067
  lit_id: L02
  name: Fe_moment_My_W1_Fe1
  role: literature_fit
  source:
    locator:
      text: Supporting information sup1.pdf, Table S2 (Crystal and magnetic structure details), row Fe1
      page: null
      table: S2
      figure: null
      supplementary: Supporting information sup1.pdf, Table S2 (Crystal and magnetic structure details), row Fe1
    data_status: measured
    tier: 1
    doi: 10.1107/S1600576723002133
    sample_id_in_source: SrCoZnFe16O27
    formula_in_source: SrCoZnFe16O27
    synthesis: 'sol-gel autocombustion: Sr(NO3)2, Fe(NO3)3.9H2O, Co(NO3)2.6H2O, Zn(NO3)2.6H2O (Sigma-Aldrich ACS >=98 %),
      stoichiometric, citric acid (1:1 to nitrates), NH4OH neutralised, dried 373 K, gel fired 623 K 30 min, cooled in air,
      crushed, then calcined (Table 1); calcination 1523 K, 2 h (atmosphere not stated)'
    measurement_conditions:
      T:
        K: 300
        note: RT
      field: null
      orientation: null
      form: powder
      density: null
      texture: none (powder)
    method: 'combined Rietveld (TOPAS 6): SuperHRPD J-PARC neutron TOF (3 banks, 8 h) + Diamond I11 synchrotron XRD (0.826555
      A, 1 h); magnetic symmetry-mode analysis (ISODISTORT)'
    quantity_definition: refined Fe3+ moment component My along orthorhombic axes (a, b=sqrt3 a_hex, c) for Cmcm-based Cm'cm'
      (Co-containing) / hexagonal axes for P63/mm'c' (Zn); in the planar samples the in-plane component is My; Mz = canting
      toward c. Fe:Co moment ratio fixed 5:3
    verbatim_source: 'Table S2 row Fe1 (Fe3+): My = 4.32(5) muB  [row read from rendered page; text layer of SrCoZn/SrZn tables
      is scrambled]'
    transformation: null
    measurement_group: L02_NPD_XRD_SrCoZnFe16O27
    figure_only: false
    axes: null
    split_cluster: MORCH_L02
    transfer: null
    holdout_kind: null
  estimate:
    name: Fe_moment_My_W1_Fe1
    value: 4.32
    unit: muB
    quantity_kind: magnetic_moment
    source_role: literature_fit
    provenance:
      source_id: L02
      locator: Supporting information sup1.pdf, Table S2 (Crystal and magnetic structure details), row Fe1
      note: null
      status: unverified
    uncertainty:
      kind: std
      std: 0.05
      lower: null
      upper: null
      distribution: null
      params: {}
      declared_wide: false
      convention: parenthetical_se
    identifiable: true
  pending: null
  qualitative: null
  value_original: 4.32(5)
  unit_original: muB
  uncertainty_note: null
  notes: 'schema migration: pending (magnetic_moment, muB) -> ParameterEstimate'
  split: fit
- rec_id: L02-068
  lit_id: L02
  name: Fe_moment_Mz_W1_Fe1
  role: literature_fit
  source:
    locator:
      text: Supporting information sup1.pdf, Table S2 (Crystal and magnetic structure details), row Fe1
      page: null
      table: S2
      figure: null
      supplementary: Supporting information sup1.pdf, Table S2 (Crystal and magnetic structure details), row Fe1
    data_status: measured
    tier: 1
    doi: 10.1107/S1600576723002133
    sample_id_in_source: SrCoZnFe16O27
    formula_in_source: SrCoZnFe16O27
    synthesis: 'sol-gel autocombustion: Sr(NO3)2, Fe(NO3)3.9H2O, Co(NO3)2.6H2O, Zn(NO3)2.6H2O (Sigma-Aldrich ACS >=98 %),
      stoichiometric, citric acid (1:1 to nitrates), NH4OH neutralised, dried 373 K, gel fired 623 K 30 min, cooled in air,
      crushed, then calcined (Table 1); calcination 1523 K, 2 h (atmosphere not stated)'
    measurement_conditions:
      T:
        K: 300
        note: RT
      field: null
      orientation: null
      form: powder
      density: null
      texture: none (powder)
    method: 'combined Rietveld (TOPAS 6): SuperHRPD J-PARC neutron TOF (3 banks, 8 h) + Diamond I11 synchrotron XRD (0.826555
      A, 1 h); magnetic symmetry-mode analysis (ISODISTORT)'
    quantity_definition: refined Fe3+ moment component Mz along orthorhombic axes (a, b=sqrt3 a_hex, c) for Cmcm-based Cm'cm'
      (Co-containing) / hexagonal axes for P63/mm'c' (Zn); in the planar samples the in-plane component is My; Mz = canting
      toward c. Fe:Co moment ratio fixed 5:3
    verbatim_source: 'Table S2 row Fe1 (Fe3+): Mz = -2.36(7) muB  [row read from rendered page; text layer of SrCoZn/SrZn
      tables is scrambled]'
    transformation: null
    measurement_group: L02_NPD_XRD_SrCoZnFe16O27
    figure_only: false
    axes: null
    split_cluster: MORCH_L02
    transfer: null
    holdout_kind: null
  estimate:
    name: Fe_moment_Mz_W1_Fe1
    value: -2.36
    unit: muB
    quantity_kind: magnetic_moment
    source_role: literature_fit
    provenance:
      source_id: L02
      locator: Supporting information sup1.pdf, Table S2 (Crystal and magnetic structure details), row Fe1
      note: null
      status: unverified
    uncertainty:
      kind: std
      std: 0.07
      lower: null
      upper: null
      distribution: null
      params: {}
      declared_wide: false
      convention: parenthetical_se
    identifiable: true
  pending: null
  qualitative: null
  value_original: -2.36(7)
  unit_original: muB
  uncertainty_note: null
  notes: 'schema migration: pending (magnetic_moment, muB) -> ParameterEstimate'
  split: fit
- rec_id: L02-069
  lit_id: L02
  name: Fe_moment_My_W2_Fe2
  role: literature_fit
  source:
    locator:
      text: Supporting information sup1.pdf, Table S2 (Crystal and magnetic structure details), row Fe2
      page: null
      table: S2
      figure: null
      supplementary: Supporting information sup1.pdf, Table S2 (Crystal and magnetic structure details), row Fe2
    data_status: measured
    tier: 1
    doi: 10.1107/S1600576723002133
    sample_id_in_source: SrCoZnFe16O27
    formula_in_source: SrCoZnFe16O27
    synthesis: 'sol-gel autocombustion: Sr(NO3)2, Fe(NO3)3.9H2O, Co(NO3)2.6H2O, Zn(NO3)2.6H2O (Sigma-Aldrich ACS >=98 %),
      stoichiometric, citric acid (1:1 to nitrates), NH4OH neutralised, dried 373 K, gel fired 623 K 30 min, cooled in air,
      crushed, then calcined (Table 1); calcination 1523 K, 2 h (atmosphere not stated)'
    measurement_conditions:
      T:
        K: 300
        note: RT
      field: null
      orientation: null
      form: powder
      density: null
      texture: none (powder)
    method: 'combined Rietveld (TOPAS 6): SuperHRPD J-PARC neutron TOF (3 banks, 8 h) + Diamond I11 synchrotron XRD (0.826555
      A, 1 h); magnetic symmetry-mode analysis (ISODISTORT)'
    quantity_definition: refined Fe3+ moment component My along orthorhombic axes (a, b=sqrt3 a_hex, c) for Cmcm-based Cm'cm'
      (Co-containing) / hexagonal axes for P63/mm'c' (Zn); in the planar samples the in-plane component is My; Mz = canting
      toward c. Fe:Co moment ratio fixed 5:3
    verbatim_source: 'Table S2 row Fe2 (Fe3+): My = 3.96(4) muB  [row read from rendered page; text layer of SrCoZn/SrZn tables
      is scrambled]'
    transformation: null
    measurement_group: L02_NPD_XRD_SrCoZnFe16O27
    figure_only: false
    axes: null
    split_cluster: MORCH_L02
    transfer: null
    holdout_kind: null
  estimate:
    name: Fe_moment_My_W2_Fe2
    value: 3.96
    unit: muB
    quantity_kind: magnetic_moment
    source_role: literature_fit
    provenance:
      source_id: L02
      locator: Supporting information sup1.pdf, Table S2 (Crystal and magnetic structure details), row Fe2
      note: null
      status: unverified
    uncertainty:
      kind: std
      std: 0.04
      lower: null
      upper: null
      distribution: null
      params: {}
      declared_wide: false
      convention: parenthetical_se
    identifiable: true
  pending: null
  qualitative: null
  value_original: 3.96(4)
  unit_original: muB
  uncertainty_note: null
  notes: 'schema migration: pending (magnetic_moment, muB) -> ParameterEstimate'
  split: fit
- rec_id: L02-070
  lit_id: L02
  name: Fe_moment_Mz_W2_Fe2
  role: literature_fit
  source:
    locator:
      text: Supporting information sup1.pdf, Table S2 (Crystal and magnetic structure details), row Fe2
      page: null
      table: S2
      figure: null
      supplementary: Supporting information sup1.pdf, Table S2 (Crystal and magnetic structure details), row Fe2
    data_status: measured
    tier: 1
    doi: 10.1107/S1600576723002133
    sample_id_in_source: SrCoZnFe16O27
    formula_in_source: SrCoZnFe16O27
    synthesis: 'sol-gel autocombustion: Sr(NO3)2, Fe(NO3)3.9H2O, Co(NO3)2.6H2O, Zn(NO3)2.6H2O (Sigma-Aldrich ACS >=98 %),
      stoichiometric, citric acid (1:1 to nitrates), NH4OH neutralised, dried 373 K, gel fired 623 K 30 min, cooled in air,
      crushed, then calcined (Table 1); calcination 1523 K, 2 h (atmosphere not stated)'
    measurement_conditions:
      T:
        K: 300
        note: RT
      field: null
      orientation: null
      form: powder
      density: null
      texture: none (powder)
    method: 'combined Rietveld (TOPAS 6): SuperHRPD J-PARC neutron TOF (3 banks, 8 h) + Diamond I11 synchrotron XRD (0.826555
      A, 1 h); magnetic symmetry-mode analysis (ISODISTORT)'
    quantity_definition: refined Fe3+ moment component Mz along orthorhombic axes (a, b=sqrt3 a_hex, c) for Cmcm-based Cm'cm'
      (Co-containing) / hexagonal axes for P63/mm'c' (Zn); in the planar samples the in-plane component is My; Mz = canting
      toward c. Fe:Co moment ratio fixed 5:3
    verbatim_source: 'Table S2 row Fe2 (Fe3+): Mz = 0.08(5) muB  [row read from rendered page; text layer of SrCoZn/SrZn tables
      is scrambled]'
    transformation: null
    measurement_group: L02_NPD_XRD_SrCoZnFe16O27
    figure_only: false
    axes: null
    split_cluster: MORCH_L02
    transfer: null
    holdout_kind: null
  estimate:
    name: Fe_moment_Mz_W2_Fe2
    value: 0.08
    unit: muB
    quantity_kind: magnetic_moment
    source_role: literature_fit
    provenance:
      source_id: L02
      locator: Supporting information sup1.pdf, Table S2 (Crystal and magnetic structure details), row Fe2
      note: null
      status: unverified
    uncertainty:
      kind: std
      std: 0.05
      lower: null
