Repository: 6Nightmare9/Hexaferrite

# HexW — модель W-гексаферритов

Приватный рабочий репозиторий: код, литература, исходные измерения, сохранённые расчёты и инструкции. Снимок от 27 октября 2026 года.

**Исследовательская версия 0.2.0. Независимая точность ФМР ≤10% пока не подтверждена.** Теория и результаты обработки измерений сохранены раздельно; эксперимент не переобучает модель автоматически.

## Запуск на другом компьютере

1. Владелец предоставляет коллеге доступ: **Settings → Collaborators → Add people**. Коллега принимает приглашение под своим аккаунтом GitHub.
2.

File: literature/fit/records_fit.yaml (part 9 of 21)
meta:
    synthesis: 'sol-gel autocombustion: Sr(NO3)2, Fe(NO3)3.9H2O, Co(NO3)2.6H2O, Zn(NO3)2.6H2O (Sigma-Aldrich ACS >=98 %),
      stoichiometric, citric acid (1:1 to nitrates), NH4OH neutralised, dried 373 K, gel fired 623 K 30 min, cooled in air,
      crushed, then calcined (Table 1); calcination 1523 K, 2 h (atmosphere not stated)'
    measurement_conditions:
      T:
        K: 300
        note: RT
      field: null
      orientation: null
      form: powder
      density: null
      texture: none (powder)
    method: 'combined Rietveld (TOPAS 6): SuperHRPD J-PARC neutron TOF (3 banks, 8 h) + Diamond I11 synchrotron XRD (0.826555
      A, 1 h); magnetic symmetry-mode analysis (ISODISTORT)'
    quantity_definition: refined Fe3+ moment component Mz along orthorhombic axes (a, b=sqrt3 a_hex, c) for Cmcm-based Cm'cm'
      (Co-containing) / hexagonal axes for P63/mm'c' (Zn); in the planar samples the in-plane component is My; Mz = canting
      toward c. Fe:Co moment ratio fixed 5:3
    verbatim_source: 'Table S2 row Fe7 (Fe3+): Mz = -4.0(4) muB  [row read from rendered page; text layer of SrCoZn/SrZn tables
      is scrambled]'
    transformation: null
    measurement_group: L02_NPD_XRD_SrCoZnFe16O27
    figure_only: false
    axes: null
    split_cluster: MORCH_L02
    transfer: null
    holdout_kind: null
  estimate:
    name: Fe_moment_Mz_W7_Fe7
    value: -4.0
    unit: muB
    quantity_kind: magnetic_moment
    source_role: literature_fit
    provenance:
      source_id: L02
      locator: Supporting information sup1.pdf, Table S2 (Crystal and magnetic structure details), row Fe7
      note: null
      status: unverified
    uncertainty:
      kind: std
      std: 0.4
      lower: null
      upper: null
      distribution: null
      params: {}
      declared_wide: false
      convention: parenthetical_se
    identifiable: true
  pending: null
  qualitative: null
  value_original: -4.0(4)
  unit_original: muB
  uncertainty_note: null
  notes: 'schema migration: pending (magnetic_moment, muB) -> ParameterEstimate'
  split: fit
- rec_id: L02-087
  lit_id: L02
  name: Fe_moment_Mz_W1_Fe1
  role: literature_fit
  source:
    locator:
      text: Supporting information sup1.pdf, Table S3 (Crystal and magnetic structure details), row Fe1
      page: null
      table: S3
      figure: null
      supplementary: Supporting information sup1.pdf, Table S3 (Crystal and magnetic structure details), row Fe1
    data_status: measured
    tier: 1
    doi: 10.1107/S1600576723002133
    sample_id_in_source: SrZn2Fe16O27
    formula_in_source: SrZn2Fe16O27
    synthesis: 'sol-gel autocombustion: Sr(NO3)2, Fe(NO3)3.9H2O, Co(NO3)2.6H2O, Zn(NO3)2.6H2O (Sigma-Aldrich ACS >=98 %),
      stoichiometric, citric acid (1:1 to nitrates), NH4OH neutralised, dried 373 K, gel fired 623 K 30 min, cooled in air,
      crushed, then calcined (Table 1); calcination 1473 K, 2 h (atmosphere not stated)'
    measurement_conditions:
      T:
        K: 300
        note: RT
      field: null
      orientation: null
      form: powder
      density: null
      texture: none (powder)
    method: 'combined Rietveld (TOPAS 6): SuperHRPD J-PARC neutron TOF (3 banks, 8 h) + Diamond I11 synchrotron XRD (0.826555
      A, 1 h); magnetic symmetry-mode analysis (ISODISTORT)'
    quantity_definition: refined Fe3+ moment component Mz along orthorhombic axes (a, b=sqrt3 a_hex, c) for Cmcm-based Cm'cm'
      (Co-containing) / hexagonal axes for P63/mm'c' (Zn); in the planar samples the in-plane component is My; Mz = canting
      toward c. Fe:Co moment ratio fixed 5:3
    verbatim_source: 'Table S3 row Fe1 (Fe3+): Mz = -3.99(4) muB  [row read from rendered page; text layer of SrCoZn/SrZn
      tables is scrambled]'
    transformation: null
    measurement_group: L02_NPD_XRD_SrZn2Fe16O27
    figure_only: false
    axes: null
    split_cluster: MORCH_L02
    transfer: null
    holdout_kind: null
  estimate:
    name: Fe_moment_Mz_W1_Fe1
    value: -3.99
    unit: muB
    quantity_kind: magnetic_moment
    source_role: literature_fit
    provenance:
      source_id: L02
      locator: Supporting information sup1.pdf, Table S3 (Crystal and magnetic structure details), row Fe1
      note: null
      status: unverified
    uncertainty:
      kind: std
      std: 0.04
      lower: null
      upper: null
      distribution: null
      params: {}
      declared_wide: false
      convention: parenthetical_se
    identifiable: true
  pending: null
  qualitative: null
  value_original: -3.99(4)
  unit_original: muB
  uncertainty_note: null
  notes: 'schema migration: pending (magnetic_moment, muB) -> ParameterEstimate'
  split: fit
- rec_id: L02-088
  lit_id: L02
  name: Fe_moment_Mz_W2_Fe2
  role: literature_fit
  source:
    locator:
      text: Supporting information sup1.pdf, Table S3 (Crystal and magnetic structure details), row Fe2
      page: null
      table: S3
      figure: null
      supplementary: Supporting information sup1.pdf, Table S3 (Crystal and magnetic structure details), row Fe2
    data_status: measured
    tier: 1
    doi: 10.1107/S1600576723002133
    sample_id_in_source: SrZn2Fe16O27
    formula_in_source: SrZn2Fe16O27
    synthesis: 'sol-gel autocombustion: Sr(NO3)2, Fe(NO3)3.9H2O, Co(NO3)2.6H2O, Zn(NO3)2.6H2O (Sigma-Aldrich ACS >=98 %),
      stoichiometric, citric acid (1:1 to nitrates), NH4OH neutralised, dried 373 K, gel fired 623 K 30 min, cooled in air,
      crushed, then calcined (Table 1); calcination 1473 K, 2 h (atmosphere not stated)'
    measurement_conditions:
      T:
        K: 300
        note: RT
      field: null
      orientation: null
      form: powder
      density: null
      texture: none (powder)
    method: 'combined Rietveld (TOPAS 6): SuperHRPD J-PARC neutron TOF (3 banks, 8 h) + Diamond I11 synchrotron XRD (0.826555
      A, 1 h); magnetic symmetry-mode analysis (ISODISTORT)'
    quantity_definition: refined Fe3+ moment component Mz along orthorhombic axes (a, b=sqrt3 a_hex, c) for Cmcm-based Cm'cm'
      (Co-containing) / hexagonal axes for P63/mm'c' (Zn); in the planar samples the in-plane component is My; Mz = canting
      toward c. Fe:Co moment ratio fixed 5:3
    verbatim_source: 'Table S3 row Fe2 (Fe3+): Mz = -4.511(17) muB  [row read from rendered page; text layer of SrCoZn/SrZn
      tables is scrambled]'
    transformation: null
    measurement_group: L02_NPD_XRD_SrZn2Fe16O27
    figure_only: false
    axes: null
    split_cluster: MORCH_L02
    transfer: null
    holdout_kind: null
  estimate:
    name: Fe_moment_Mz_W2_Fe2
    value: -4.511
    unit: muB
    quantity_kind: magnetic_moment
    source_role: literature_fit
    provenance:
      source_id: L02
      locator: Supporting information sup1.pdf, Table S3 (Crystal and magnetic structure details), row Fe2
      note: null
      status: unverified
    uncertainty:
      kind: std
      std: 0.017
      lower: null
      upper: null
      distribution: null
      params: {}
      declared_wide: false
      convention: parenthetical_se
    identifiable: true
  pending: null
  qualitative: null
  value_original: -4.511(17)
  unit_original: muB
  uncertainty_note: null
  notes: 'schema migration: pending (magnetic_moment, muB) -> ParameterEstimate'
  split: fit
- rec_id: L02-089
  lit_id: L02
  name: Fe_moment_Mx_W3_Fe3
  role: literature_fit
  source:
    locator:
      text: Supporting information sup1.pdf, Table S3 (Crystal and magnetic structure details), row Fe3
      page: null
      table: S3
      figure: null
      supplementary: Supporting information sup1.pdf, Table S3 (Crystal and magnetic structure details), row Fe3
    data_status: measured
    tier: 1
    doi: 10.1107/S1600576723002133
    sample_id_in_source: SrZn2Fe16O27
    formula_in_source: SrZn2Fe16O27
    synthesis: 'sol-gel autocombustion: Sr(NO3)2, Fe(NO3)3.9H2O, Co(NO3)2.6H2O, Zn(NO3)2.6H2O (Sigma-Aldrich ACS >=98 %),
      stoichiometric, citric acid (1:1 to nitrates), NH4OH neutralised, dried 373 K, gel fired 623 K 30 min, cooled in air,
      crushed, then calcined (Table 1); calcination 1473 K, 2 h (atmosphere not stated)'
    measurement_conditions:
      T:
        K: 300
        note: RT
      field: null
      orientation: null
      form: powder
      density: null
      texture: none (powder)
    method: 'combined Rietveld (TOPAS 6): SuperHRPD J-PARC neutron TOF (3 banks, 8 h) + Diamond I11 synchrotron XRD (0.826555
      A, 1 h); magnetic symmetry-mode analysis (ISODISTORT)'
    quantity_definition: refined Fe3+ moment component Mx along orthorhombic axes (a, b=sqrt3 a_hex, c) for Cmcm-based Cm'cm'
      (Co-containing) / hexagonal axes for P63/mm'c' (Zn); in the planar samples the in-plane component is My; Mz = canting
      toward c. Fe:Co moment ratio fixed 5:3
    verbatim_source: 'Table S3 row Fe3 (Fe3+): Mx = -0.159(9) muB  [row read from rendered page; text layer of SrCoZn/SrZn
      tables is scrambled]'
    transformation: null
    measurement_group: L02_NPD_XRD_SrZn2Fe16O27
    figure_only: false
    axes: null
    split_cluster: MORCH_L02
    transfer: null
    holdout_kind: null
  estimate:
    name: Fe_moment_Mx_W3_Fe3
    value: -0.159
    unit: muB
    quantity_kind: magnetic_moment
    source_role: literature_fit
    provenance:
      source_id: L02
      locator: Supporting information sup1.pdf, Table S3 (Crystal and magnetic structure details), row Fe3
      note: null
      status: unverified
    uncertainty:
      kind: std
      std: 0.009000000000000001
      lower: null
      upper: null
      distribution: null
      params: {}
      declared_wide: false
      convention: parenthetical_se
    identifiable: true
  pending: null
  qualitative: null
  value_original: -0.159(9)
  unit_original: muB
  uncertainty_note: null
  notes: 'schema migration: pending (magnetic_moment, muB) -> ParameterEstimate'
  split: fit
- rec_id: L02-090
  lit_id: L02
  name: Fe_moment_My_W3_Fe3
  role: literature_fit
  source:
    locator:
      text: Supporting information sup1.pdf, Table S3 (Crystal and magnetic structure details), row Fe3
      page: null
      table: S3
      figure: null
      supplementary: Supporting information sup1.pdf, Table S3 (Crystal and magnetic structure details), row Fe3
    data_status: measured
    tier: 1
    doi: 10.1107/S1600576723002133
    sample_id_in_source: SrZn2Fe16O27
    formula_in_source: SrZn2Fe16O27
    synthesis: 'sol-gel autocombustion: Sr(NO3)2, Fe(NO3)3.9H2O, Co(NO3)2.6H2O, Zn(NO3)2.6H2O (Sigma-Aldrich ACS >=98 %),
      stoichiometric, citric acid (1:1 to nitrates), NH4OH neutralised, dried 373 K, gel fired 623 K 30 min, cooled in air,
      crushed, then calcined (Table 1); calcination 1473 K, 2 h (atmosphere not stated)'
    measurement_conditions:
      T:
        K: 300
        note: RT
      field: null
      orientation: null
      form: powder
      density: null
      texture: none (powder)
    method: 'combined Rietveld (TOPAS 6): SuperHRPD J-PARC neutron TOF (3 banks, 8 h) + Diamond I11 synchrotron XRD (0.826555
      A, 1 h); magnetic symmetry-mode analysis (ISODISTORT)'
    quantity_definition: refined Fe3+ moment component My along orthorhombic axes (a, b=sqrt3 a_hex, c) for Cmcm-based Cm'cm'
      (Co-containing) / hexagonal axes for P63/mm'c' (Zn); in the planar samples the in-plane component is My; Mz = canting
      toward c. Fe:Co moment ratio fixed 5:3
    verbatim_source: 'Table S3 row Fe3 (Fe3+): My = -0.319(18) muB  [row read from rendered page; text layer of SrCoZn/SrZn
      tables is scrambled]'
    transformation: null
    measurement_group: L02_NPD_XRD_SrZn2Fe16O27
    figure_only: false
    axes: null
    split_cluster: MORCH_L02
    transfer: null
    holdout_kind: null
  estimate:
    name: Fe_moment_My_W3_Fe3
    value: -0.319
    unit: muB
    quantity_kind: magnetic_moment
    source_role: literature_fit
    provenance:
      source_id: L02
      locator: Supporting information sup1.pdf, Table S3 (Crystal and magnetic structure details), row Fe3
      note: null
      status: unverified
    uncertainty:
      kind: std
      std: 0.018000000000000002
      lower: null
      upper: null
      distribution: null
      params: {}
      declared_wide: false
      convention: parenthetical_se
    identifiable: true
  pending: null
  qualitative: null
  value_original: -0.319(18)
  unit_original: muB
  uncertainty_note: null
  notes: 'schema migration: pending (magnetic_moment, muB) -> ParameterEstimate'
  split: fit
- rec_id: L02-091
  lit_id: L02
  name: Fe_moment_Mz_W3_Fe3
  role: literature_fit
  source:
    locator:
      text: Supporting information sup1.pdf, Table S3 (Crystal and magnetic structure details), row Fe3
      page: null
      table: S3
      figure: null
      supplementary: Supporting information sup1.pdf, Table S3 (Crystal and magnetic structure details), row Fe3
    data_status: measured
    tier: 1
    doi: 10.1107/S1600576723002133
    sample_id_in_source: SrZn2Fe16O27
    formula_in_source: SrZn2Fe16O27
    synthesis: 'sol-gel autocombustion: Sr(NO3)2, Fe(NO3)3.9H2O, Co(NO3)2.6H2O, Zn(NO3)2.6H2O (Sigma-Aldrich ACS >=98 %),
      stoichiometric, citric acid (1:1 to nitrates), NH4OH neutralised, dried 373 K, gel fired 623 K 30 min, cooled in air,
      crushed, then calcined (Table 1); calcination 1473 K, 2 h (atmosphere not stated)'
    measurement_conditions:
      T:
        K: 300
        note: RT
      field: null
      orientation: null
      form: powder
      density: null
      texture: none (powder)
    method: 'combined Rietveld (TOPAS 6): SuperHRPD J-PARC neutron TOF (3 banks, 8 h) + Diamond I11 synchrotron XRD (0.826555
      A, 1 h); magnetic symmetry-mode analysis (ISODISTORT)'
    quantity_definition: refined Fe3+ moment component Mz along orthorhombic axes (a, b=sqrt3 a_hex, c) for Cmcm-based Cm'cm'
      (Co-containing) / hexagonal axes for P63/mm'c' (Zn); in the planar samples the in-plane component is My; Mz = canting
      toward c. Fe:Co moment ratio fixed 5:3
    verbatim_source: 'Table S3 row Fe3 (Fe3+): Mz = 2.991(17) muB  [row read from rendered page; text layer of SrCoZn/SrZn
      tables is scrambled]'
    transformation: null
    measurement_group: L02_NPD_XRD_SrZn2Fe16O27
    figure_only: false
    axes: null
    split_cluster: MORCH_L02
    transfer: null
    holdout_kind: null
  estimate:
    name: Fe_moment_Mz_W3_Fe3
    value: 2.991
    unit: muB
    quantity_kind: magnetic_moment
    source_role: literature_fit
    provenance:
      source_id: L02
      locator: Supporting information sup1.pdf, Table S3 (Crystal and magnetic structure details), row Fe3
      note: null
      status: unverified
    uncertainty:
      kind: std
      std: 0.017
      lower: null
      upper: null
      distribution: null
      params: {}
      declared_wide: false
      convention: parenthetical_se
    identifiable: true
  pending: null
  qualitative: null
  value_original: 2.991(17)
  unit_original: muB
  uncertainty_note: null
  notes: 'schema migration: pending (magnetic_moment, muB) -> ParameterEstimate'
  split: fit
- rec_id: L02-092
  lit_id: L02
  name: Fe_moment_Mz_W4_Fe4
  role: literature_fit
  source:
    locator:
      text: Supporting information sup1.pdf, Table S3 (Crystal and magnetic structure details), row Fe4
      page: null
      table: S3
      figure: null
      supplementary: Supporting information sup1.pdf, Table S3 (Crystal and magnetic structure details), row Fe4
    data_status: measured
    tier: 1
    doi: 10.1107/S1600576723002133
    sample_id_in_source: SrZn2Fe16O27
    formula_in_source: SrZn2Fe16O27
    synthesis: 'sol-gel autocombustion: Sr(NO3)2, Fe(NO3)3.9H2O, Co(NO3)2.6H2O, Zn(NO3)2.6H2O (Sigma-Aldrich ACS >=98 %),
      stoichiometric, citric acid (1:1 to nitrates), NH4OH neutralised, dried 373 K, gel fired 623 K 30 min, cooled in air,
      crushed, then calcined (Table 1); calcination 1473 K, 2 h (atmosphere not stated)'
    measurement_conditions:
      T:
        K: 300
        note: RT
      field: null
      orientation: null
      form: powder
      density: null
      texture: none (powder)
    method: 'combined Rietveld (TOPAS 6): SuperHRPD J-PARC neutron TOF (3 banks, 8 h) + Diamond I11 synchrotron XRD (0.826555
      A, 1 h); magnetic symmetry-mode analysis (ISODISTORT)'
    quantity_definition: refined Fe3+ moment component Mz along orthorhombic axes (a, b=sqrt3 a_hex, c) for Cmcm-based Cm'cm'
      (Co-containing) / hexagonal axes for P63/mm'c' (Zn); in the planar samples the in-plane component is My; Mz = canting
      toward c. Fe:Co moment ratio fixed 5:3
    verbatim_source: 'Table S3 row Fe4 (Fe3+): Mz = -3.554(13) muB  [row read from rendered page; text layer of SrCoZn/SrZn
      tables is scrambled]'
    transformation: null
    measurement_group: L02_NPD_XRD_SrZn2Fe16O27
    figure_only: false
    axes: null
    split_cluster: MORCH_L02
    transfer: null
    holdout_kind: null
  estimate:
    name: Fe_moment_Mz_W4_Fe4
    value: -3.554
    unit: muB
    quantity_kind: magnetic_moment
    source_role: literature_fit
    provenance:
      source_id: L02
      locator: Supporting information sup1.pdf, Table S3 (Crystal and magnetic structure details), row Fe4
      note: null
      status: unverified
    uncertainty:
      kind: std
      std: 0.013000000000000001
      lower: null
      upper: null
      distribution: null
      params: {}
      declared_wide: false
      convention: parenthetical_se
    identifiable: true
  pending: null
  qualitative: null
  value_original: -3.554(13)
  unit_original: muB
  uncertainty_note: null
  notes: 'SIGN CONFLICT: the same SI .mcif gives Fe4 the same sign as 6g/12k/2d (up-sublattice; magnitude 0.1089*32.829=3.575
    muB) whereas Table S3 prints -3.554; sign here as printed | schema migration: pending (magnetic_moment, muB) -> ParameterEstimate'
  split: fit
- rec_id: L02-093
  lit_id: L02
  name: Fe_moment_Mx_W5_Fe5
  role: literature_fit
  source:
    locator:
      text: Supporting information sup1.pdf, Table S3 (Crystal and magnetic structure details), row Fe5
      page: null
      table: S3
      figure: null
      supplementary: Supporting information sup1.pdf, Table S3 (Crystal and magnetic structure details), row Fe5
    data_status: measured
    tier: 1
    doi: 10.1107/S1600576723002133
    sample_id_in_source: SrZn2Fe16O27
    formula_in_source: SrZn2Fe16O27
    synthesis: 'sol-gel autocombustion: Sr(NO3)2, Fe(NO3)3.9H2O, Co(NO3)2.6H2O, Zn(NO3)2.6H2O (Sigma-Aldrich ACS >=98 %),
      stoichiometric, citric acid (1:1 to nitrates), NH4OH neutralised, dried 373 K, gel fired 623 K 30 min, cooled in air,
      crushed, then calcined (Table 1); calcination 1473 K, 2 h (atmosphere not stated)'
    measurement_conditions:
      T:
        K: 300
        note: RT
      field: null
      orientation: null
      form: powder
      density: null
      texture: none (powder)
    method: 'combined Rietveld (TOPAS 6): SuperHRPD J-PARC neutron TOF (3 banks, 8 h) + Diamond I11 synchrotron XRD (0.826555
      A, 1 h); magnetic symmetry-mode analysis (ISODISTORT)'
    quantity_definition: refined Fe3+ moment component Mx along orthorhombic axes (a, b=sqrt3 a_hex, c) for Cmcm-based Cm'cm'
      (Co-containing) / hexagonal axes for P63/mm'c' (Zn); in the planar samples the in-plane component is My; Mz = canting
      toward c. Fe:Co moment ratio fixed 5:3
    verbatim_source: 'Table S3 row Fe5 (Fe3+): Mx = 0.162(7) muB  [row read from rendered page; text layer of SrCoZn/SrZn
      tables is scrambled]'
    transformation: null
    measurement_group: L02_NPD_XRD_SrZn2Fe16O27
    figure_only: false
    axes: null
    split_cluster: MORCH_L02
    transfer: null
    holdout_kind: null
  estimate:
    name: Fe_moment_Mx_W5_Fe5
    value: 0.162
    unit: muB
    quantity_kind: magnetic_moment
    source_role: literature_fit
    provenance:
      source_id: L02
      locator: Supporting information sup1.pdf, Table S3 (Crystal and magnetic structure details), row Fe5
      note: null
      status: unverified
    uncertainty:
      kind: std
      std: 0.007
      lower: null
      upper: null
      distribution: null
      params: {}
      declared_wide: false
      convention: parenthetical_se
    identifiable: true
  pending: null
  qualitative: null
  value_original: 0.162(7)
  unit_original: muB
  uncertainty_note: null
  notes: 'schema migration: pending (magnetic_moment, muB) -> ParameterEstimate'
  split: fit
- rec_id: L02-094
  lit_id: L02
  name: Fe_moment_My_W5_Fe5
  role: literature_fit
  source:
    locator:
      text: Supporting information sup1.pdf, Table S3 (Crystal and magnetic structure details), row Fe5
      page: null
      table: S3
      figure: null
      supplementary: Supporting information sup1.pdf, Table S3 (Crystal and magnetic structure details), row Fe5
    data_status: measured
    tier: 1
    doi: 10.1107/S1600576723002133
    sample_id_in_source: SrZn2Fe16O27
    formula_in_source: SrZn2Fe16O27
    synthesis: 'sol-gel autocombustion: Sr(NO3)2, Fe(NO3)3.9H2O, Co(NO3)2.6H2O, Zn(NO3)2.6H2O (Sigma-Aldrich ACS >=98 %),
      stoichiometric, citric acid (1:1 to nitrates), NH4OH neutralised, dried 373 K, gel fired 623 K 30 min, cooled in air,
      crushed, then calcined (Table 1); calcination 1473 K, 2 h (atmosphere not stated)'
    measurement_conditions:
      T:
        K: 300
        note: RT
      field: null
      orientation: null
      form: powder
      density: null
      texture: none (powder)
    method: 'combined Rietveld (TOPAS 6): SuperHRPD J-PARC neutron TOF (3 banks, 8 h) + Diamond I11 synchrotron XRD (0.826555
      A, 1 h); magnetic symmetry-mode analysis (ISODISTORT)'
    quantity_definition: refined Fe3+ moment component My along orthorhombic axes (a, b=sqrt3 a_hex, c) for Cmcm-based Cm'cm'
      (Co-containing) / hexagonal axes for P63/mm'c' (Zn); in the planar samples the in-plane component is My; Mz = canting
      toward c. Fe:Co moment ratio fixed 5:3
    verbatim_source: 'Table S3 row Fe5 (Fe3+): My = 0.324(13) muB  [row read from rendered page; text layer of SrCoZn/SrZn
      tables is scrambled]'
    transformation: null
    measurement_group: L02_NPD_XRD_SrZn2Fe16O27
    figure_only: false
    axes: null
    split_cluster: MORCH_L02
    transfer: null
    holdout_kind: null
  estimate:
    name: Fe_moment_My_W5_Fe5
    value: 0.324
    unit: muB
    quantity_kind: magnetic_moment
    source_role: literature_fit
    provenance:
      source_id: L02
      locator: Supporting information sup1.pdf, Table S3 (Crystal and magnetic structure details), row Fe5
      note: null
      status: unverified
    uncertainty:
      kind: std
      std: 0.013000000000000001
      lower: null
      upper: null
      distribution: null
      params: {}
      declared_wide: false
      convention: parenthetical_se
    identifiable: true
  pending: null
  qualitative: null
  value_original: 0.324(13)
  unit_original: muB
  uncertainty_note: null
  notes: 'schema migration: pending (magnetic_moment, muB) -> ParameterEstimate'
  split: fit
- rec_id: L02-095
  lit_id: L02
  name: Fe_moment_Mz_W5_Fe5
  role: literature_fit
  source:
    locator:
      text: Supporting information sup1.pdf, Table S3 (Crystal and magnetic structure details), row Fe5
      page: null
      table: S3
      figure: null
      supplementary: Supporting information sup1.pdf, Table S3 (Crystal and magnetic structure details), row Fe5
    data_status: measured
    tier: 1
    doi: 10.1107/S1600576723002133
    sample_id_in_source: SrZn2Fe16O27
    formula_in_source: SrZn2Fe16O27
    synthesis: 'sol-gel autocombustion: Sr(NO3)2, Fe(NO3)3.9H2O, Co(NO3)2.6H2O, Zn(NO3)2.6H2O (Sigma-Aldrich ACS >=98 %),
      stoichiometric, citric acid (1:1 to nitrates), NH4OH neutralised, dried 373 K, gel fired 623 K 30 min, cooled in air,
      crushed, then calcined (Table 1); calcination 1473 K, 2 h (atmosphere not stated)'
    measurement_conditions:
      T:
        K: 300
        note: RT
      field: null
      orientation: null
      form: powder
      density: null
      texture: none (powder)
    method: 'combined Rietveld (TOPAS 6): SuperHRPD J-PARC neutron TOF (3 banks, 8 h) + Diamond I11 synchrotron XRD (0.826555
      A, 1 h); magnetic symmetry-mode analysis (ISODISTORT)'
    quantity_definition: refined Fe3+ moment component Mz along orthorhombic axes (a, b=sqrt3 a_hex, c) for Cmcm-based Cm'cm'
      (Co-containing) / hexagonal axes for P63/mm'c' (Zn); in the planar samples the in-plane component is My; Mz = canting
      toward c. Fe:Co moment ratio fixed 5:3
    verbatim_source: 'Table S3 row Fe5 (Fe3+): Mz = 3.091(5) muB  [row read from rendered page; text layer of SrCoZn/SrZn
      tables is scrambled]'
    transformation: null
    measurement_group: L02_NPD_XRD_SrZn2Fe16O27
    figure_only: false
    axes: null
    split_cluster: MORCH_L02
    transfer: null
    holdout_kind: null
  estimate:
    name: Fe_moment_Mz_W5_Fe5
    value: 3.091
    unit: muB
    quantity_kind: magnetic_moment
    source_role: literature_fit
    provenance:
      source_id: L02
      locator: Supporting information sup1.pdf, Table S3 (Crystal and magnetic structure details), row Fe5
      note: null
      status: unverified
    uncertainty:
      kind: std
      std: 0.005
      lower: null
      upper: null
      distribution: null
      params: {}
      declared_wide: false
      convention: parenthetical_se
    identifiable: true
  pending: null
  qualitative: null
  value_original: 3.091(5)
  unit_original: muB
  uncertainty_note: null
  notes: 'schema migration: pending (magnetic_moment, muB) -> ParameterEstimate'
  split: fit
- rec_id: L02-096
  lit_id: L02
  name: Fe_moment_Mz_W6_Fe6
  role: literature_fit
  source:
    locator:
      text: Supporting information sup1.pdf, Table S3 (Crystal and magnetic structure details), row Fe6
      page: null
      table: S3
      figure: null
      supplementary: Supporting information sup1.pdf, Table S3 (Crystal and magnetic structure details), row Fe6
    data_status: measured
    tier: 1
    doi: 10.1107/S1600576723002133
    sample_id_in_source: SrZn2Fe16O27
    formula_in_source: SrZn2Fe16O27
    synthesis: 'sol-gel autocombustion: Sr(NO3)2, Fe(NO3)3.9H2O, Co(NO3)2.6H2O, Zn(NO3)2.6H2O (Sigma-Aldrich ACS >=98 %),
      stoichiometric, citric acid (1:1 to nitrates), NH4OH neutralised, dried 373 K, gel fired 623 K 30 min, cooled in air,
      crushed, then calcined (Table 1); calcination 1473 K, 2 h (atmosphere not stated)'
    measurement_conditions:
      T:
        K: 300
        note: RT
      field: null
      orientation: null
      form: powder
      density: null
      texture: none (powder)
    method: 'combined Rietveld (TOPAS 6): SuperHRPD J-PARC neutron TOF (3 banks, 8 h) + Diamond I11 synchrotron XRD (0.826555
      A, 1 h); magnetic symmetry-mode analysis (ISODISTORT)'
    quantity_definition: refined Fe3+ moment component Mz along orthorhombic axes (a, b=sqrt3 a_hex, c) for Cmcm-based Cm'cm'
      (Co-containing) / hexagonal axes for P63/mm'c' (Zn); in the planar samples the in-plane component is My; Mz = canting
      toward c. Fe:Co moment ratio fixed 5:3
    verbatim_source: 'Table S3 row Fe6 (Fe3+): Mz = -4.353(15) muB  [row read from rendered page; text layer of SrCoZn/SrZn
      tables is scrambled]'
    transformation: null
    measurement_group: L02_NPD_XRD_SrZn2Fe16O27
    figure_only: false
    axes: null
    split_cluster: MORCH_L02
    transfer: null
    holdout_kind: null
  estimate:
    name: Fe_moment_Mz_W6_Fe6
    value: -4.353
    unit: muB
    quantity_kind: magnetic_moment
    source_role: literature_fit
    provenance:
      source_id: L02
      locator: Supporting information sup1.pdf, Table S3 (Crystal and magnetic structure details), row Fe6
      note: null
      status: unverified
    uncertainty:
      kind: std
      std: 0.015
      lower: null
      upper: null
      distribution: null
      params: {}
      declared_wide: false
      convention: parenthetical_se
    identifiable: true
  pending: null
  qualitative: null
  value_original: -4.353(15)
  unit_original: muB
  uncertainty_note: null
  notes: 'schema migration: pending (magnetic_moment, muB) -> ParameterEstimate'
  split: fit
- rec_id: L02-097
  lit_id: L02
  name: Fe_moment_Mz_W7_Fe7
  role: literature_fit
  source:
    locator:
      text: Supporting information sup1.pdf, Table S3 (Crystal and magnetic structure details), row Fe7
      page: null
      table: S3
      figure: null
      supplementary: Supporting information sup1.pdf, Table S3 (Crystal and magnetic structure details), row Fe7
    data_status: measured
    tier: 1
    doi: 10.1107/S1600576723002133
    sample_id_in_source: SrZn2Fe16O27
    formula_in_source: SrZn2Fe16O27
    synthesis: 'sol-gel autocombustion: Sr(NO3)2, Fe(NO3)3.9H2O, Co(NO3)2.6H2O, Zn(NO3)2.6H2O (Sigma-Aldrich ACS >=98 %),
      stoichiometric, citric acid (1:1 to nitrates), NH4OH neutralised, dried 373 K, gel fired 623 K 30 min, cooled in air,
      crushed, then calcined (Table 1); calcination 1473 K, 2 h (atmosphere not stated)'
    measurement_conditions:
      T:
        K: 300
        note: RT
      field: null
      orientation: null
      form: powder
      density: null
      texture: none (powder)
    method: 'combined Rietveld (TOPAS 6): SuperHRPD J-PARC neutron TOF (3 banks, 8 h) + Diamond I11 synchrotron XRD (0.826555
      A, 1 h); magnetic symmetry-mode analysis (ISODISTORT)'
    quantity_definition: refined Fe3+ moment component Mz along orthorhombic axes (a, b=sqrt3 a_hex, c) for Cmcm-based Cm'cm'
      (Co-containing) / hexagonal axes for P63/mm'c' (Zn); in the planar samples the in-plane component is My; Mz = canting
      toward c. Fe:Co moment ratio fixed 5:3
    verbatim_source: 'Table S3 row Fe7 (Fe3+): Mz = 3.786(14) muB  [row read from rendered page; text layer of SrCoZn/SrZn
      tables is scrambled]'
    transformation: null
    measurement_group: L02_NPD_XRD_SrZn2Fe16O27
    figure_only: false
    axes: null
    split_cluster: MORCH_L02
    transfer: null
    holdout_kind: null
  estimate:
    name: Fe_moment_Mz_W7_Fe7
    value: 3.786
    unit: muB
    quantity_kind: magnetic_moment
    source_role: literature_fit
    provenance:
      source_id: L02
      locator: Supporting information sup1.pdf, Table S3 (Crystal and magnetic structure details), row Fe7
      note: null
      status: unverified
    uncertainty:
      kind: std
      std: 0.014
      lower: null
      upper: null
      distribution: null
      params: {}
      declared_wide: false
      convention: parenthetical_se
    identifiable: true
  pending: null
  qualitative: null
  value_original: 3.786(14)
  unit_original: muB
  uncertainty_note: null
  notes: 'schema migration: pending (magnetic_moment, muB) -> ParameterEstimate'
  split: fit
- rec_id: L02-098
  lit_id: L02
  name: site_occupancy_Co_W3_weighted_derived
  role: literature_fit
  source:
    locator:
      text: derived from CIF rows Co3_1 + Co3_2
      page: null
      table: null
      figure: null
      supplementary: null
    data_status: derived_by_us
    tier: 1
    doi: 10.1107/S1600576723002133
    sample_id_in_source: SrCo2Fe16O27
    formula_in_source: SrCo2Fe16O27
    synthesis: 'sol-gel autocombustion: Sr(NO3)2, Fe(NO3)3.9H2O, Co(NO3)2.6H2O, Zn(NO3)2.6H2O (Sigma-Aldrich ACS >=98 %),
      stoichiometric, citric acid (1:1 to nitrates), NH4OH neutralised, dried 373 K, gel fired 623 K 30 min, cooled in air,
      crushed, then calcined (Table 1); calcination 1473 K, 2 h (atmosphere not stated)'
    measurement_conditions:
      T: null
      field: null
      orientation: null
      form: powder
      density: null
      texture: none (powder)
    method: 'combined Rietveld (TOPAS 6): SuperHRPD J-PARC neutron TOF (3 banks, 8 h) + Diamond I11 synchrotron XRD (0.826555
      A, 1 h); magnetic symmetry-mode analysis (ISODISTORT)'
    quantity_definition: Co fraction of unified site W3 = (8*occ_8d + 4*occ_4b)/12 for 6g; (16*occ_16h + 8*occ_8f)/24 for
      12k (Cmcm splitting of P63/mmc sites)
    verbatim_source: Co3_1 Co+2   8 0.25 0.25 0 0.654(6) 0.351(8) | Co3_2 Co+2   4 0 0.5 0 0.123(12) 0.351(8)
    transformation: multiplicity-weighted mean over the Cmcm sub-sites; uncertainty not propagated
    measurement_group: L02_NPD_XRD_SrCo2Fe16O27
    figure_only: false
    axes: null
    split_cluster: MORCH_L02
    transfer: null
    holdout_kind: null
  estimate:
    name: site_occupancy_Co_W3_weighted_derived
    value: 0.477
    unit: '1'
    quantity_kind: fraction_site
    source_role: literature_fit
    provenance:
      source_id: L02
      locator: derived from CIF rows Co3_1 + Co3_2
      note: no source uncertainty propagated
      status: derived_by_us
    uncertainty:
      kind: unknown
      std: null
      lower: null
      upper: null
      distribution: null
      params: {}
      declared_wide: false
    identifiable: true
  pending: null
  qualitative: null
  value_original: null
  unit_original: '1'
  uncertainty_note: null
  notes: 'no source uncertainty propagated | schema migration: quantity_kind fraction -> fraction_site'
  split: fit
- rec_id: L02-099
  lit_id: L02
  name: site_occupancy_Co_W5_weighted_derived
  role: literature_fit
  source:
    locator:
      text: derived from CIF rows Co5_1 + Co5_2
      page: null
      table: null
      figure: null
      supplementary: null
    data_status: derived_by_us
    tier: 1
    doi: 10.1107/S1600576723002133
    sample_id_in_source: SrCo2Fe16O27
    formula_in_source: SrCo2Fe16O27
    synthesis: 'sol-gel autocombustion: Sr(NO3)2, Fe(NO3)3.9H2O, Co(NO3)2.6H2O, Zn(NO3)2.6H2O (Sigma-Aldrich ACS >=98 %),
      stoichiometric, citric acid (1:1 to nitrates), NH4OH neutralised, dried 373 K, gel fired 623 K 30 min, cooled in air,
      crushed, then calcined (Table 1); calcination 1473 K, 2 h (atmosphere not stated)'
    measurement_conditions:
      T: null
      field: null
      orientation: null
      form: powder
      density: null
      texture: none (powder)
    method: 'combined Rietveld (TOPAS 6): SuperHRPD J-PARC neutron TOF (3 banks, 8 h) + Diamond I11 synchrotron XRD (0.826555
      A, 1 h); magnetic symmetry-mode analysis (ISODISTORT)'
    quantity_definition: Co fraction of unified site W5 = (8*occ_8d + 4*occ_4b)/12 for 6g; (16*occ_16h + 8*occ_8f)/24 for
      12k (Cmcm splitting of P63/mmc sites)
    verbatim_source: Co5_1 Co+2  16 0.7477(2) 0.41986(15) 0.15109(4) 0.000(5) 0.213(5) | Co5_2 Co+2   8 0 0.1664(2) 0.15108(7)
      0.023(11) 0.213(5)
    transformation: multiplicity-weighted mean over the Cmcm sub-sites; uncertainty not propagated
    measurement_group: L02_NPD_XRD_SrCo2Fe16O27
    figure_only: false
    axes: null
    split_cluster: MORCH_L02
    transfer: null
    holdout_kind: null
  estimate:
    name: site_occupancy_Co_W5_weighted_derived
    value: 0.0077
    unit: '1'
    quantity_kind: fraction_site
    source_role: literature_fit
    provenance:
      source_id: L02
      locator: derived from CIF rows Co5_1 + Co5_2
      note: no source uncertainty propagated
      status: derived_by_us
    uncertainty:
      kind: unknown
      std: null
      lower: null
      upper: null
      distribution: null
      params: {}
      declared_wide: false
    identifiable: true
  pending: null
  qualitative: null
  value_original: null
  unit_original: '1'
  uncertainty_note: null
  notes: 'no source uncertainty propagated | schema migration: quantity_kind fraction -> fraction_site'
  split: fit
- rec_id: L02-100
  lit_id: L02
  name: site_occupancy_Co_W3_weighted_derived
  role: literature_fit
  source:
    locator:
      text: derived from CIF rows Co3_1 + Co3_2
      page: null
      table: null
      figure: null
      supplementary: null
    data_status: derived_by_us
    tier: 1
    doi: 10.1107/S1600576723002133
    sample_id_in_source: SrCoZnFe16O27
    formula_in_source: SrCoZnFe16O27
    synthesis: 'sol-gel autocombustion: Sr(NO3)2, Fe(NO3)3.9H2O, Co(NO3)2.6H2O, Zn(NO3)2.6H2O (Sigma-Aldrich ACS >=98 %),
      stoichiometric, citric acid (1:1 to nitrates), NH4OH neutralised, dried 373 K, gel fired 623 K 30 min, cooled in air,
      crushed, then calcined (Table 1); calcination 1523 K, 2 h (atmosphere not stated)'
    measurement_conditions:
      T: null
      field: null
      orientation: null
      form: powder
      density: null
      texture: none (powder)
    method: 'combined Rietveld (TOPAS 6): SuperHRPD J-PARC neutron TOF (3 banks, 8 h) + Diamond I11 synchrotron XRD (0.826555
      A, 1 h); magnetic symmetry-mode analysis (ISODISTORT)'
    quantity_definition: Co fraction of unified site W3 = (8*occ_8d + 4*occ_4b)/12 for 6g; (16*occ_16h + 8*occ_8f)/24 for
      12k (Cmcm splitting of P63/mmc sites)
    verbatim_source: Co3_1 Co+2   8 0.25 0.25 0 0.19(3) 0.444(8) | Co3_2 Co+2   4 0 0.5 0 0.46(7) 0.444(8)
    transformation: multiplicity-weighted mean over the Cmcm sub-sites; uncertainty not propagated
    measurement_group: L02_NPD_XRD_SrCoZnFe16O27
    figure_only: false
    axes: null
    split_cluster: MORCH_L02
    transfer: null
    holdout_kind: null
  estimate:
    name: site_occupancy_Co_W3_weighted_derived
    value: 0.28
    unit: '1'
    quantity_kind: fraction_site
    source_role: literature_fit
    provenance:
      source_id: L02
      locator: derived from CIF rows Co3_1 + Co3_2
      note: no source uncertainty propagated
      status: derived_by_us
    uncertainty:
      kind: unknown
      std: null
      lower: null
      upper: null
      distribution: null
      params: {}
      declared_wide: false
    identifiable: true
  pending: null
  qualitative: null
  value_original: null
  unit_original: '1'
  uncertainty_note: null
  notes: 'no source uncertainty propagated | schema migration: quantity_kind fraction -> fraction_site'
  split: fit
- rec_id: L02-101
  lit_id: L02
  name: site_occupancy_Zn_W3_weighted_derived
  role: literature_fit
  source:
    locator:
      text: derived from CIF rows Zn3_1 + Zn3_2
      page: null
      table: null
      figure: null
      supplementary: null
    data_status: derived_by_us
    tier: 1
    doi: 10.1107/S1600576723002133
    sample_id_in_source: SrCoZnFe16O27
    formula_in_source: SrCoZnFe16O27
    synthesis: 'sol-gel autocombustion: Sr(NO3)2, Fe(NO3)3.9H2O, Co(NO3)2.6H2O, Zn(NO3)2.6H2O (Sigma-Aldrich ACS >=98 %),
      stoichiometric, citric acid (1:1 to nitrates), NH4OH neutralised, dried 373 K, gel fired 623 K 30 min, cooled in air,
      crushed, then calcined (Table 1); calcination 1523 K, 2 h (atmosphere not stated)'
    measurement_conditions:
      T: null
      field: null
      orientation: null
      form: powder
      density: null
      texture: none (powder)
    method: 'combined Rietveld (TOPAS 6): SuperHRPD J-PARC neutron TOF (3 banks, 8 h) + Diamond I11 synchrotron XRD (0.826555
      A, 1 h); magnetic symmetry-mode analysis (ISODISTORT)'
    quantity_definition: Zn fraction of unified site W3 = (8*occ_8d + 4*occ_4b)/12 for 6g; (16*occ_16h + 8*occ_8f)/24 for
      12k (Cmcm splitting of P63/mmc sites)
    verbatim_source: Zn3_1 Zn+2   8 0.25 0.25 0 0.00(4) 0.444(8) | Zn3_2 Zn+2   4 0 0.5 0 0.00(8) 0.444(8)
    transformation: multiplicity-weighted mean over the Cmcm sub-sites; uncertainty not propagated
    measurement_group: L02_NPD_XRD_SrCoZnFe16O27
    figure_only: false
    axes: null
    split_cluster: MORCH_L02
    transfer: null
    holdout_kind: null
  estimate:
    name: site_occupancy_Zn_W3_weighted_derived
    value: 0.0
    unit: '1'
    quantity_kind: fraction_site
    source_role: literature_fit
    provenance:
      source_id: L02
      locator: derived from CIF rows Zn3_1 + Zn3_2
      note: no source uncertainty propagated
      status: derived_by_us
    uncertainty:
      kind: unknown
      std: null
      lower: null
      upper: null
      distribution: null
      params: {}
      declared_wide: false
    identifiable: true
  pending: null
