Repository: 6Nightmare9/Hexaferrite

# HexW — модель W-гексаферритов

Приватный рабочий репозиторий: код, литература, исходные измерения, сохранённые расчёты и инструкции. Снимок от 27 октября 2026 года.

**Исследовательская версия 0.2.0. Независимая точность ФМР ≤10% пока не подтверждена.** Теория и результаты обработки измерений сохранены раздельно; эксперимент не переобучает модель автоматически.

## Запуск на другом компьютере

1. Владелец предоставляет коллеге доступ: **Settings → Collaborators → Add people**. Коллега принимает приглашение под своим аккаунтом GitHub.
2.

File: literature/fit/records_fit.yaml (part 10 of 21)
meta:
  qualitative: null
  value_original: null
  unit_original: '1'
  uncertainty_note: null
  notes: 'no source uncertainty propagated | schema migration: quantity_kind fraction -> fraction_site'
  split: fit
- rec_id: L02-102
  lit_id: L02
  name: site_occupancy_Co_W5_weighted_derived
  role: literature_fit
  source:
    locator:
      text: derived from CIF rows Co5_1 + Co5_2
      page: null
      table: null
      figure: null
      supplementary: null
    data_status: derived_by_us
    tier: 1
    doi: 10.1107/S1600576723002133
    sample_id_in_source: SrCoZnFe16O27
    formula_in_source: SrCoZnFe16O27
    synthesis: 'sol-gel autocombustion: Sr(NO3)2, Fe(NO3)3.9H2O, Co(NO3)2.6H2O, Zn(NO3)2.6H2O (Sigma-Aldrich ACS >=98 %),
      stoichiometric, citric acid (1:1 to nitrates), NH4OH neutralised, dried 373 K, gel fired 623 K 30 min, cooled in air,
      crushed, then calcined (Table 1); calcination 1523 K, 2 h (atmosphere not stated)'
    measurement_conditions:
      T: null
      field: null
      orientation: null
      form: powder
      density: null
      texture: none (powder)
    method: 'combined Rietveld (TOPAS 6): SuperHRPD J-PARC neutron TOF (3 banks, 8 h) + Diamond I11 synchrotron XRD (0.826555
      A, 1 h); magnetic symmetry-mode analysis (ISODISTORT)'
    quantity_definition: Co fraction of unified site W5 = (8*occ_8d + 4*occ_4b)/12 for 6g; (16*occ_16h + 8*occ_8f)/24 for
      12k (Cmcm splitting of P63/mmc sites)
    verbatim_source: Co5_1 Co+2  16 0.7477(3) 0.4196(2) 0.15083(3) 0 0.214(5) | Co5_2 Co+2   8 0 0.1654(3) 0.15194(6) 0 0.214(5)
    transformation: multiplicity-weighted mean over the Cmcm sub-sites; uncertainty not propagated
    measurement_group: L02_NPD_XRD_SrCoZnFe16O27
    figure_only: false
    axes: null
    split_cluster: MORCH_L02
    transfer: null
    holdout_kind: null
  estimate:
    name: site_occupancy_Co_W5_weighted_derived
    value: 0.0
    unit: '1'
    quantity_kind: fraction_site
    source_role: literature_fit
    provenance:
      source_id: L02
      locator: derived from CIF rows Co5_1 + Co5_2
      note: no source uncertainty propagated
      status: derived_by_us
    uncertainty:
      kind: unknown
      std: null
      lower: null
      upper: null
      distribution: null
      params: {}
      declared_wide: false
    identifiable: true
  pending: null
  qualitative: null
  value_original: null
  unit_original: '1'
  uncertainty_note: null
  notes: 'no source uncertainty propagated | schema migration: quantity_kind fraction -> fraction_site'
  split: fit
- rec_id: L02-103
  lit_id: L02
  name: site_occupancy_Zn_W5_weighted_derived
  role: literature_fit
  source:
    locator:
      text: derived from CIF rows Zn5_1 + Zn5_2
      page: null
      table: null
      figure: null
      supplementary: null
    data_status: derived_by_us
    tier: 1
    doi: 10.1107/S1600576723002133
    sample_id_in_source: SrCoZnFe16O27
    formula_in_source: SrCoZnFe16O27
    synthesis: 'sol-gel autocombustion: Sr(NO3)2, Fe(NO3)3.9H2O, Co(NO3)2.6H2O, Zn(NO3)2.6H2O (Sigma-Aldrich ACS >=98 %),
      stoichiometric, citric acid (1:1 to nitrates), NH4OH neutralised, dried 373 K, gel fired 623 K 30 min, cooled in air,
      crushed, then calcined (Table 1); calcination 1523 K, 2 h (atmosphere not stated)'
    measurement_conditions:
      T: null
      field: null
      orientation: null
      form: powder
      density: null
      texture: none (powder)
    method: 'combined Rietveld (TOPAS 6): SuperHRPD J-PARC neutron TOF (3 banks, 8 h) + Diamond I11 synchrotron XRD (0.826555
      A, 1 h); magnetic symmetry-mode analysis (ISODISTORT)'
    quantity_definition: Zn fraction of unified site W5 = (8*occ_8d + 4*occ_4b)/12 for 6g; (16*occ_16h + 8*occ_8f)/24 for
      12k (Cmcm splitting of P63/mmc sites)
    verbatim_source: Zn5_1 Zn+2  16 0.7477(3) 0.4196(2) 0.15083(3) 0.000(9) 0.214(5) | Zn5_2 Zn+2   8 0 0.1654(3) 0.15194(6)
      0.000(17) 0.214(5)
    transformation: multiplicity-weighted mean over the Cmcm sub-sites; uncertainty not propagated
    measurement_group: L02_NPD_XRD_SrCoZnFe16O27
    figure_only: false
    axes: null
    split_cluster: MORCH_L02
    transfer: null
    holdout_kind: null
  estimate:
    name: site_occupancy_Zn_W5_weighted_derived
    value: 0.0
    unit: '1'
    quantity_kind: fraction_site
    source_role: literature_fit
    provenance:
      source_id: L02
      locator: derived from CIF rows Zn5_1 + Zn5_2
      note: no source uncertainty propagated
      status: derived_by_us
    uncertainty:
      kind: unknown
      std: null
      lower: null
      upper: null
      distribution: null
      params: {}
      declared_wide: false
    identifiable: true
  pending: null
  qualitative: null
  value_original: null
  unit_original: '1'
  uncertainty_note: null
  notes: 'no source uncertainty propagated | schema migration: quantity_kind fraction -> fraction_site'
  split: fit
- rec_id: L02-104
  lit_id: L02
  name: site_occupancy_Co1
  role: literature_fit
  source:
    locator:
      text: CIF SrCo2Fe16O27.cif (supplementary in5078sup2.zip) and SI Table S1, row Co1 (4e tet(S) = unified W1)
      page: null
      table: S1
      figure: null
      supplementary: CIF SrCo2Fe16O27.cif (supplementary in5078sup2.zip) and SI Table S1, row Co1 (4e tet(S) = unified W1)
    data_status: measured
    tier: 1
    doi: 10.1107/S1600576723002133
    sample_id_in_source: SrCo2Fe16O27
    formula_in_source: SrCo2Fe16O27
    synthesis: 'sol-gel autocombustion: Sr(NO3)2, Fe(NO3)3.9H2O, Co(NO3)2.6H2O, Zn(NO3)2.6H2O (Sigma-Aldrich ACS >=98 %),
      stoichiometric, citric acid (1:1 to nitrates), NH4OH neutralised, dried 373 K, gel fired 623 K 30 min, cooled in air,
      crushed, then calcined (Table 1); calcination 1473 K, 2 h (atmosphere not stated)'
    measurement_conditions:
      T:
        K: 300
      field: null
      orientation: null
      form: powder
      density: null
      texture: none (powder)
    method: 'combined Rietveld (TOPAS 6): SuperHRPD J-PARC neutron TOF (3 banks, 8 h) + Diamond I11 synchrotron XRD (0.826555
      A, 1 h); magnetic symmetry-mode analysis (ISODISTORT)'
    quantity_definition: occupancy of Co at crystallographic (sub)site Co1 (fraction of that sub-site); partially occupied
      CIF, NOT a DFT configuration; Co2+/Zn2+ refined on all sites with Fe3+ as remainder
    verbatim_source: Co1 Co+2   8 0 -0.0017(3) 0.056203(17) 0.070(2) 0.185(9)
    transformation: null
    measurement_group: L02_NPD_XRD_SrCo2Fe16O27
    figure_only: false
    axes: null
    split_cluster: MORCH_L02
    transfer: null
    holdout_kind: null
  estimate:
    name: site_occupancy_Co1
    value: 0.07
    unit: '1'
    quantity_kind: fraction_site
    source_role: literature_fit
    provenance:
      source_id: L02
      locator: CIF SrCo2Fe16O27.cif (supplementary in5078sup2.zip) and SI Table S1, row Co1 (4e tet(S) = unified W1)
      note: null
      status: verified
    uncertainty:
      kind: std
      std: 0.002
      lower: null
      upper: null
      distribution: null
      params: {}
      declared_wide: false
      convention: parenthetical_se
    identifiable: true
  pending: null
  qualitative: null
  value_original: 0.070(2)
  unit_original: '1'
  uncertainty_note: null
  notes: 'schema migration: quantity_kind fraction -> fraction_site'
  split: fit
- rec_id: L02-105
  lit_id: L02
  name: site_occupancy_Co2
  role: literature_fit
  source:
    locator:
      text: CIF SrCo2Fe16O27.cif (supplementary in5078sup2.zip) and SI Table S1, row Co2 (4f_IV tet(S) = unified W2)
      page: null
      table: S1
      figure: null
      supplementary: CIF SrCo2Fe16O27.cif (supplementary in5078sup2.zip) and SI Table S1, row Co2 (4f_IV tet(S) = unified
        W2)
    data_status: measured
    tier: 1
    doi: 10.1107/S1600576723002133
    sample_id_in_source: SrCo2Fe16O27
    formula_in_source: SrCo2Fe16O27
    synthesis: 'sol-gel autocombustion: Sr(NO3)2, Fe(NO3)3.9H2O, Co(NO3)2.6H2O, Zn(NO3)2.6H2O (Sigma-Aldrich ACS >=98 %),
      stoichiometric, citric acid (1:1 to nitrates), NH4OH neutralised, dried 373 K, gel fired 623 K 30 min, cooled in air,
      crushed, then calcined (Table 1); calcination 1473 K, 2 h (atmosphere not stated)'
    measurement_conditions:
      T:
        K: 300
      field: null
      orientation: null
      form: powder
      density: null
      texture: none (powder)
    method: 'combined Rietveld (TOPAS 6): SuperHRPD J-PARC neutron TOF (3 banks, 8 h) + Diamond I11 synchrotron XRD (0.826555
      A, 1 h); magnetic symmetry-mode analysis (ISODISTORT)'
    quantity_definition: occupancy of Co at crystallographic (sub)site Co2 (fraction of that sub-site); partially occupied
      CIF, NOT a DFT configuration; Co2+/Zn2+ refined on all sites with Fe3+ as remainder
    verbatim_source: Co2 Co+2   8 0 0.3293(3) 0.593047(16) 0.014(2) 0.204(10)
    transformation: null
    measurement_group: L02_NPD_XRD_SrCo2Fe16O27
    figure_only: false
    axes: null
    split_cluster: MORCH_L02
    transfer: null
    holdout_kind: null
  estimate:
    name: site_occupancy_Co2
    value: 0.014
    unit: '1'
    quantity_kind: fraction_site
    source_role: literature_fit
    provenance:
      source_id: L02
      locator: CIF SrCo2Fe16O27.cif (supplementary in5078sup2.zip) and SI Table S1, row Co2 (4f_IV tet(S) = unified W2)
      note: null
      status: verified
    uncertainty:
      kind: std
      std: 0.002
      lower: null
      upper: null
      distribution: null
      params: {}
      declared_wide: false
      convention: parenthetical_se
    identifiable: true
  pending: null
  qualitative: null
  value_original: 0.014(2)
  unit_original: '1'
  uncertainty_note: null
  notes: 'schema migration: quantity_kind fraction -> fraction_site'
  split: fit
- rec_id: L02-106
  lit_id: L02
  name: site_occupancy_Co3_1
  role: literature_fit
  source:
    locator:
      text: CIF SrCo2Fe16O27.cif (supplementary in5078sup2.zip) and SI Table S1, row Co3_1 (6g oct(S-S) = unified W3)
      page: null
      table: S1
      figure: null
      supplementary: CIF SrCo2Fe16O27.cif (supplementary in5078sup2.zip) and SI Table S1, row Co3_1 (6g oct(S-S) = unified
        W3)
    data_status: measured
    tier: 1
    doi: 10.1107/S1600576723002133
    sample_id_in_source: SrCo2Fe16O27
    formula_in_source: SrCo2Fe16O27
    synthesis: 'sol-gel autocombustion: Sr(NO3)2, Fe(NO3)3.9H2O, Co(NO3)2.6H2O, Zn(NO3)2.6H2O (Sigma-Aldrich ACS >=98 %),
      stoichiometric, citric acid (1:1 to nitrates), NH4OH neutralised, dried 373 K, gel fired 623 K 30 min, cooled in air,
      crushed, then calcined (Table 1); calcination 1473 K, 2 h (atmosphere not stated)'
    measurement_conditions:
      T:
        K: 300
      field: null
      orientation: null
      form: powder
      density: null
      texture: none (powder)
    method: 'combined Rietveld (TOPAS 6): SuperHRPD J-PARC neutron TOF (3 banks, 8 h) + Diamond I11 synchrotron XRD (0.826555
      A, 1 h); magnetic symmetry-mode analysis (ISODISTORT)'
    quantity_definition: occupancy of Co at crystallographic (sub)site Co3_1 (fraction of that sub-site); partially occupied
      CIF, NOT a DFT configuration; Co2+/Zn2+ refined on all sites with Fe3+ as remainder
    verbatim_source: Co3_1 Co+2   8 0.25 0.25 0 0.654(6) 0.351(8)
    transformation: null
    measurement_group: L02_NPD_XRD_SrCo2Fe16O27
    figure_only: false
    axes: null
    split_cluster: MORCH_L02
    transfer: null
    holdout_kind: null
  estimate:
    name: site_occupancy_Co3_1
    value: 0.654
    unit: '1'
    quantity_kind: fraction_site
    source_role: literature_fit
    provenance:
      source_id: L02
      locator: CIF SrCo2Fe16O27.cif (supplementary in5078sup2.zip) and SI Table S1, row Co3_1 (6g oct(S-S) = unified W3)
      note: null
      status: verified
    uncertainty:
      kind: std
      std: 0.006
      lower: null
      upper: null
      distribution: null
      params: {}
      declared_wide: false
      convention: parenthetical_se
    identifiable: true
  pending: null
  qualitative: null
  value_original: 0.654(6)
  unit_original: '1'
  uncertainty_note: null
  notes: 'schema migration: quantity_kind fraction -> fraction_site'
  split: fit
- rec_id: L02-107
  lit_id: L02
  name: site_occupancy_Co3_2
  role: literature_fit
  source:
    locator:
      text: CIF SrCo2Fe16O27.cif (supplementary in5078sup2.zip) and SI Table S1, row Co3_2 (6g oct(S-S) = unified W3)
      page: null
      table: S1
      figure: null
      supplementary: CIF SrCo2Fe16O27.cif (supplementary in5078sup2.zip) and SI Table S1, row Co3_2 (6g oct(S-S) = unified
        W3)
    data_status: measured
    tier: 1
    doi: 10.1107/S1600576723002133
    sample_id_in_source: SrCo2Fe16O27
    formula_in_source: SrCo2Fe16O27
    synthesis: 'sol-gel autocombustion: Sr(NO3)2, Fe(NO3)3.9H2O, Co(NO3)2.6H2O, Zn(NO3)2.6H2O (Sigma-Aldrich ACS >=98 %),
      stoichiometric, citric acid (1:1 to nitrates), NH4OH neutralised, dried 373 K, gel fired 623 K 30 min, cooled in air,
      crushed, then calcined (Table 1); calcination 1473 K, 2 h (atmosphere not stated)'
    measurement_conditions:
      T:
        K: 300
      field: null
      orientation: null
      form: powder
      density: null
      texture: none (powder)
    method: 'combined Rietveld (TOPAS 6): SuperHRPD J-PARC neutron TOF (3 banks, 8 h) + Diamond I11 synchrotron XRD (0.826555
      A, 1 h); magnetic symmetry-mode analysis (ISODISTORT)'
    quantity_definition: occupancy of Co at crystallographic (sub)site Co3_2 (fraction of that sub-site); partially occupied
      CIF, NOT a DFT configuration; Co2+/Zn2+ refined on all sites with Fe3+ as remainder
    verbatim_source: Co3_2 Co+2   4 0 0.5 0 0.123(12) 0.351(8)
    transformation: null
    measurement_group: L02_NPD_XRD_SrCo2Fe16O27
    figure_only: false
    axes: null
    split_cluster: MORCH_L02
    transfer: null
    holdout_kind: null
  estimate:
    name: site_occupancy_Co3_2
    value: 0.123
    unit: '1'
    quantity_kind: fraction_site
    source_role: literature_fit
    provenance:
      source_id: L02
      locator: CIF SrCo2Fe16O27.cif (supplementary in5078sup2.zip) and SI Table S1, row Co3_2 (6g oct(S-S) = unified W3)
      note: null
      status: verified
    uncertainty:
      kind: std
      std: 0.012
      lower: null
      upper: null
      distribution: null
      params: {}
      declared_wide: false
      convention: parenthetical_se
    identifiable: true
  pending: null
  qualitative: null
  value_original: 0.123(12)
  unit_original: '1'
  uncertainty_note: null
  notes: 'schema migration: quantity_kind fraction -> fraction_site'
  split: fit
- rec_id: L02-108
  lit_id: L02
  name: site_occupancy_Co4
  role: literature_fit
  source:
    locator:
      text: CIF SrCo2Fe16O27.cif (supplementary in5078sup2.zip) and SI Table S1, row Co4 (4f_VI oct(S) = unified W4)
      page: null
      table: S1
      figure: null
      supplementary: CIF SrCo2Fe16O27.cif (supplementary in5078sup2.zip) and SI Table S1, row Co4 (4f_VI oct(S) = unified
        W4)
    data_status: measured
    tier: 1
    doi: 10.1107/S1600576723002133
    sample_id_in_source: SrCo2Fe16O27
    formula_in_source: SrCo2Fe16O27
    synthesis: 'sol-gel autocombustion: Sr(NO3)2, Fe(NO3)3.9H2O, Co(NO3)2.6H2O, Zn(NO3)2.6H2O (Sigma-Aldrich ACS >=98 %),
      stoichiometric, citric acid (1:1 to nitrates), NH4OH neutralised, dried 373 K, gel fired 623 K 30 min, cooled in air,
      crushed, then calcined (Table 1); calcination 1473 K, 2 h (atmosphere not stated)'
    measurement_conditions:
      T:
        K: 300
      field: null
      orientation: null
      form: powder
      density: null
      texture: none (powder)
    method: 'combined Rietveld (TOPAS 6): SuperHRPD J-PARC neutron TOF (3 banks, 8 h) + Diamond I11 synchrotron XRD (0.826555
      A, 1 h); magnetic symmetry-mode analysis (ISODISTORT)'
    quantity_definition: occupancy of Co at crystallographic (sub)site Co4 (fraction of that sub-site); partially occupied
      CIF, NOT a DFT configuration; Co2+/Zn2+ refined on all sites with Fe3+ as remainder
    verbatim_source: Co4 Co+2   8 0 0.3333(3) 0.425915(15) 0.026(2) 0.376(9)
    transformation: null
    measurement_group: L02_NPD_XRD_SrCo2Fe16O27
    figure_only: false
    axes: null
    split_cluster: MORCH_L02
    transfer: null
    holdout_kind: null
  estimate:
    name: site_occupancy_Co4
    value: 0.026
    unit: '1'
    quantity_kind: fraction_site
    source_role: literature_fit
    provenance:
      source_id: L02
      locator: CIF SrCo2Fe16O27.cif (supplementary in5078sup2.zip) and SI Table S1, row Co4 (4f_VI oct(S) = unified W4)
      note: null
      status: verified
    uncertainty:
      kind: std
      std: 0.002
      lower: null
      upper: null
      distribution: null
      params: {}
      declared_wide: false
      convention: parenthetical_se
    identifiable: true
  pending: null
  qualitative: null
  value_original: 0.026(2)
  unit_original: '1'
  uncertainty_note: null
  notes: 'schema migration: quantity_kind fraction -> fraction_site'
  split: fit
- rec_id: L02-109
  lit_id: L02
  name: site_occupancy_Co5_1
  role: literature_fit
  source:
    locator:
      text: CIF SrCo2Fe16O27.cif (supplementary in5078sup2.zip) and SI Table S1, row Co5_1 (12k oct(R-S) = unified W5)
      page: null
      table: S1
      figure: null
      supplementary: CIF SrCo2Fe16O27.cif (supplementary in5078sup2.zip) and SI Table S1, row Co5_1 (12k oct(R-S) = unified
        W5)
    data_status: measured
    tier: 1
    doi: 10.1107/S1600576723002133
    sample_id_in_source: SrCo2Fe16O27
    formula_in_source: SrCo2Fe16O27
    synthesis: 'sol-gel autocombustion: Sr(NO3)2, Fe(NO3)3.9H2O, Co(NO3)2.6H2O, Zn(NO3)2.6H2O (Sigma-Aldrich ACS >=98 %),
      stoichiometric, citric acid (1:1 to nitrates), NH4OH neutralised, dried 373 K, gel fired 623 K 30 min, cooled in air,
      crushed, then calcined (Table 1); calcination 1473 K, 2 h (atmosphere not stated)'
    measurement_conditions:
      T:
        K: 300
      field: null
      orientation: null
      form: powder
      density: null
      texture: none (powder)
    method: 'combined Rietveld (TOPAS 6): SuperHRPD J-PARC neutron TOF (3 banks, 8 h) + Diamond I11 synchrotron XRD (0.826555
      A, 1 h); magnetic symmetry-mode analysis (ISODISTORT)'
    quantity_definition: occupancy of Co at crystallographic (sub)site Co5_1 (fraction of that sub-site); partially occupied
      CIF, NOT a DFT configuration; Co2+/Zn2+ refined on all sites with Fe3+ as remainder
    verbatim_source: Co5_1 Co+2  16 0.7477(2) 0.41986(15) 0.15109(4) 0.000(5) 0.213(5)
    transformation: null
    measurement_group: L02_NPD_XRD_SrCo2Fe16O27
    figure_only: false
    axes: null
    split_cluster: MORCH_L02
    transfer: null
    holdout_kind: null
  estimate:
    name: site_occupancy_Co5_1
    value: 0.0
    unit: '1'
    quantity_kind: fraction_site
    source_role: literature_fit
    provenance:
      source_id: L02
      locator: CIF SrCo2Fe16O27.cif (supplementary in5078sup2.zip) and SI Table S1, row Co5_1 (12k oct(R-S) = unified W5)
      note: null
      status: verified
    uncertainty:
      kind: std
      std: 0.005
      lower: null
      upper: null
      distribution: null
      params: {}
      declared_wide: false
      convention: parenthetical_se
    identifiable: true
  pending: null
  qualitative: null
  value_original: 0.000(5)
  unit_original: '1'
  uncertainty_note: null
  notes: 'schema migration: quantity_kind fraction -> fraction_site'
  split: fit
- rec_id: L02-110
  lit_id: L02
  name: site_occupancy_Co5_2
  role: literature_fit
  source:
    locator:
      text: CIF SrCo2Fe16O27.cif (supplementary in5078sup2.zip) and SI Table S1, row Co5_2 (12k oct(R-S) = unified W5)
      page: null
      table: S1
      figure: null
      supplementary: CIF SrCo2Fe16O27.cif (supplementary in5078sup2.zip) and SI Table S1, row Co5_2 (12k oct(R-S) = unified
        W5)
    data_status: measured
    tier: 1
    doi: 10.1107/S1600576723002133
    sample_id_in_source: SrCo2Fe16O27
    formula_in_source: SrCo2Fe16O27
    synthesis: 'sol-gel autocombustion: Sr(NO3)2, Fe(NO3)3.9H2O, Co(NO3)2.6H2O, Zn(NO3)2.6H2O (Sigma-Aldrich ACS >=98 %),
      stoichiometric, citric acid (1:1 to nitrates), NH4OH neutralised, dried 373 K, gel fired 623 K 30 min, cooled in air,
      crushed, then calcined (Table 1); calcination 1473 K, 2 h (atmosphere not stated)'
    measurement_conditions:
      T:
        K: 300
      field: null
      orientation: null
      form: powder
      density: null
      texture: none (powder)
    method: 'combined Rietveld (TOPAS 6): SuperHRPD J-PARC neutron TOF (3 banks, 8 h) + Diamond I11 synchrotron XRD (0.826555
      A, 1 h); magnetic symmetry-mode analysis (ISODISTORT)'
    quantity_definition: occupancy of Co at crystallographic (sub)site Co5_2 (fraction of that sub-site); partially occupied
      CIF, NOT a DFT configuration; Co2+/Zn2+ refined on all sites with Fe3+ as remainder
    verbatim_source: Co5_2 Co+2   8 0 0.1664(2) 0.15108(7) 0.023(11) 0.213(5)
    transformation: null
    measurement_group: L02_NPD_XRD_SrCo2Fe16O27
    figure_only: false
    axes: null
    split_cluster: MORCH_L02
    transfer: null
    holdout_kind: null
  estimate:
    name: site_occupancy_Co5_2
    value: 0.023
    unit: '1'
    quantity_kind: fraction_site
    source_role: literature_fit
    provenance:
      source_id: L02
      locator: CIF SrCo2Fe16O27.cif (supplementary in5078sup2.zip) and SI Table S1, row Co5_2 (12k oct(R-S) = unified W5)
      note: null
      status: verified
    uncertainty:
      kind: std
      std: 0.011
      lower: null
      upper: null
      distribution: null
      params: {}
      declared_wide: false
      convention: parenthetical_se
    identifiable: true
  pending: null
  qualitative: null
  value_original: 0.023(11)
  unit_original: '1'
  uncertainty_note: null
  notes: 'schema migration: quantity_kind fraction -> fraction_site'
  split: fit
- rec_id: L02-111
  lit_id: L02
  name: site_occupancy_Co6
  role: literature_fit
  source:
    locator:
      text: CIF SrCo2Fe16O27.cif (supplementary in5078sup2.zip) and SI Table S1, row Co6 (4f_VI* oct(R) = unified W6)
      page: null
      table: S1
      figure: null
      supplementary: CIF SrCo2Fe16O27.cif (supplementary in5078sup2.zip) and SI Table S1, row Co6 (4f_VI* oct(R) = unified
        W6)
    data_status: measured
    tier: 1
    doi: 10.1107/S1600576723002133
    sample_id_in_source: SrCo2Fe16O27
    formula_in_source: SrCo2Fe16O27
    synthesis: 'sol-gel autocombustion: Sr(NO3)2, Fe(NO3)3.9H2O, Co(NO3)2.6H2O, Zn(NO3)2.6H2O (Sigma-Aldrich ACS >=98 %),
      stoichiometric, citric acid (1:1 to nitrates), NH4OH neutralised, dried 373 K, gel fired 623 K 30 min, cooled in air,
      crushed, then calcined (Table 1); calcination 1473 K, 2 h (atmosphere not stated)'
    measurement_conditions:
      T:
        K: 300
      field: null
      orientation: null
      form: powder
      density: null
      texture: none (powder)
    method: 'combined Rietveld (TOPAS 6): SuperHRPD J-PARC neutron TOF (3 banks, 8 h) + Diamond I11 synchrotron XRD (0.826555
      A, 1 h); magnetic symmetry-mode analysis (ISODISTORT)'
    quantity_definition: occupancy of Co at crystallographic (sub)site Co6 (fraction of that sub-site); partially occupied
      CIF, NOT a DFT configuration; Co2+/Zn2+ refined on all sites with Fe3+ as remainder
    verbatim_source: Co6 Co+2   8 0 0.3300(3) 0.708337(15) 0.000(2) 0.240(10)
    transformation: null
    measurement_group: L02_NPD_XRD_SrCo2Fe16O27
    figure_only: false
    axes: null
    split_cluster: MORCH_L02
    transfer: null
    holdout_kind: null
  estimate:
    name: site_occupancy_Co6
    value: 0.0
    unit: '1'
    quantity_kind: fraction_site
    source_role: literature_fit
    provenance:
      source_id: L02
      locator: CIF SrCo2Fe16O27.cif (supplementary in5078sup2.zip) and SI Table S1, row Co6 (4f_VI* oct(R) = unified W6)
      note: null
      status: verified
    uncertainty:
      kind: std
      std: 0.002
      lower: null
      upper: null
      distribution: null
      params: {}
      declared_wide: false
      convention: parenthetical_se
    identifiable: true
  pending: null
  qualitative: null
  value_original: 0.000(2)
  unit_original: '1'
  uncertainty_note: null
  notes: 'schema migration: quantity_kind fraction -> fraction_site'
  split: fit
- rec_id: L02-112
  lit_id: L02
  name: site_occupancy_Co7
  role: literature_fit
  source:
    locator:
      text: CIF SrCo2Fe16O27.cif (supplementary in5078sup2.zip) and SI Table S1, row Co7 (2d bipyr(R) [4f half-occ.] = unified
        W7)
      page: null
      table: S1
      figure: null
      supplementary: CIF SrCo2Fe16O27.cif (supplementary in5078sup2.zip) and SI Table S1, row Co7 (2d bipyr(R) [4f half-occ.]
        = unified W7)
    data_status: measured
    tier: 1
    doi: 10.1107/S1600576723002133
    sample_id_in_source: SrCo2Fe16O27
    formula_in_source: SrCo2Fe16O27
    synthesis: 'sol-gel autocombustion: Sr(NO3)2, Fe(NO3)3.9H2O, Co(NO3)2.6H2O, Zn(NO3)2.6H2O (Sigma-Aldrich ACS >=98 %),
      stoichiometric, citric acid (1:1 to nitrates), NH4OH neutralised, dried 373 K, gel fired 623 K 30 min, cooled in air,
      crushed, then calcined (Table 1); calcination 1473 K, 2 h (atmosphere not stated)'
    measurement_conditions:
      T:
        K: 300
      field: null
      orientation: null
      form: powder
      density: null
      texture: none (powder)
    method: 'combined Rietveld (TOPAS 6): SuperHRPD J-PARC neutron TOF (3 banks, 8 h) + Diamond I11 synchrotron XRD (0.826555
      A, 1 h); magnetic symmetry-mode analysis (ISODISTORT)'
    quantity_definition: occupancy of Co at crystallographic (sub)site Co7 (fraction of that sub-site); partially occupied
      CIF, NOT a DFT configuration; Co2+/Zn2+ refined on all sites with Fe3+ as remainder
    verbatim_source: Co7 Co+2   8 0 0.3378(3) 0.24558(4) 0.0000(17) 0.000(19)
    transformation: null
    measurement_group: L02_NPD_XRD_SrCo2Fe16O27
    figure_only: false
    axes: null
    split_cluster: MORCH_L02
    transfer: null
    holdout_kind: null
  estimate:
    name: site_occupancy_Co7
    value: 0.0
    unit: '1'
    quantity_kind: fraction_site
    source_role: literature_fit
    provenance:
      source_id: L02
      locator: CIF SrCo2Fe16O27.cif (supplementary in5078sup2.zip) and SI Table S1, row Co7 (2d bipyr(R) [4f half-occ.] =
        unified W7)
      note: null
      status: verified
    uncertainty:
      kind: std
      std: 0.0017000000000000001
      lower: null
      upper: null
      distribution: null
      params: {}
      declared_wide: false
      convention: parenthetical_se
    identifiable: true
  pending: null
  qualitative: null
  value_original: 0.0000(17)
  unit_original: '1'
  uncertainty_note: null
  notes: 'schema migration: quantity_kind fraction -> fraction_site'
  split: fit
- rec_id: L02-113
  lit_id: L02
  name: site_occupancy_Co1
  role: literature_fit
  source:
    locator:
      text: CIF SrCoZnFe16O27.cif (supplementary in5078sup2.zip) and SI Table S2, row Co1 (4e tet(S) = unified W1)
      page: null
      table: S2
      figure: null
      supplementary: CIF SrCoZnFe16O27.cif (supplementary in5078sup2.zip) and SI Table S2, row Co1 (4e tet(S) = unified W1)
    data_status: measured
    tier: 1
    doi: 10.1107/S1600576723002133
    sample_id_in_source: SrCoZnFe16O27
    formula_in_source: SrCoZnFe16O27
    synthesis: 'sol-gel autocombustion: Sr(NO3)2, Fe(NO3)3.9H2O, Co(NO3)2.6H2O, Zn(NO3)2.6H2O (Sigma-Aldrich ACS >=98 %),
      stoichiometric, citric acid (1:1 to nitrates), NH4OH neutralised, dried 373 K, gel fired 623 K 30 min, cooled in air,
      crushed, then calcined (Table 1); calcination 1523 K, 2 h (atmosphere not stated)'
    measurement_conditions:
      T:
        K: 300
      field: null
      orientation: null
      form: powder
      density: null
      texture: none (powder)
    method: 'combined Rietveld (TOPAS 6): SuperHRPD J-PARC neutron TOF (3 banks, 8 h) + Diamond I11 synchrotron XRD (0.826555
      A, 1 h); magnetic symmetry-mode analysis (ISODISTORT)'
    quantity_definition: occupancy of Co at crystallographic (sub)site Co1 (fraction of that sub-site); partially occupied
      CIF, NOT a DFT configuration; Co2+/Zn2+ refined on all sites with Fe3+ as remainder
    verbatim_source: Co1 Co+2   8 0 -0.0000(3) 0.056353(17) 0.002(6) 0.205(10)
    transformation: null
    measurement_group: L02_NPD_XRD_SrCoZnFe16O27
    figure_only: false
    axes: null
    split_cluster: MORCH_L02
    transfer: null
    holdout_kind: null
  estimate:
    name: site_occupancy_Co1
    value: 0.002
    unit: '1'
    quantity_kind: fraction_site
    source_role: literature_fit
    provenance:
      source_id: L02
      locator: CIF SrCoZnFe16O27.cif (supplementary in5078sup2.zip) and SI Table S2, row Co1 (4e tet(S) = unified W1)
      note: null
      status: verified
    uncertainty:
      kind: std
      std: 0.006
      lower: null
      upper: null
      distribution: null
      params: {}
      declared_wide: false
      convention: parenthetical_se
    identifiable: true
  pending: null
  qualitative: null
  value_original: 0.002(6)
  unit_original: '1'
  uncertainty_note: null
  notes: 'schema migration: quantity_kind fraction -> fraction_site'
  split: fit
- rec_id: L02-114
  lit_id: L02
  name: site_occupancy_Zn1
  role: literature_fit
  source:
    locator:
      text: CIF SrCoZnFe16O27.cif (supplementary in5078sup2.zip) and SI Table S2, row Zn1 (4e tet(S) = unified W1)
      page: null
      table: S2
      figure: null
      supplementary: CIF SrCoZnFe16O27.cif (supplementary in5078sup2.zip) and SI Table S2, row Zn1 (4e tet(S) = unified W1)
    data_status: measured
    tier: 1
    doi: 10.1107/S1600576723002133
    sample_id_in_source: SrCoZnFe16O27
    formula_in_source: SrCoZnFe16O27
    synthesis: 'sol-gel autocombustion: Sr(NO3)2, Fe(NO3)3.9H2O, Co(NO3)2.6H2O, Zn(NO3)2.6H2O (Sigma-Aldrich ACS >=98 %),
      stoichiometric, citric acid (1:1 to nitrates), NH4OH neutralised, dried 373 K, gel fired 623 K 30 min, cooled in air,
      crushed, then calcined (Table 1); calcination 1523 K, 2 h (atmosphere not stated)'
    measurement_conditions:
      T:
        K: 300
      field: null
      orientation: null
      form: powder
      density: null
      texture: none (powder)
    method: 'combined Rietveld (TOPAS 6): SuperHRPD J-PARC neutron TOF (3 banks, 8 h) + Diamond I11 synchrotron XRD (0.826555
      A, 1 h); magnetic symmetry-mode analysis (ISODISTORT)'
    quantity_definition: occupancy of Zn at crystallographic (sub)site Zn1 (fraction of that sub-site); partially occupied
      CIF, NOT a DFT configuration; Co2+/Zn2+ refined on all sites with Fe3+ as remainder
    verbatim_source: Zn1 Zn+2   8 0 -0.0000(3) 0.056353(17) 0.304(7) 0.205(10)
    transformation: null
    measurement_group: L02_NPD_XRD_SrCoZnFe16O27
    figure_only: false
    axes: null
    split_cluster: MORCH_L02
    transfer: null
    holdout_kind: null
  estimate:
    name: site_occupancy_Zn1
    value: 0.304
    unit: '1'
    quantity_kind: fraction_site
    source_role: literature_fit
    provenance:
      source_id: L02
      locator: CIF SrCoZnFe16O27.cif (supplementary in5078sup2.zip) and SI Table S2, row Zn1 (4e tet(S) = unified W1)
      note: null
      status: verified
    uncertainty:
      kind: std
      std: 0.007
      lower: null
      upper: null
      distribution: null
      params: {}
      declared_wide: false
      convention: parenthetical_se
    identifiable: true
  pending: null
  qualitative: null
  value_original: 0.304(7)
  unit_original: '1'
  uncertainty_note: null
  notes: 'schema migration: quantity_kind fraction -> fraction_site'
  split: fit
- rec_id: L02-115
  lit_id: L02
  name: site_occupancy_Co2
  role: literature_fit
  source:
    locator:
      text: CIF SrCoZnFe16O27.cif (supplementary in5078sup2.zip) and SI Table S2, row Co2 (4f_IV tet(S) = unified W2)
      page: null
      table: S2
      figure: null
      supplementary: CIF SrCoZnFe16O27.cif (supplementary in5078sup2.zip) and SI Table S2, row Co2 (4f_IV tet(S) = unified
        W2)
    data_status: measured
    tier: 1
    doi: 10.1107/S1600576723002133
    sample_id_in_source: SrCoZnFe16O27
    formula_in_source: SrCoZnFe16O27
    synthesis: 'sol-gel autocombustion: Sr(NO3)2, Fe(NO3)3.9H2O, Co(NO3)2.6H2O, Zn(NO3)2.6H2O (Sigma-Aldrich ACS >=98 %),
      stoichiometric, citric acid (1:1 to nitrates), NH4OH neutralised, dried 373 K, gel fired 623 K 30 min, cooled in air,
      crushed, then calcined (Table 1); calcination 1523 K, 2 h (atmosphere not stated)'
    measurement_conditions:
      T:
        K: 300
      field: null
      orientation: null
      form: powder
      density: null
      texture: none (powder)
    method: 'combined Rietveld (TOPAS 6): SuperHRPD J-PARC neutron TOF (3 banks, 8 h) + Diamond I11 synchrotron XRD (0.826555
      A, 1 h); magnetic symmetry-mode analysis (ISODISTORT)'
    quantity_definition: occupancy of Co at crystallographic (sub)site Co2 (fraction of that sub-site); partially occupied
      CIF, NOT a DFT configuration; Co2+/Zn2+ refined on all sites with Fe3+ as remainder
    verbatim_source: Co2 Co+2   8 0 0.3332(4) 0.593300(15) 0.000(7) 0.217(10)
    transformation: null
    measurement_group: L02_NPD_XRD_SrCoZnFe16O27
    figure_only: false
    axes: null
    split_cluster: MORCH_L02
    transfer: null
    holdout_kind: null
  estimate:
    name: site_occupancy_Co2
    value: 0.0
    unit: '1'
    quantity_kind: fraction_site
    source_role: literature_fit
    provenance:
      source_id: L02
      locator: CIF SrCoZnFe16O27.cif (supplementary in5078sup2.zip) and SI Table S2, row Co2 (4f_IV tet(S) = unified W2)
      note: null
      status: verified
    uncertainty:
      kind: std
      std: 0.007
      lower: null
      upper: null
      distribution: null
      params: {}
      declared_wide: false
      convention: parenthetical_se
    identifiable: true
  pending: null
  qualitative: null
  value_original: 0.000(7)
  unit_original: '1'
  uncertainty_note: null
  notes: 'schema migration: quantity_kind fraction -> fraction_site'
  split: fit
- rec_id: L02-116
  lit_id: L02
  name: site_occupancy_Zn2
  role: literature_fit
  source:
    locator:
      text: CIF SrCoZnFe16O27.cif (supplementary in5078sup2.zip) and SI Table S2, row Zn2 (4f_IV tet(S) = unified W2)
      page: null
      table: S2
      figure: null
      supplementary: CIF SrCoZnFe16O27.cif (supplementary in5078sup2.zip) and SI Table S2, row Zn2 (4f_IV tet(S) = unified
        W2)
    data_status: measured
    tier: 1
    doi: 10.1107/S1600576723002133
    sample_id_in_source: SrCoZnFe16O27
    formula_in_source: SrCoZnFe16O27
    synthesis: 'sol-gel autocombustion: Sr(NO3)2, Fe(NO3)3.9H2O, Co(NO3)2.6H2O, Zn(NO3)2.6H2O (Sigma-Aldrich ACS >=98 %),
      stoichiometric, citric acid (1:1 to nitrates), NH4OH neutralised, dried 373 K, gel fired 623 K 30 min, cooled in air,
      crushed, then calcined (Table 1); calcination 1523 K, 2 h (atmosphere not stated)'
    measurement_conditions:
      T:
        K: 300
      field: null
      orientation: null
      form: powder
      density: null
      texture: none (powder)
    method: 'combined Rietveld (TOPAS 6): SuperHRPD J-PARC neutron TOF (3 banks, 8 h) + Diamond I11 synchrotron XRD (0.826555
      A, 1 h); magnetic symmetry-mode analysis (ISODISTORT)'
    quantity_definition: occupancy of Zn at crystallographic (sub)site Zn2 (fraction of that sub-site); partially occupied
      CIF, NOT a DFT configuration; Co2+/Zn2+ refined on all sites with Fe3+ as remainder
    verbatim_source: Zn2 Zn+2   8 0 0.3332(4) 0.593300(15) 0.100(8) 0.217(10)
    transformation: null
    measurement_group: L02_NPD_XRD_SrCoZnFe16O27
    figure_only: false
    axes: null
    split_cluster: MORCH_L02
    transfer: null
    holdout_kind: null
  estimate:
    name: site_occupancy_Zn2
    value: 0.1
    unit: '1'
    quantity_kind: fraction_site
    source_role: literature_fit
    provenance:
      source_id: L02
      locator: CIF SrCoZnFe16O27.cif (supplementary in5078sup2.zip) and SI Table S2, row Zn2 (4f_IV tet(S) = unified W2)
      note: null
      status: verified
    uncertainty:
      kind: std
      std: 0.008
      lower: null
      upper: null
      distribution: null
      params: {}
      declared_wide: false
      convention: parenthetical_se
    identifiable: true
  pending: null
  qualitative: null
  value_original: 0.100(8)
  unit_original: '1'
  uncertainty_note: null
  notes: 'schema migration: quantity_kind fraction -> fraction_site'
  split: fit
- rec_id: L02-117
  lit_id: L02
  name: site_occupancy_Co3_1
  role: literature_fit
  source:
    locator:
      text: CIF SrCoZnFe16O27.cif (supplementary in5078sup2.zip) and SI Table S2, row Co3_1 (6g oct(S-S) = unified W3)
      page: null
      table: S2
      figure: null
      supplementary: CIF SrCoZnFe16O27.cif (supplementary in5078sup2.zip) and SI Table S2, row Co3_1 (6g oct(S-S) = unified
        W3)
    data_status: measured
    tier: 1
    doi: 10.1107/S1600576723002133
    sample_id_in_source: SrCoZnFe16O27
    formula_in_source: SrCoZnFe16O27
    synthesis: 'sol-gel autocombustion: Sr(NO3)2, Fe(NO3)3.9H2O, Co(NO3)2.6H2O, Zn(NO3)2.6H2O (Sigma-Aldrich ACS >=98 %),
      stoichiometric, citric acid (1:1 to nitrates), NH4OH neutralised, dried 373 K, gel fired 623 K 30 min, cooled in air,
      crushed, then calcined (Table 1); calcination 1523 K, 2 h (atmosphere not stated)'
    measurement_conditions:
      T:
        K: 300
      field: null
      orientation: null
      form: powder
      density: null
      texture: none (powder)
    method: 'combined Rietveld (TOPAS 6): SuperHRPD J-PARC neutron TOF (3 banks, 8 h) + Diamond I11 synchrotron XRD (0.826555
      A, 1 h); magnetic symmetry-mode analysis (ISODISTORT)'
    quantity_definition: occupancy of Co at crystallographic (sub)site Co3_1 (fraction of that sub-site); partially occupied
      CIF, NOT a DFT configuration; Co2+/Zn2+ refined on all sites with Fe3+ as remainder
    verbatim_source: Co3_1 Co+2   8 0.25 0.25 0 0.19(3) 0.444(8)
    transformation: null
    measurement_group: L02_NPD_XRD_SrCoZnFe16O27
    figure_only: false
    axes: null
    split_cluster: MORCH_L02
    transfer: null
    holdout_kind: null
  estimate:
    name: site_occupancy_Co3_1
    value: 0.19
    unit: '1'
    quantity_kind: fraction_site
    source_role: literature_fit
    provenance:
      source_id: L02
      locator: CIF SrCoZnFe16O27.cif (supplementary in5078sup2.zip) and SI Table S2, row Co3_1 (6g oct(S-S) = unified W3)
      note: null
      status: verified
    uncertainty:
      kind: std
      std: 0.03
      lower: null
      upper: null
      distribution: null
      params: {}
      declared_wide: false
      convention: parenthetical_se
    identifiable: true
  pending: null
  qualitative: null
  value_original: 0.19(3)
  unit_original: '1'
  uncertainty_note: null
  notes: 'schema migration: quantity_kind fraction -> fraction_site'
  split: fit
- rec_id: L02-118
  lit_id: L02
  name: site_occupancy_Co3_2
  role: literature_fit
  source:
    locator:
      text: CIF SrCoZnFe16O27.cif (supplementary in5078sup2.zip) and SI Table S2, row Co3_2 (6g oct(S-S) = unified W3)
      page: null
      table: S2
      figure: null
      supplementary: CIF SrCoZnFe16O27.cif (supplementary in5078sup2.zip) and SI Table S2, row Co3_2 (6g oct(S-S) = unified
        W3)
    data_status: measured
    tier: 1
    doi: 10.1107/S1600576723002133
    sample_id_in_source: SrCoZnFe16O27
    formula_in_source: SrCoZnFe16O27
    synthesis: 'sol-gel autocombustion: Sr(NO3)2, Fe(NO3)3.9H2O, Co(NO3)2.6H2O, Zn(NO3)2.6H2O (Sigma-Aldrich ACS >=98 %),
