Repository: 6Nightmare9/Hexaferrite

# HexW — модель W-гексаферритов

Приватный рабочий репозиторий: код, литература, исходные измерения, сохранённые расчёты и инструкции. Снимок от 27 октября 2026 года.

**Исследовательская версия 0.2.0. Независимая точность ФМР ≤10% пока не подтверждена.** Теория и результаты обработки измерений сохранены раздельно; эксперимент не переобучает модель автоматически.

## Запуск на другом компьютере

1. Владелец предоставляет коллеге доступ: **Settings → Collaborators → Add people**. Коллега принимает приглашение под своим аккаунтом GitHub.
2.

File: literature/fit/records_fit.yaml (part 11 of 21)
meta:
      stoichiometric, citric acid (1:1 to nitrates), NH4OH neutralised, dried 373 K, gel fired 623 K 30 min, cooled in air,
      crushed, then calcined (Table 1); calcination 1523 K, 2 h (atmosphere not stated)'
    measurement_conditions:
      T:
        K: 300
      field: null
      orientation: null
      form: powder
      density: null
      texture: none (powder)
    method: 'combined Rietveld (TOPAS 6): SuperHRPD J-PARC neutron TOF (3 banks, 8 h) + Diamond I11 synchrotron XRD (0.826555
      A, 1 h); magnetic symmetry-mode analysis (ISODISTORT)'
    quantity_definition: occupancy of Co at crystallographic (sub)site Co3_2 (fraction of that sub-site); partially occupied
      CIF, NOT a DFT configuration; Co2+/Zn2+ refined on all sites with Fe3+ as remainder
    verbatim_source: Co3_2 Co+2   4 0 0.5 0 0.46(7) 0.444(8)
    transformation: null
    measurement_group: L02_NPD_XRD_SrCoZnFe16O27
    figure_only: false
    axes: null
    split_cluster: MORCH_L02
    transfer: null
    holdout_kind: null
  estimate:
    name: site_occupancy_Co3_2
    value: 0.46
    unit: '1'
    quantity_kind: fraction_site
    source_role: literature_fit
    provenance:
      source_id: L02
      locator: CIF SrCoZnFe16O27.cif (supplementary in5078sup2.zip) and SI Table S2, row Co3_2 (6g oct(S-S) = unified W3)
      note: null
      status: verified
    uncertainty:
      kind: std
      std: 0.07
      lower: null
      upper: null
      distribution: null
      params: {}
      declared_wide: false
      convention: parenthetical_se
    identifiable: true
  pending: null
  qualitative: null
  value_original: 0.46(7)
  unit_original: '1'
  uncertainty_note: null
  notes: 'schema migration: quantity_kind fraction -> fraction_site'
  split: fit
- rec_id: L02-119
  lit_id: L02
  name: site_occupancy_Zn3_1
  role: literature_fit
  source:
    locator:
      text: CIF SrCoZnFe16O27.cif (supplementary in5078sup2.zip) and SI Table S2, row Zn3_1 (6g oct(S-S) = unified W3)
      page: null
      table: S2
      figure: null
      supplementary: CIF SrCoZnFe16O27.cif (supplementary in5078sup2.zip) and SI Table S2, row Zn3_1 (6g oct(S-S) = unified
        W3)
    data_status: measured
    tier: 1
    doi: 10.1107/S1600576723002133
    sample_id_in_source: SrCoZnFe16O27
    formula_in_source: SrCoZnFe16O27
    synthesis: 'sol-gel autocombustion: Sr(NO3)2, Fe(NO3)3.9H2O, Co(NO3)2.6H2O, Zn(NO3)2.6H2O (Sigma-Aldrich ACS >=98 %),
      stoichiometric, citric acid (1:1 to nitrates), NH4OH neutralised, dried 373 K, gel fired 623 K 30 min, cooled in air,
      crushed, then calcined (Table 1); calcination 1523 K, 2 h (atmosphere not stated)'
    measurement_conditions:
      T:
        K: 300
      field: null
      orientation: null
      form: powder
      density: null
      texture: none (powder)
    method: 'combined Rietveld (TOPAS 6): SuperHRPD J-PARC neutron TOF (3 banks, 8 h) + Diamond I11 synchrotron XRD (0.826555
      A, 1 h); magnetic symmetry-mode analysis (ISODISTORT)'
    quantity_definition: occupancy of Zn at crystallographic (sub)site Zn3_1 (fraction of that sub-site); partially occupied
      CIF, NOT a DFT configuration; Co2+/Zn2+ refined on all sites with Fe3+ as remainder
    verbatim_source: Zn3_1 Zn+2   8 0.25 0.25 0 0.00(4) 0.444(8)
    transformation: null
    measurement_group: L02_NPD_XRD_SrCoZnFe16O27
    figure_only: false
    axes: null
    split_cluster: MORCH_L02
    transfer: null
    holdout_kind: null
  estimate:
    name: site_occupancy_Zn3_1
    value: 0.0
    unit: '1'
    quantity_kind: fraction_site
    source_role: literature_fit
    provenance:
      source_id: L02
      locator: CIF SrCoZnFe16O27.cif (supplementary in5078sup2.zip) and SI Table S2, row Zn3_1 (6g oct(S-S) = unified W3)
      note: null
      status: verified
    uncertainty:
      kind: std
      std: 0.04
      lower: null
      upper: null
      distribution: null
      params: {}
      declared_wide: false
      convention: parenthetical_se
    identifiable: true
  pending: null
  qualitative: null
  value_original: 0.00(4)
  unit_original: '1'
  uncertainty_note: null
  notes: 'schema migration: quantity_kind fraction -> fraction_site'
  split: fit
- rec_id: L02-120
  lit_id: L02
  name: site_occupancy_Zn3_2
  role: literature_fit
  source:
    locator:
      text: CIF SrCoZnFe16O27.cif (supplementary in5078sup2.zip) and SI Table S2, row Zn3_2 (6g oct(S-S) = unified W3)
      page: null
      table: S2
      figure: null
      supplementary: CIF SrCoZnFe16O27.cif (supplementary in5078sup2.zip) and SI Table S2, row Zn3_2 (6g oct(S-S) = unified
        W3)
    data_status: measured
    tier: 1
    doi: 10.1107/S1600576723002133
    sample_id_in_source: SrCoZnFe16O27
    formula_in_source: SrCoZnFe16O27
    synthesis: 'sol-gel autocombustion: Sr(NO3)2, Fe(NO3)3.9H2O, Co(NO3)2.6H2O, Zn(NO3)2.6H2O (Sigma-Aldrich ACS >=98 %),
      stoichiometric, citric acid (1:1 to nitrates), NH4OH neutralised, dried 373 K, gel fired 623 K 30 min, cooled in air,
      crushed, then calcined (Table 1); calcination 1523 K, 2 h (atmosphere not stated)'
    measurement_conditions:
      T:
        K: 300
      field: null
      orientation: null
      form: powder
      density: null
      texture: none (powder)
    method: 'combined Rietveld (TOPAS 6): SuperHRPD J-PARC neutron TOF (3 banks, 8 h) + Diamond I11 synchrotron XRD (0.826555
      A, 1 h); magnetic symmetry-mode analysis (ISODISTORT)'
    quantity_definition: occupancy of Zn at crystallographic (sub)site Zn3_2 (fraction of that sub-site); partially occupied
      CIF, NOT a DFT configuration; Co2+/Zn2+ refined on all sites with Fe3+ as remainder
    verbatim_source: Zn3_2 Zn+2   4 0 0.5 0 0.00(8) 0.444(8)
    transformation: null
    measurement_group: L02_NPD_XRD_SrCoZnFe16O27
    figure_only: false
    axes: null
    split_cluster: MORCH_L02
    transfer: null
    holdout_kind: null
  estimate:
    name: site_occupancy_Zn3_2
    value: 0.0
    unit: '1'
    quantity_kind: fraction_site
    source_role: literature_fit
    provenance:
      source_id: L02
      locator: CIF SrCoZnFe16O27.cif (supplementary in5078sup2.zip) and SI Table S2, row Zn3_2 (6g oct(S-S) = unified W3)
      note: null
      status: verified
    uncertainty:
      kind: std
      std: 0.08
      lower: null
      upper: null
      distribution: null
      params: {}
      declared_wide: false
      convention: parenthetical_se
    identifiable: true
  pending: null
  qualitative: null
  value_original: 0.00(8)
  unit_original: '1'
  uncertainty_note: null
  notes: 'schema migration: quantity_kind fraction -> fraction_site'
  split: fit
- rec_id: L02-121
  lit_id: L02
  name: site_occupancy_Co4
  role: literature_fit
  source:
    locator:
      text: CIF SrCoZnFe16O27.cif (supplementary in5078sup2.zip) and SI Table S2, row Co4 (4f_VI oct(S) = unified W4)
      page: null
      table: S2
      figure: null
      supplementary: CIF SrCoZnFe16O27.cif (supplementary in5078sup2.zip) and SI Table S2, row Co4 (4f_VI oct(S) = unified
        W4)
    data_status: measured
    tier: 1
    doi: 10.1107/S1600576723002133
    sample_id_in_source: SrCoZnFe16O27
    formula_in_source: SrCoZnFe16O27
    synthesis: 'sol-gel autocombustion: Sr(NO3)2, Fe(NO3)3.9H2O, Co(NO3)2.6H2O, Zn(NO3)2.6H2O (Sigma-Aldrich ACS >=98 %),
      stoichiometric, citric acid (1:1 to nitrates), NH4OH neutralised, dried 373 K, gel fired 623 K 30 min, cooled in air,
      crushed, then calcined (Table 1); calcination 1523 K, 2 h (atmosphere not stated)'
    measurement_conditions:
      T:
        K: 300
      field: null
      orientation: null
      form: powder
      density: null
      texture: none (powder)
    method: 'combined Rietveld (TOPAS 6): SuperHRPD J-PARC neutron TOF (3 banks, 8 h) + Diamond I11 synchrotron XRD (0.826555
      A, 1 h); magnetic symmetry-mode analysis (ISODISTORT)'
    quantity_definition: occupancy of Co at crystallographic (sub)site Co4 (fraction of that sub-site); partially occupied
      CIF, NOT a DFT configuration; Co2+/Zn2+ refined on all sites with Fe3+ as remainder
    verbatim_source: Co4 Co+2   8 0 0.3330(4) 0.425496(15) 0 0.332(7)
    transformation: null
    measurement_group: L02_NPD_XRD_SrCoZnFe16O27
    figure_only: false
    axes: null
    split_cluster: MORCH_L02
    transfer: null
    holdout_kind: null
  estimate:
    name: site_occupancy_Co4
    value: 0.0
    unit: '1'
    quantity_kind: fraction_site
    source_role: literature_fit
    provenance:
      source_id: L02
      locator: CIF SrCoZnFe16O27.cif (supplementary in5078sup2.zip) and SI Table S2, row Co4 (4f_VI oct(S) = unified W4)
      note: null
      status: verified
    uncertainty:
      kind: unknown
      std: null
      lower: null
      upper: null
      distribution: null
      params: {}
      declared_wide: false
    identifiable: true
  pending: null
  qualitative: null
  value_original: '0'
  unit_original: '1'
  uncertainty_note: null
  notes: 'schema migration: quantity_kind fraction -> fraction_site'
  split: fit
- rec_id: L02-122
  lit_id: L02
  name: site_occupancy_Zn4
  role: literature_fit
  source:
    locator:
      text: CIF SrCoZnFe16O27.cif (supplementary in5078sup2.zip) and SI Table S2, row Zn4 (4f_VI oct(S) = unified W4)
      page: null
      table: S2
      figure: null
      supplementary: CIF SrCoZnFe16O27.cif (supplementary in5078sup2.zip) and SI Table S2, row Zn4 (4f_VI oct(S) = unified
        W4)
    data_status: measured
    tier: 1
    doi: 10.1107/S1600576723002133
    sample_id_in_source: SrCoZnFe16O27
    formula_in_source: SrCoZnFe16O27
    synthesis: 'sol-gel autocombustion: Sr(NO3)2, Fe(NO3)3.9H2O, Co(NO3)2.6H2O, Zn(NO3)2.6H2O (Sigma-Aldrich ACS >=98 %),
      stoichiometric, citric acid (1:1 to nitrates), NH4OH neutralised, dried 373 K, gel fired 623 K 30 min, cooled in air,
      crushed, then calcined (Table 1); calcination 1523 K, 2 h (atmosphere not stated)'
    measurement_conditions:
      T:
        K: 300
      field: null
      orientation: null
      form: powder
      density: null
      texture: none (powder)
    method: 'combined Rietveld (TOPAS 6): SuperHRPD J-PARC neutron TOF (3 banks, 8 h) + Diamond I11 synchrotron XRD (0.826555
      A, 1 h); magnetic symmetry-mode analysis (ISODISTORT)'
    quantity_definition: occupancy of Zn at crystallographic (sub)site Zn4 (fraction of that sub-site); partially occupied
      CIF, NOT a DFT configuration; Co2+/Zn2+ refined on all sites with Fe3+ as remainder
    verbatim_source: Zn4 Zn+2   8 0 0.3330(4) 0.425496(15) 0.000(3) 0.332(7)
    transformation: null
    measurement_group: L02_NPD_XRD_SrCoZnFe16O27
    figure_only: false
    axes: null
    split_cluster: MORCH_L02
    transfer: null
    holdout_kind: null
  estimate:
    name: site_occupancy_Zn4
    value: 0.0
    unit: '1'
    quantity_kind: fraction_site
    source_role: literature_fit
    provenance:
      source_id: L02
      locator: CIF SrCoZnFe16O27.cif (supplementary in5078sup2.zip) and SI Table S2, row Zn4 (4f_VI oct(S) = unified W4)
      note: null
      status: verified
    uncertainty:
      kind: std
      std: 0.003
      lower: null
      upper: null
      distribution: null
      params: {}
      declared_wide: false
      convention: parenthetical_se
    identifiable: true
  pending: null
  qualitative: null
  value_original: 0.000(3)
  unit_original: '1'
  uncertainty_note: null
  notes: 'schema migration: quantity_kind fraction -> fraction_site'
  split: fit
- rec_id: L02-123
  lit_id: L02
  name: site_occupancy_Co5_1
  role: literature_fit
  source:
    locator:
      text: CIF SrCoZnFe16O27.cif (supplementary in5078sup2.zip) and SI Table S2, row Co5_1 (12k oct(R-S) = unified W5)
      page: null
      table: S2
      figure: null
      supplementary: CIF SrCoZnFe16O27.cif (supplementary in5078sup2.zip) and SI Table S2, row Co5_1 (12k oct(R-S) = unified
        W5)
    data_status: measured
    tier: 1
    doi: 10.1107/S1600576723002133
    sample_id_in_source: SrCoZnFe16O27
    formula_in_source: SrCoZnFe16O27
    synthesis: 'sol-gel autocombustion: Sr(NO3)2, Fe(NO3)3.9H2O, Co(NO3)2.6H2O, Zn(NO3)2.6H2O (Sigma-Aldrich ACS >=98 %),
      stoichiometric, citric acid (1:1 to nitrates), NH4OH neutralised, dried 373 K, gel fired 623 K 30 min, cooled in air,
      crushed, then calcined (Table 1); calcination 1523 K, 2 h (atmosphere not stated)'
    measurement_conditions:
      T:
        K: 300
      field: null
      orientation: null
      form: powder
      density: null
      texture: none (powder)
    method: 'combined Rietveld (TOPAS 6): SuperHRPD J-PARC neutron TOF (3 banks, 8 h) + Diamond I11 synchrotron XRD (0.826555
      A, 1 h); magnetic symmetry-mode analysis (ISODISTORT)'
    quantity_definition: occupancy of Co at crystallographic (sub)site Co5_1 (fraction of that sub-site); partially occupied
      CIF, NOT a DFT configuration; Co2+/Zn2+ refined on all sites with Fe3+ as remainder
    verbatim_source: Co5_1 Co+2  16 0.7477(3) 0.4196(2) 0.15083(3) 0 0.214(5)
    transformation: null
    measurement_group: L02_NPD_XRD_SrCoZnFe16O27
    figure_only: false
    axes: null
    split_cluster: MORCH_L02
    transfer: null
    holdout_kind: null
  estimate:
    name: site_occupancy_Co5_1
    value: 0.0
    unit: '1'
    quantity_kind: fraction_site
    source_role: literature_fit
    provenance:
      source_id: L02
      locator: CIF SrCoZnFe16O27.cif (supplementary in5078sup2.zip) and SI Table S2, row Co5_1 (12k oct(R-S) = unified W5)
      note: null
      status: verified
    uncertainty:
      kind: unknown
      std: null
      lower: null
      upper: null
      distribution: null
      params: {}
      declared_wide: false
    identifiable: true
  pending: null
  qualitative: null
  value_original: '0'
  unit_original: '1'
  uncertainty_note: null
  notes: 'schema migration: quantity_kind fraction -> fraction_site'
  split: fit
- rec_id: L02-124
  lit_id: L02
  name: site_occupancy_Co5_2
  role: literature_fit
  source:
    locator:
      text: CIF SrCoZnFe16O27.cif (supplementary in5078sup2.zip) and SI Table S2, row Co5_2 (12k oct(R-S) = unified W5)
      page: null
      table: S2
      figure: null
      supplementary: CIF SrCoZnFe16O27.cif (supplementary in5078sup2.zip) and SI Table S2, row Co5_2 (12k oct(R-S) = unified
        W5)
    data_status: measured
    tier: 1
    doi: 10.1107/S1600576723002133
    sample_id_in_source: SrCoZnFe16O27
    formula_in_source: SrCoZnFe16O27
    synthesis: 'sol-gel autocombustion: Sr(NO3)2, Fe(NO3)3.9H2O, Co(NO3)2.6H2O, Zn(NO3)2.6H2O (Sigma-Aldrich ACS >=98 %),
      stoichiometric, citric acid (1:1 to nitrates), NH4OH neutralised, dried 373 K, gel fired 623 K 30 min, cooled in air,
      crushed, then calcined (Table 1); calcination 1523 K, 2 h (atmosphere not stated)'
    measurement_conditions:
      T:
        K: 300
      field: null
      orientation: null
      form: powder
      density: null
      texture: none (powder)
    method: 'combined Rietveld (TOPAS 6): SuperHRPD J-PARC neutron TOF (3 banks, 8 h) + Diamond I11 synchrotron XRD (0.826555
      A, 1 h); magnetic symmetry-mode analysis (ISODISTORT)'
    quantity_definition: occupancy of Co at crystallographic (sub)site Co5_2 (fraction of that sub-site); partially occupied
      CIF, NOT a DFT configuration; Co2+/Zn2+ refined on all sites with Fe3+ as remainder
    verbatim_source: Co5_2 Co+2   8 0 0.1654(3) 0.15194(6) 0 0.214(5)
    transformation: null
    measurement_group: L02_NPD_XRD_SrCoZnFe16O27
    figure_only: false
    axes: null
    split_cluster: MORCH_L02
    transfer: null
    holdout_kind: null
  estimate:
    name: site_occupancy_Co5_2
    value: 0.0
    unit: '1'
    quantity_kind: fraction_site
    source_role: literature_fit
    provenance:
      source_id: L02
      locator: CIF SrCoZnFe16O27.cif (supplementary in5078sup2.zip) and SI Table S2, row Co5_2 (12k oct(R-S) = unified W5)
      note: null
      status: verified
    uncertainty:
      kind: unknown
      std: null
      lower: null
      upper: null
      distribution: null
      params: {}
      declared_wide: false
    identifiable: true
  pending: null
  qualitative: null
  value_original: '0'
  unit_original: '1'
  uncertainty_note: null
  notes: 'schema migration: quantity_kind fraction -> fraction_site'
  split: fit
- rec_id: L02-125
  lit_id: L02
  name: site_occupancy_Zn5_1
  role: literature_fit
  source:
    locator:
      text: CIF SrCoZnFe16O27.cif (supplementary in5078sup2.zip) and SI Table S2, row Zn5_1 (12k oct(R-S) = unified W5)
      page: null
      table: S2
      figure: null
      supplementary: CIF SrCoZnFe16O27.cif (supplementary in5078sup2.zip) and SI Table S2, row Zn5_1 (12k oct(R-S) = unified
        W5)
    data_status: measured
    tier: 1
    doi: 10.1107/S1600576723002133
    sample_id_in_source: SrCoZnFe16O27
    formula_in_source: SrCoZnFe16O27
    synthesis: 'sol-gel autocombustion: Sr(NO3)2, Fe(NO3)3.9H2O, Co(NO3)2.6H2O, Zn(NO3)2.6H2O (Sigma-Aldrich ACS >=98 %),
      stoichiometric, citric acid (1:1 to nitrates), NH4OH neutralised, dried 373 K, gel fired 623 K 30 min, cooled in air,
      crushed, then calcined (Table 1); calcination 1523 K, 2 h (atmosphere not stated)'
    measurement_conditions:
      T:
        K: 300
      field: null
      orientation: null
      form: powder
      density: null
      texture: none (powder)
    method: 'combined Rietveld (TOPAS 6): SuperHRPD J-PARC neutron TOF (3 banks, 8 h) + Diamond I11 synchrotron XRD (0.826555
      A, 1 h); magnetic symmetry-mode analysis (ISODISTORT)'
    quantity_definition: occupancy of Zn at crystallographic (sub)site Zn5_1 (fraction of that sub-site); partially occupied
      CIF, NOT a DFT configuration; Co2+/Zn2+ refined on all sites with Fe3+ as remainder
    verbatim_source: Zn5_1 Zn+2  16 0.7477(3) 0.4196(2) 0.15083(3) 0.000(9) 0.214(5)
    transformation: null
    measurement_group: L02_NPD_XRD_SrCoZnFe16O27
    figure_only: false
    axes: null
    split_cluster: MORCH_L02
    transfer: null
    holdout_kind: null
  estimate:
    name: site_occupancy_Zn5_1
    value: 0.0
    unit: '1'
    quantity_kind: fraction_site
    source_role: literature_fit
    provenance:
      source_id: L02
      locator: CIF SrCoZnFe16O27.cif (supplementary in5078sup2.zip) and SI Table S2, row Zn5_1 (12k oct(R-S) = unified W5)
      note: null
      status: verified
    uncertainty:
      kind: std
      std: 0.009000000000000001
      lower: null
      upper: null
      distribution: null
      params: {}
      declared_wide: false
      convention: parenthetical_se
    identifiable: true
  pending: null
  qualitative: null
  value_original: 0.000(9)
  unit_original: '1'
  uncertainty_note: null
  notes: 'schema migration: quantity_kind fraction -> fraction_site'
  split: fit
- rec_id: L02-126
  lit_id: L02
  name: site_occupancy_Zn5_2
  role: literature_fit
  source:
    locator:
      text: CIF SrCoZnFe16O27.cif (supplementary in5078sup2.zip) and SI Table S2, row Zn5_2 (12k oct(R-S) = unified W5)
      page: null
      table: S2
      figure: null
      supplementary: CIF SrCoZnFe16O27.cif (supplementary in5078sup2.zip) and SI Table S2, row Zn5_2 (12k oct(R-S) = unified
        W5)
    data_status: measured
    tier: 1
    doi: 10.1107/S1600576723002133
    sample_id_in_source: SrCoZnFe16O27
    formula_in_source: SrCoZnFe16O27
    synthesis: 'sol-gel autocombustion: Sr(NO3)2, Fe(NO3)3.9H2O, Co(NO3)2.6H2O, Zn(NO3)2.6H2O (Sigma-Aldrich ACS >=98 %),
      stoichiometric, citric acid (1:1 to nitrates), NH4OH neutralised, dried 373 K, gel fired 623 K 30 min, cooled in air,
      crushed, then calcined (Table 1); calcination 1523 K, 2 h (atmosphere not stated)'
    measurement_conditions:
      T:
        K: 300
      field: null
      orientation: null
      form: powder
      density: null
      texture: none (powder)
    method: 'combined Rietveld (TOPAS 6): SuperHRPD J-PARC neutron TOF (3 banks, 8 h) + Diamond I11 synchrotron XRD (0.826555
      A, 1 h); magnetic symmetry-mode analysis (ISODISTORT)'
    quantity_definition: occupancy of Zn at crystallographic (sub)site Zn5_2 (fraction of that sub-site); partially occupied
      CIF, NOT a DFT configuration; Co2+/Zn2+ refined on all sites with Fe3+ as remainder
    verbatim_source: Zn5_2 Zn+2   8 0 0.1654(3) 0.15194(6) 0.000(17) 0.214(5)
    transformation: null
    measurement_group: L02_NPD_XRD_SrCoZnFe16O27
    figure_only: false
    axes: null
    split_cluster: MORCH_L02
    transfer: null
    holdout_kind: null
  estimate:
    name: site_occupancy_Zn5_2
    value: 0.0
    unit: '1'
    quantity_kind: fraction_site
    source_role: literature_fit
    provenance:
      source_id: L02
      locator: CIF SrCoZnFe16O27.cif (supplementary in5078sup2.zip) and SI Table S2, row Zn5_2 (12k oct(R-S) = unified W5)
      note: null
      status: verified
    uncertainty:
      kind: std
      std: 0.017
      lower: null
      upper: null
      distribution: null
      params: {}
      declared_wide: false
      convention: parenthetical_se
    identifiable: true
  pending: null
  qualitative: null
  value_original: 0.000(17)
  unit_original: '1'
  uncertainty_note: null
  notes: 'schema migration: quantity_kind fraction -> fraction_site'
  split: fit
- rec_id: L02-127
  lit_id: L02
  name: site_occupancy_Co6
  role: literature_fit
  source:
    locator:
      text: CIF SrCoZnFe16O27.cif (supplementary in5078sup2.zip) and SI Table S2, row Co6 (4f_VI* oct(R) = unified W6)
      page: null
      table: S2
      figure: null
      supplementary: CIF SrCoZnFe16O27.cif (supplementary in5078sup2.zip) and SI Table S2, row Co6 (4f_VI* oct(R) = unified
        W6)
    data_status: measured
    tier: 1
    doi: 10.1107/S1600576723002133
    sample_id_in_source: SrCoZnFe16O27
    formula_in_source: SrCoZnFe16O27
    synthesis: 'sol-gel autocombustion: Sr(NO3)2, Fe(NO3)3.9H2O, Co(NO3)2.6H2O, Zn(NO3)2.6H2O (Sigma-Aldrich ACS >=98 %),
      stoichiometric, citric acid (1:1 to nitrates), NH4OH neutralised, dried 373 K, gel fired 623 K 30 min, cooled in air,
      crushed, then calcined (Table 1); calcination 1523 K, 2 h (atmosphere not stated)'
    measurement_conditions:
      T:
        K: 300
      field: null
      orientation: null
      form: powder
      density: null
      texture: none (powder)
    method: 'combined Rietveld (TOPAS 6): SuperHRPD J-PARC neutron TOF (3 banks, 8 h) + Diamond I11 synchrotron XRD (0.826555
      A, 1 h); magnetic symmetry-mode analysis (ISODISTORT)'
    quantity_definition: occupancy of Co at crystallographic (sub)site Co6 (fraction of that sub-site); partially occupied
      CIF, NOT a DFT configuration; Co2+/Zn2+ refined on all sites with Fe3+ as remainder
    verbatim_source: Co6 Co+2   8 0 0.3314(4) 0.708529(14) 0 0.281(9)
    transformation: null
    measurement_group: L02_NPD_XRD_SrCoZnFe16O27
    figure_only: false
    axes: null
    split_cluster: MORCH_L02
    transfer: null
    holdout_kind: null
  estimate:
    name: site_occupancy_Co6
    value: 0.0
    unit: '1'
    quantity_kind: fraction_site
    source_role: literature_fit
    provenance:
      source_id: L02
      locator: CIF SrCoZnFe16O27.cif (supplementary in5078sup2.zip) and SI Table S2, row Co6 (4f_VI* oct(R) = unified W6)
      note: null
      status: verified
    uncertainty:
      kind: unknown
      std: null
      lower: null
      upper: null
      distribution: null
      params: {}
      declared_wide: false
    identifiable: true
  pending: null
  qualitative: null
  value_original: '0'
  unit_original: '1'
  uncertainty_note: null
  notes: 'schema migration: quantity_kind fraction -> fraction_site'
  split: fit
- rec_id: L02-128
  lit_id: L02
  name: site_occupancy_Zn6
  role: literature_fit
  source:
    locator:
      text: CIF SrCoZnFe16O27.cif (supplementary in5078sup2.zip) and SI Table S2, row Zn6 (4f_VI* oct(R) = unified W6)
      page: null
      table: S2
      figure: null
      supplementary: CIF SrCoZnFe16O27.cif (supplementary in5078sup2.zip) and SI Table S2, row Zn6 (4f_VI* oct(R) = unified
        W6)
    data_status: measured
    tier: 1
    doi: 10.1107/S1600576723002133
    sample_id_in_source: SrCoZnFe16O27
    formula_in_source: SrCoZnFe16O27
    synthesis: 'sol-gel autocombustion: Sr(NO3)2, Fe(NO3)3.9H2O, Co(NO3)2.6H2O, Zn(NO3)2.6H2O (Sigma-Aldrich ACS >=98 %),
      stoichiometric, citric acid (1:1 to nitrates), NH4OH neutralised, dried 373 K, gel fired 623 K 30 min, cooled in air,
      crushed, then calcined (Table 1); calcination 1523 K, 2 h (atmosphere not stated)'
    measurement_conditions:
      T:
        K: 300
      field: null
      orientation: null
      form: powder
      density: null
      texture: none (powder)
    method: 'combined Rietveld (TOPAS 6): SuperHRPD J-PARC neutron TOF (3 banks, 8 h) + Diamond I11 synchrotron XRD (0.826555
      A, 1 h); magnetic symmetry-mode analysis (ISODISTORT)'
    quantity_definition: occupancy of Zn at crystallographic (sub)site Zn6 (fraction of that sub-site); partially occupied
      CIF, NOT a DFT configuration; Co2+/Zn2+ refined on all sites with Fe3+ as remainder
    verbatim_source: Zn6 Zn+2   8 0 0.3314(4) 0.708529(14) 0.000(3) 0.281(9)
    transformation: null
    measurement_group: L02_NPD_XRD_SrCoZnFe16O27
    figure_only: false
    axes: null
    split_cluster: MORCH_L02
    transfer: null
    holdout_kind: null
  estimate:
    name: site_occupancy_Zn6
    value: 0.0
    unit: '1'
    quantity_kind: fraction_site
    source_role: literature_fit
    provenance:
      source_id: L02
      locator: CIF SrCoZnFe16O27.cif (supplementary in5078sup2.zip) and SI Table S2, row Zn6 (4f_VI* oct(R) = unified W6)
      note: null
      status: verified
    uncertainty:
      kind: std
      std: 0.003
      lower: null
      upper: null
      distribution: null
      params: {}
      declared_wide: false
      convention: parenthetical_se
    identifiable: true
  pending: null
  qualitative: null
  value_original: 0.000(3)
  unit_original: '1'
  uncertainty_note: null
  notes: 'schema migration: quantity_kind fraction -> fraction_site'
  split: fit
- rec_id: L02-129
  lit_id: L02
  name: site_occupancy_Co7
  role: literature_fit
  source:
    locator:
      text: CIF SrCoZnFe16O27.cif (supplementary in5078sup2.zip) and SI Table S2, row Co7 (2d bipyr(R) [4f half-occ.] = unified
        W7)
      page: null
      table: S2
      figure: null
      supplementary: CIF SrCoZnFe16O27.cif (supplementary in5078sup2.zip) and SI Table S2, row Co7 (2d bipyr(R) [4f half-occ.]
        = unified W7)
    data_status: measured
    tier: 1
    doi: 10.1107/S1600576723002133
    sample_id_in_source: SrCoZnFe16O27
    formula_in_source: SrCoZnFe16O27
    synthesis: 'sol-gel autocombustion: Sr(NO3)2, Fe(NO3)3.9H2O, Co(NO3)2.6H2O, Zn(NO3)2.6H2O (Sigma-Aldrich ACS >=98 %),
      stoichiometric, citric acid (1:1 to nitrates), NH4OH neutralised, dried 373 K, gel fired 623 K 30 min, cooled in air,
      crushed, then calcined (Table 1); calcination 1523 K, 2 h (atmosphere not stated)'
    measurement_conditions:
      T:
        K: 300
      field: null
      orientation: null
      form: powder
      density: null
      texture: none (powder)
    method: 'combined Rietveld (TOPAS 6): SuperHRPD J-PARC neutron TOF (3 banks, 8 h) + Diamond I11 synchrotron XRD (0.826555
      A, 1 h); magnetic symmetry-mode analysis (ISODISTORT)'
    quantity_definition: occupancy of Co at crystallographic (sub)site Co7 (fraction of that sub-site); partially occupied
      CIF, NOT a DFT configuration; Co2+/Zn2+ refined on all sites with Fe3+ as remainder
    verbatim_source: Co7 Co+2   8 0 0.3338(5) 0.24512(3) 0 0.000(13)
    transformation: null
    measurement_group: L02_NPD_XRD_SrCoZnFe16O27
    figure_only: false
    axes: null
    split_cluster: MORCH_L02
    transfer: null
    holdout_kind: null
  estimate:
    name: site_occupancy_Co7
    value: 0.0
    unit: '1'
    quantity_kind: fraction_site
    source_role: literature_fit
    provenance:
      source_id: L02
      locator: CIF SrCoZnFe16O27.cif (supplementary in5078sup2.zip) and SI Table S2, row Co7 (2d bipyr(R) [4f half-occ.] =
        unified W7)
      note: null
      status: verified
    uncertainty:
      kind: unknown
      std: null
      lower: null
      upper: null
      distribution: null
      params: {}
      declared_wide: false
    identifiable: true
  pending: null
  qualitative: null
  value_original: '0'
  unit_original: '1'
  uncertainty_note: null
  notes: 'schema migration: quantity_kind fraction -> fraction_site'
  split: fit
- rec_id: L02-130
  lit_id: L02
  name: site_occupancy_Zn7
  role: literature_fit
  source:
    locator:
      text: CIF SrCoZnFe16O27.cif (supplementary in5078sup2.zip) and SI Table S2, row Zn7 (2d bipyr(R) [4f half-occ.] = unified
        W7)
      page: null
      table: S2
      figure: null
      supplementary: CIF SrCoZnFe16O27.cif (supplementary in5078sup2.zip) and SI Table S2, row Zn7 (2d bipyr(R) [4f half-occ.]
        = unified W7)
    data_status: measured
    tier: 1
    doi: 10.1107/S1600576723002133
    sample_id_in_source: SrCoZnFe16O27
    formula_in_source: SrCoZnFe16O27
    synthesis: 'sol-gel autocombustion: Sr(NO3)2, Fe(NO3)3.9H2O, Co(NO3)2.6H2O, Zn(NO3)2.6H2O (Sigma-Aldrich ACS >=98 %),
      stoichiometric, citric acid (1:1 to nitrates), NH4OH neutralised, dried 373 K, gel fired 623 K 30 min, cooled in air,
      crushed, then calcined (Table 1); calcination 1523 K, 2 h (atmosphere not stated)'
    measurement_conditions:
      T:
        K: 300
      field: null
      orientation: null
      form: powder
      density: null
      texture: none (powder)
    method: 'combined Rietveld (TOPAS 6): SuperHRPD J-PARC neutron TOF (3 banks, 8 h) + Diamond I11 synchrotron XRD (0.826555
      A, 1 h); magnetic symmetry-mode analysis (ISODISTORT)'
    quantity_definition: occupancy of Zn at crystallographic (sub)site Zn7 (fraction of that sub-site); partially occupied
      CIF, NOT a DFT configuration; Co2+/Zn2+ refined on all sites with Fe3+ as remainder
    verbatim_source: Zn7 Zn+2   8 0 0.3338(5) 0.24512(3) 0.000(2) 0.000(13)
    transformation: null
    measurement_group: L02_NPD_XRD_SrCoZnFe16O27
    figure_only: false
    axes: null
    split_cluster: MORCH_L02
    transfer: null
    holdout_kind: null
  estimate:
    name: site_occupancy_Zn7
    value: 0.0
    unit: '1'
    quantity_kind: fraction_site
    source_role: literature_fit
    provenance:
      source_id: L02
      locator: CIF SrCoZnFe16O27.cif (supplementary in5078sup2.zip) and SI Table S2, row Zn7 (2d bipyr(R) [4f half-occ.] =
        unified W7)
      note: null
      status: verified
    uncertainty:
      kind: std
      std: 0.002
      lower: null
      upper: null
      distribution: null
      params: {}
      declared_wide: false
      convention: parenthetical_se
    identifiable: true
  pending: null
  qualitative: null
  value_original: 0.000(2)
  unit_original: '1'
  uncertainty_note: null
  notes: 'schema migration: quantity_kind fraction -> fraction_site'
  split: fit
- rec_id: L02-131
  lit_id: L02
  name: site_occupancy_Zn1
  role: literature_fit
  source:
    locator:
      text: CIF SrZn2Fe16O27.cif (supplementary in5078sup2.zip) and SI Table S3, row Zn1 (4e tet(S) = unified W1)
      page: null
      table: S3
      figure: null
      supplementary: CIF SrZn2Fe16O27.cif (supplementary in5078sup2.zip) and SI Table S3, row Zn1 (4e tet(S) = unified W1)
    data_status: measured
    tier: 1
    doi: 10.1107/S1600576723002133
    sample_id_in_source: SrZn2Fe16O27
    formula_in_source: SrZn2Fe16O27
    synthesis: 'sol-gel autocombustion: Sr(NO3)2, Fe(NO3)3.9H2O, Co(NO3)2.6H2O, Zn(NO3)2.6H2O (Sigma-Aldrich ACS >=98 %),
      stoichiometric, citric acid (1:1 to nitrates), NH4OH neutralised, dried 373 K, gel fired 623 K 30 min, cooled in air,
      crushed, then calcined (Table 1); calcination 1473 K, 2 h (atmosphere not stated)'
    measurement_conditions:
      T:
        K: 300
      field: null
      orientation: null
      form: powder
      density: null
      texture: none (powder)
    method: 'combined Rietveld (TOPAS 6): SuperHRPD J-PARC neutron TOF (3 banks, 8 h) + Diamond I11 synchrotron XRD (0.826555
      A, 1 h); magnetic symmetry-mode analysis (ISODISTORT)'
    quantity_definition: occupancy of Zn at crystallographic (sub)site Zn1 (fraction of that sub-site); partially occupied
      CIF, NOT a DFT configuration; Co2+/Zn2+ refined on all sites with Fe3+ as remainder
    verbatim_source: Zn1 Zn+2   4 0 0 0.056523(18) 0.579(2) 0.224(9)
    transformation: null
    measurement_group: L02_NPD_XRD_SrZn2Fe16O27
    figure_only: false
    axes: null
    split_cluster: MORCH_L02
    transfer: null
    holdout_kind: null
  estimate:
    name: site_occupancy_Zn1
    value: 0.579
    unit: '1'
    quantity_kind: fraction_site
    source_role: literature_fit
    provenance:
      source_id: L02
      locator: CIF SrZn2Fe16O27.cif (supplementary in5078sup2.zip) and SI Table S3, row Zn1 (4e tet(S) = unified W1)
      note: null
      status: verified
    uncertainty:
      kind: std
      std: 0.002
      lower: null
      upper: null
      distribution: null
      params: {}
      declared_wide: false
      convention: parenthetical_se
    identifiable: true
  pending: null
  qualitative: null
  value_original: 0.579(2)
  unit_original: '1'
  uncertainty_note: null
  notes: 'schema migration: quantity_kind fraction -> fraction_site'
  split: fit
- rec_id: L02-132
  lit_id: L02
  name: site_occupancy_Zn2
  role: literature_fit
  source:
    locator:
      text: CIF SrZn2Fe16O27.cif (supplementary in5078sup2.zip) and SI Table S3, row Zn2 (4f_IV tet(S) = unified W2)
      page: null
      table: S3
      figure: null
      supplementary: CIF SrZn2Fe16O27.cif (supplementary in5078sup2.zip) and SI Table S3, row Zn2 (4f_IV tet(S) = unified
        W2)
    data_status: measured
    tier: 1
    doi: 10.1107/S1600576723002133
    sample_id_in_source: SrZn2Fe16O27
    formula_in_source: SrZn2Fe16O27
    synthesis: 'sol-gel autocombustion: Sr(NO3)2, Fe(NO3)3.9H2O, Co(NO3)2.6H2O, Zn(NO3)2.6H2O (Sigma-Aldrich ACS >=98 %),
      stoichiometric, citric acid (1:1 to nitrates), NH4OH neutralised, dried 373 K, gel fired 623 K 30 min, cooled in air,
      crushed, then calcined (Table 1); calcination 1473 K, 2 h (atmosphere not stated)'
    measurement_conditions:
      T:
        K: 300
      field: null
      orientation: null
      form: powder
      density: null
      texture: none (powder)
    method: 'combined Rietveld (TOPAS 6): SuperHRPD J-PARC neutron TOF (3 banks, 8 h) + Diamond I11 synchrotron XRD (0.826555
      A, 1 h); magnetic symmetry-mode analysis (ISODISTORT)'
    quantity_definition: occupancy of Zn at crystallographic (sub)site Zn2 (fraction of that sub-site); partially occupied
      CIF, NOT a DFT configuration; Co2+/Zn2+ refined on all sites with Fe3+ as remainder
    verbatim_source: Zn2 Zn+2   4 0.3333333 0.6666667 0.593981(15) 0.145(3) 0.228(9)
    transformation: null
    measurement_group: L02_NPD_XRD_SrZn2Fe16O27
    figure_only: false
    axes: null
    split_cluster: MORCH_L02
    transfer: null
    holdout_kind: null
  estimate:
    name: site_occupancy_Zn2
    value: 0.145
    unit: '1'
    quantity_kind: fraction_site
    source_role: literature_fit
    provenance:
      source_id: L02
      locator: CIF SrZn2Fe16O27.cif (supplementary in5078sup2.zip) and SI Table S3, row Zn2 (4f_IV tet(S) = unified W2)
      note: null
      status: verified
    uncertainty:
      kind: std
      std: 0.003
      lower: null
      upper: null
      distribution: null
      params: {}
      declared_wide: false
      convention: parenthetical_se
    identifiable: true
  pending: null
  qualitative: null
  value_original: 0.145(3)
  unit_original: '1'
  uncertainty_note: null
  notes: 'schema migration: quantity_kind fraction -> fraction_site'
  split: fit
- rec_id: L02-133
  lit_id: L02
  name: site_occupancy_Zn3
  role: literature_fit
  source:
    locator:
      text: CIF SrZn2Fe16O27.cif (supplementary in5078sup2.zip) and SI Table S3, row Zn3 (6g oct(S-S) = unified W3)
      page: null
      table: S3
      figure: null
      supplementary: CIF SrZn2Fe16O27.cif (supplementary in5078sup2.zip) and SI Table S3, row Zn3 (6g oct(S-S) = unified W3)
    data_status: measured
    tier: 1
    doi: 10.1107/S1600576723002133
    sample_id_in_source: SrZn2Fe16O27
    formula_in_source: SrZn2Fe16O27
    synthesis: 'sol-gel autocombustion: Sr(NO3)2, Fe(NO3)3.9H2O, Co(NO3)2.6H2O, Zn(NO3)2.6H2O (Sigma-Aldrich ACS >=98 %),
      stoichiometric, citric acid (1:1 to nitrates), NH4OH neutralised, dried 373 K, gel fired 623 K 30 min, cooled in air,
      crushed, then calcined (Table 1); calcination 1473 K, 2 h (atmosphere not stated)'
    measurement_conditions:
      T:
        K: 300
      field: null
      orientation: null
      form: powder
      density: null
      texture: none (powder)
    method: 'combined Rietveld (TOPAS 6): SuperHRPD J-PARC neutron TOF (3 banks, 8 h) + Diamond I11 synchrotron XRD (0.826555
      A, 1 h); magnetic symmetry-mode analysis (ISODISTORT)'
    quantity_definition: occupancy of Zn at crystallographic (sub)site Zn3 (fraction of that sub-site); partially occupied
      CIF, NOT a DFT configuration; Co2+/Zn2+ refined on all sites with Fe3+ as remainder
    verbatim_source: Zn3 Zn+2   6 0.5 0 0 0.097(2) 0.346(7)
    transformation: null
    measurement_group: L02_NPD_XRD_SrZn2Fe16O27
    figure_only: false
    axes: null
    split_cluster: MORCH_L02
    transfer: null
    holdout_kind: null
  estimate:
    name: site_occupancy_Zn3
    value: 0.097
    unit: '1'
    quantity_kind: fraction_site
    source_role: literature_fit
    provenance:
      source_id: L02
      locator: CIF SrZn2Fe16O27.cif (supplementary in5078sup2.zip) and SI Table S3, row Zn3 (6g oct(S-S) = unified W3)
      note: null
      status: verified
    uncertainty:
      kind: std
      std: 0.002
      lower: null
      upper: null
      distribution: null
      params: {}
      declared_wide: false
      convention: parenthetical_se
    identifiable: true
  pending: null
  qualitative: null
  value_original: 0.097(2)
  unit_original: '1'
  uncertainty_note: null
  notes: 'schema migration: quantity_kind fraction -> fraction_site'
  split: fit
- rec_id: L02-134
  lit_id: L02
  name: site_occupancy_Zn4
  role: literature_fit
  source:
    locator:
      text: CIF SrZn2Fe16O27.cif (supplementary in5078sup2.zip) and SI Table S3, row Zn4 (4f_VI oct(S) = unified W4)
      page: null
      table: S3
      figure: null
      supplementary: CIF SrZn2Fe16O27.cif (supplementary in5078sup2.zip) and SI Table S3, row Zn4 (4f_VI oct(S) = unified
        W4)
    data_status: measured
    tier: 1
    doi: 10.1107/S1600576723002133
    sample_id_in_source: SrZn2Fe16O27
    formula_in_source: SrZn2Fe16O27
    synthesis: 'sol-gel autocombustion: Sr(NO3)2, Fe(NO3)3.9H2O, Co(NO3)2.6H2O, Zn(NO3)2.6H2O (Sigma-Aldrich ACS >=98 %),
      stoichiometric, citric acid (1:1 to nitrates), NH4OH neutralised, dried 373 K, gel fired 623 K 30 min, cooled in air,
      crushed, then calcined (Table 1); calcination 1473 K, 2 h (atmosphere not stated)'
    measurement_conditions:
      T:
        K: 300
      field: null
      orientation: null
      form: powder
      density: null
      texture: none (powder)
    method: 'combined Rietveld (TOPAS 6): SuperHRPD J-PARC neutron TOF (3 banks, 8 h) + Diamond I11 synchrotron XRD (0.826555
      A, 1 h); magnetic symmetry-mode analysis (ISODISTORT)'
    quantity_definition: occupancy of Zn at crystallographic (sub)site Zn4 (fraction of that sub-site); partially occupied
      CIF, NOT a DFT configuration; Co2+/Zn2+ refined on all sites with Fe3+ as remainder
