Repository: 6Nightmare9/Hexaferrite

# HexW — модель W-гексаферритов

Приватный рабочий репозиторий: код, литература, исходные измерения, сохранённые расчёты и инструкции. Снимок от 27 октября 2026 года.

**Исследовательская версия 0.2.0. Независимая точность ФМР ≤10% пока не подтверждена.** Теория и результаты обработки измерений сохранены раздельно; эксперимент не переобучает модель автоматически.

## Запуск на другом компьютере

1. Владелец предоставляет коллеге доступ: **Settings → Collaborators → Add people**. Коллега принимает приглашение под своим аккаунтом GitHub.
2.

File: literature/fit/records_fit.yaml (part 12 of 21)
meta:
    verbatim_source: Zn4 Zn+2   4 0.3333333 0.6666667 0.424848(14) 0.000(3) 0.260(7)
    transformation: null
    measurement_group: L02_NPD_XRD_SrZn2Fe16O27
    figure_only: false
    axes: null
    split_cluster: MORCH_L02
    transfer: null
    holdout_kind: null
  estimate:
    name: site_occupancy_Zn4
    value: 0.0
    unit: '1'
    quantity_kind: fraction_site
    source_role: literature_fit
    provenance:
      source_id: L02
      locator: CIF SrZn2Fe16O27.cif (supplementary in5078sup2.zip) and SI Table S3, row Zn4 (4f_VI oct(S) = unified W4)
      note: null
      status: verified
    uncertainty:
      kind: std
      std: 0.003
      lower: null
      upper: null
      distribution: null
      params: {}
      declared_wide: false
      convention: parenthetical_se
    identifiable: true
  pending: null
  qualitative: null
  value_original: 0.000(3)
  unit_original: '1'
  uncertainty_note: null
  notes: 'schema migration: quantity_kind fraction -> fraction_site'
  split: fit
- rec_id: L02-135
  lit_id: L02
  name: site_occupancy_Zn5
  role: literature_fit
  source:
    locator:
      text: CIF SrZn2Fe16O27.cif (supplementary in5078sup2.zip) and SI Table S3, row Zn5 (12k oct(R-S) = unified W5)
      page: null
      table: S3
      figure: null
      supplementary: CIF SrZn2Fe16O27.cif (supplementary in5078sup2.zip) and SI Table S3, row Zn5 (12k oct(R-S) = unified
        W5)
    data_status: measured
    tier: 1
    doi: 10.1107/S1600576723002133
    sample_id_in_source: SrZn2Fe16O27
    formula_in_source: SrZn2Fe16O27
    synthesis: 'sol-gel autocombustion: Sr(NO3)2, Fe(NO3)3.9H2O, Co(NO3)2.6H2O, Zn(NO3)2.6H2O (Sigma-Aldrich ACS >=98 %),
      stoichiometric, citric acid (1:1 to nitrates), NH4OH neutralised, dried 373 K, gel fired 623 K 30 min, cooled in air,
      crushed, then calcined (Table 1); calcination 1473 K, 2 h (atmosphere not stated)'
    measurement_conditions:
      T:
        K: 300
      field: null
      orientation: null
      form: powder
      density: null
      texture: none (powder)
    method: 'combined Rietveld (TOPAS 6): SuperHRPD J-PARC neutron TOF (3 banks, 8 h) + Diamond I11 synchrotron XRD (0.826555
      A, 1 h); magnetic symmetry-mode analysis (ISODISTORT)'
    quantity_definition: occupancy of Zn at crystallographic (sub)site Zn5 (fraction of that sub-site); partially occupied
      CIF, NOT a DFT configuration; Co2+/Zn2+ refined on all sites with Fe3+ as remainder
    verbatim_source: Zn5 Zn+2  12 0.16380(3) 0.32759(6) 0.151311(6) 0.000(2) 0.221(5)
    transformation: null
    measurement_group: L02_NPD_XRD_SrZn2Fe16O27
    figure_only: false
    axes: null
    split_cluster: MORCH_L02
    transfer: null
    holdout_kind: null
  estimate:
    name: site_occupancy_Zn5
    value: 0.0
    unit: '1'
    quantity_kind: fraction_site
    source_role: literature_fit
    provenance:
      source_id: L02
      locator: CIF SrZn2Fe16O27.cif (supplementary in5078sup2.zip) and SI Table S3, row Zn5 (12k oct(R-S) = unified W5)
      note: null
      status: verified
    uncertainty:
      kind: std
      std: 0.002
      lower: null
      upper: null
      distribution: null
      params: {}
      declared_wide: false
      convention: parenthetical_se
    identifiable: true
  pending: null
  qualitative: null
  value_original: 0.000(2)
  unit_original: '1'
  uncertainty_note: null
  notes: 'schema migration: quantity_kind fraction -> fraction_site'
  split: fit
- rec_id: L02-136
  lit_id: L02
  name: site_occupancy_Zn6
  role: literature_fit
  source:
    locator:
      text: CIF SrZn2Fe16O27.cif (supplementary in5078sup2.zip) and SI Table S3, row Zn6 (4f_VI* oct(R) = unified W6)
      page: null
      table: S3
      figure: null
      supplementary: CIF SrZn2Fe16O27.cif (supplementary in5078sup2.zip) and SI Table S3, row Zn6 (4f_VI* oct(R) = unified
        W6)
    data_status: measured
    tier: 1
    doi: 10.1107/S1600576723002133
    sample_id_in_source: SrZn2Fe16O27
    formula_in_source: SrZn2Fe16O27
    synthesis: 'sol-gel autocombustion: Sr(NO3)2, Fe(NO3)3.9H2O, Co(NO3)2.6H2O, Zn(NO3)2.6H2O (Sigma-Aldrich ACS >=98 %),
      stoichiometric, citric acid (1:1 to nitrates), NH4OH neutralised, dried 373 K, gel fired 623 K 30 min, cooled in air,
      crushed, then calcined (Table 1); calcination 1473 K, 2 h (atmosphere not stated)'
    measurement_conditions:
      T:
        K: 300
      field: null
      orientation: null
      form: powder
      density: null
      texture: none (powder)
    method: 'combined Rietveld (TOPAS 6): SuperHRPD J-PARC neutron TOF (3 banks, 8 h) + Diamond I11 synchrotron XRD (0.826555
      A, 1 h); magnetic symmetry-mode analysis (ISODISTORT)'
    quantity_definition: occupancy of Zn at crystallographic (sub)site Zn6 (fraction of that sub-site); partially occupied
      CIF, NOT a DFT configuration; Co2+/Zn2+ refined on all sites with Fe3+ as remainder
    verbatim_source: Zn6 Zn+2   4 0.3333333 0.6666667 0.708565(14) 0.036(3) 0.212(9)
    transformation: null
    measurement_group: L02_NPD_XRD_SrZn2Fe16O27
    figure_only: false
    axes: null
    split_cluster: MORCH_L02
    transfer: null
    holdout_kind: null
  estimate:
    name: site_occupancy_Zn6
    value: 0.036
    unit: '1'
    quantity_kind: fraction_site
    source_role: literature_fit
    provenance:
      source_id: L02
      locator: CIF SrZn2Fe16O27.cif (supplementary in5078sup2.zip) and SI Table S3, row Zn6 (4f_VI* oct(R) = unified W6)
      note: null
      status: verified
    uncertainty:
      kind: std
      std: 0.003
      lower: null
      upper: null
      distribution: null
      params: {}
      declared_wide: false
      convention: parenthetical_se
    identifiable: true
  pending: null
  qualitative: null
  value_original: 0.036(3)
  unit_original: '1'
  uncertainty_note: null
  notes: 'schema migration: quantity_kind fraction -> fraction_site'
  split: fit
- rec_id: L02-137
  lit_id: L02
  name: site_occupancy_Zn7
  role: literature_fit
  source:
    locator:
      text: CIF SrZn2Fe16O27.cif (supplementary in5078sup2.zip) and SI Table S3, row Zn7 (2d bipyr(R) [4f half-occ.] = unified
        W7)
      page: null
      table: S3
      figure: null
      supplementary: CIF SrZn2Fe16O27.cif (supplementary in5078sup2.zip) and SI Table S3, row Zn7 (2d bipyr(R) [4f half-occ.]
        = unified W7)
    data_status: measured
    tier: 1
    doi: 10.1107/S1600576723002133
    sample_id_in_source: SrZn2Fe16O27
    formula_in_source: SrZn2Fe16O27
    synthesis: 'sol-gel autocombustion: Sr(NO3)2, Fe(NO3)3.9H2O, Co(NO3)2.6H2O, Zn(NO3)2.6H2O (Sigma-Aldrich ACS >=98 %),
      stoichiometric, citric acid (1:1 to nitrates), NH4OH neutralised, dried 373 K, gel fired 623 K 30 min, cooled in air,
      crushed, then calcined (Table 1); calcination 1473 K, 2 h (atmosphere not stated)'
    measurement_conditions:
      T:
        K: 300
      field: null
      orientation: null
      form: powder
      density: null
      texture: none (powder)
    method: 'combined Rietveld (TOPAS 6): SuperHRPD J-PARC neutron TOF (3 banks, 8 h) + Diamond I11 synchrotron XRD (0.826555
      A, 1 h); magnetic symmetry-mode analysis (ISODISTORT)'
    quantity_definition: occupancy of Zn at crystallographic (sub)site Zn7 (fraction of that sub-site); partially occupied
      CIF, NOT a DFT configuration; Co2+/Zn2+ refined on all sites with Fe3+ as remainder
    verbatim_source: Zn7 Zn+2   4 0.3333333 0.6666667 0.24503(3) 0.000(2) 0.000(14)
    transformation: null
    measurement_group: L02_NPD_XRD_SrZn2Fe16O27
    figure_only: false
    axes: null
    split_cluster: MORCH_L02
    transfer: null
    holdout_kind: null
  estimate:
    name: site_occupancy_Zn7
    value: 0.0
    unit: '1'
    quantity_kind: fraction_site
    source_role: literature_fit
    provenance:
      source_id: L02
      locator: CIF SrZn2Fe16O27.cif (supplementary in5078sup2.zip) and SI Table S3, row Zn7 (2d bipyr(R) [4f half-occ.] =
        unified W7)
      note: null
      status: verified
    uncertainty:
      kind: std
      std: 0.002
      lower: null
      upper: null
      distribution: null
      params: {}
      declared_wide: false
      convention: parenthetical_se
    identifiable: true
  pending: null
  qualitative: null
  value_original: 0.000(2)
  unit_original: '1'
  uncertainty_note: null
  notes: 'schema migration: quantity_kind fraction -> fraction_site'
  split: fit
- rec_id: L03-001
  lit_id: L03
  name: synthesis_oxygen_partial_pressure
  role: literature_fit
  source:
    locator:
      text: Section 2 Experimental Procedures, para 1; Abstract
      page: null
      table: null
      figure: null
      supplementary: null
    data_status: measured
    tier: 2
    doi: 10.2320/matertrans.MT-Y2022010
    sample_id_in_source: Me2W (Me=Co,Zn,Ni,Mg)
    formula_in_source: SrMe2Fe16O27
    synthesis: 'solid-state: SrCO3 (3N, kept at 473 K before weighing), alpha-Fe2O3 (4N), Co3O4 (3N), ZnO (4N), NiO (4N),
      MgO (3N); stoichiometric SrMe2Fe16O27, agate mortar, pellets, pre-baked several times; pO2 = 0.2 atm (air) and 1 atm
      (O2 stream): 24 h, temperature NOT stated in text; 10 atm: pressure vessel furnace 1423-1473 K, 12 h; 387 atm: HIP O2-Ar
      (Ar:O2 = 4:1) ~1473 K, 2 h; cooling rate not stated'
    measurement_conditions:
      T:
        K: 300
        note: analysis at RT
      field: null
      orientation: null
      form: sintered pellet (polycrystal), polished and C-coated for WDX
      density: null
      texture: not stated
    method: null
    quantity_definition: sintering oxygen partial pressure (air; T not stated; duration 24 h)
    verbatim_source: synthesized by solid state reactions under four different oxygen partial pressures, pO2 = 0.2, 1, 10,
      and 387 atm
    transformation: null
    measurement_group: L03_synth
    figure_only: false
    axes: null
    split_cluster: NAKAI
    transfer: null
    holdout_kind: null
  estimate:
    name: synthesis_oxygen_partial_pressure
    value: 0.2
    unit: atm
    quantity_kind: pressure
    source_role: literature_fit
    provenance:
      source_id: L03
      locator: Section 2 Experimental Procedures, para 1; Abstract
      note: null
      status: unverified
    uncertainty:
      kind: unknown
      std: null
      lower: null
      upper: null
      distribution: null
      params: {}
      declared_wide: false
    identifiable: true
  pending: null
  qualitative: null
  value_original: null
  unit_original: atm
  uncertainty_note: null
  notes: 'Mn not studied in this paper | schema migration: pending (pressure, atm) -> ParameterEstimate'
  split: fit
- rec_id: L03-002
  lit_id: L03
  name: synthesis_oxygen_partial_pressure
  role: literature_fit
  source:
    locator:
      text: Section 2 Experimental Procedures, para 1; Abstract
      page: null
      table: null
      figure: null
      supplementary: null
    data_status: measured
    tier: 2
    doi: 10.2320/matertrans.MT-Y2022010
    sample_id_in_source: Me2W (Me=Co,Zn,Ni,Mg)
    formula_in_source: SrMe2Fe16O27
    synthesis: 'solid-state: SrCO3 (3N, kept at 473 K before weighing), alpha-Fe2O3 (4N), Co3O4 (3N), ZnO (4N), NiO (4N),
      MgO (3N); stoichiometric SrMe2Fe16O27, agate mortar, pellets, pre-baked several times; pO2 = 0.2 atm (air) and 1 atm
      (O2 stream): 24 h, temperature NOT stated in text; 10 atm: pressure vessel furnace 1423-1473 K, 12 h; 387 atm: HIP O2-Ar
      (Ar:O2 = 4:1) ~1473 K, 2 h; cooling rate not stated'
    measurement_conditions:
      T:
        K: 300
        note: analysis at RT
      field: null
      orientation: null
      form: sintered pellet (polycrystal), polished and C-coated for WDX
      density: null
      texture: not stated
    method: null
    quantity_definition: sintering oxygen partial pressure (O2 stream; T not stated; duration 24 h)
    verbatim_source: synthesized by solid state reactions under four different oxygen partial pressures, pO2 = 0.2, 1, 10,
      and 387 atm
    transformation: null
    measurement_group: L03_synth
    figure_only: false
    axes: null
    split_cluster: NAKAI
    transfer: null
    holdout_kind: null
  estimate:
    name: synthesis_oxygen_partial_pressure
    value: 1.0
    unit: atm
    quantity_kind: pressure
    source_role: literature_fit
    provenance:
      source_id: L03
      locator: Section 2 Experimental Procedures, para 1; Abstract
      note: null
      status: unverified
    uncertainty:
      kind: unknown
      std: null
      lower: null
      upper: null
      distribution: null
      params: {}
      declared_wide: false
    identifiable: true
  pending: null
  qualitative: null
  value_original: null
  unit_original: atm
  uncertainty_note: null
  notes: 'Mn not studied in this paper | schema migration: pending (pressure, atm) -> ParameterEstimate'
  split: fit
- rec_id: L03-003
  lit_id: L03
  name: synthesis_oxygen_partial_pressure
  role: literature_fit
  source:
    locator:
      text: Section 2 Experimental Procedures, para 1; Abstract
      page: null
      table: null
      figure: null
      supplementary: null
    data_status: measured
    tier: 2
    doi: 10.2320/matertrans.MT-Y2022010
    sample_id_in_source: Me2W (Me=Co,Zn,Ni,Mg)
    formula_in_source: SrMe2Fe16O27
    synthesis: 'solid-state: SrCO3 (3N, kept at 473 K before weighing), alpha-Fe2O3 (4N), Co3O4 (3N), ZnO (4N), NiO (4N),
      MgO (3N); stoichiometric SrMe2Fe16O27, agate mortar, pellets, pre-baked several times; pO2 = 0.2 atm (air) and 1 atm
      (O2 stream): 24 h, temperature NOT stated in text; 10 atm: pressure vessel furnace 1423-1473 K, 12 h; 387 atm: HIP O2-Ar
      (Ar:O2 = 4:1) ~1473 K, 2 h; cooling rate not stated'
    measurement_conditions:
      T:
        K: 300
        note: analysis at RT
      field: null
      orientation: null
      form: sintered pellet (polycrystal), polished and C-coated for WDX
      density: null
      texture: not stated
    method: null
    quantity_definition: sintering oxygen partial pressure (1423-1473 K; duration 12 h)
    verbatim_source: synthesized by solid state reactions under four different oxygen partial pressures, pO2 = 0.2, 1, 10,
      and 387 atm
    transformation: null
    measurement_group: L03_synth
    figure_only: false
    axes: null
    split_cluster: NAKAI
    transfer: null
    holdout_kind: null
  estimate:
    name: synthesis_oxygen_partial_pressure
    value: 10.0
    unit: atm
    quantity_kind: pressure
    source_role: literature_fit
    provenance:
      source_id: L03
      locator: Section 2 Experimental Procedures, para 1; Abstract
      note: null
      status: unverified
    uncertainty:
      kind: unknown
      std: null
      lower: null
      upper: null
      distribution: null
      params: {}
      declared_wide: false
    identifiable: true
  pending: null
  qualitative: null
  value_original: null
  unit_original: atm
  uncertainty_note: null
  notes: 'Mn not studied in this paper | schema migration: pending (pressure, atm) -> ParameterEstimate'
  split: fit
- rec_id: L03-004
  lit_id: L03
  name: synthesis_oxygen_partial_pressure
  role: literature_fit
  source:
    locator:
      text: Section 2 Experimental Procedures, para 1; Abstract
      page: null
      table: null
      figure: null
      supplementary: null
    data_status: measured
    tier: 2
    doi: 10.2320/matertrans.MT-Y2022010
    sample_id_in_source: Me2W (Me=Co,Zn,Ni,Mg)
    formula_in_source: SrMe2Fe16O27
    synthesis: 'solid-state: SrCO3 (3N, kept at 473 K before weighing), alpha-Fe2O3 (4N), Co3O4 (3N), ZnO (4N), NiO (4N),
      MgO (3N); stoichiometric SrMe2Fe16O27, agate mortar, pellets, pre-baked several times; pO2 = 0.2 atm (air) and 1 atm
      (O2 stream): 24 h, temperature NOT stated in text; 10 atm: pressure vessel furnace 1423-1473 K, 12 h; 387 atm: HIP O2-Ar
      (Ar:O2 = 4:1) ~1473 K, 2 h; cooling rate not stated'
    measurement_conditions:
      T:
        K: 300
        note: analysis at RT
      field: null
      orientation: null
      form: sintered pellet (polycrystal), polished and C-coated for WDX
      density: null
      texture: not stated
    method: null
    quantity_definition: sintering oxygen partial pressure (~1473 K (HIP); duration 2 h)
    verbatim_source: synthesized by solid state reactions under four different oxygen partial pressures, pO2 = 0.2, 1, 10,
      and 387 atm
    transformation: null
    measurement_group: L03_synth
    figure_only: false
    axes: null
    split_cluster: NAKAI
    transfer: null
    holdout_kind: null
  estimate:
    name: synthesis_oxygen_partial_pressure
    value: 387.0
    unit: atm
    quantity_kind: pressure
    source_role: literature_fit
    provenance:
      source_id: L03
      locator: Section 2 Experimental Procedures, para 1; Abstract
      note: null
      status: unverified
    uncertainty:
      kind: unknown
      std: null
      lower: null
      upper: null
      distribution: null
      params: {}
      declared_wide: false
    identifiable: true
  pending: null
  qualitative: null
  value_original: null
  unit_original: atm
  uncertainty_note: null
  notes: 'Mn not studied in this paper | schema migration: pending (pressure, atm) -> ParameterEstimate'
  split: fit
- rec_id: L03-005
  lit_id: L03
  name: synthesis_temperature_10atm_min
  role: literature_fit
  source:
    locator:
      text: Section 2, para 1
      page: null
      table: null
      figure: null
      supplementary: null
    data_status: measured
    tier: 2
    doi: 10.2320/matertrans.MT-Y2022010
    sample_id_in_source: Me2W (Me=Co,Zn,Ni,Mg)
    formula_in_source: SrMe2Fe16O27
    synthesis: 'solid-state: SrCO3 (3N, kept at 473 K before weighing), alpha-Fe2O3 (4N), Co3O4 (3N), ZnO (4N), NiO (4N),
      MgO (3N); stoichiometric SrMe2Fe16O27, agate mortar, pellets, pre-baked several times; pO2 = 0.2 atm (air) and 1 atm
      (O2 stream): 24 h, temperature NOT stated in text; 10 atm: pressure vessel furnace 1423-1473 K, 12 h; 387 atm: HIP O2-Ar
      (Ar:O2 = 4:1) ~1473 K, 2 h; cooling rate not stated'
    measurement_conditions:
      T:
        K: 300
        note: analysis at RT
      field: null
      orientation: null
      form: sintered pellet (polycrystal), polished and C-coated for WDX
      density: null
      texture: not stated
    method: null
    quantity_definition: null
    verbatim_source: The synthesis under pO2 = 10 atm was done in a high-pressure vessel furnace (Crystal Systems, HPF-1500-M)
      at 1423-1473 K for 12 hours.
    transformation: null
    measurement_group: L03_synth
    figure_only: false
    axes: null
    split_cluster: NAKAI
    transfer: null
    holdout_kind: null
  estimate:
    name: synthesis_temperature_10atm_min
    value: 1423.0
    unit: K
    quantity_kind: temperature
    source_role: literature_fit
    provenance:
      source_id: L03
      locator: Section 2, para 1
      note: null
      status: verified
    uncertainty:
      kind: unknown
      std: null
      lower: null
      upper: null
      distribution: null
      params: {}
      declared_wide: false
    identifiable: true
  pending: null
  qualitative: null
  value_original: null
  unit_original: K
  uncertainty_note: null
  notes: null
  split: fit
- rec_id: L03-006
  lit_id: L03
  name: synthesis_temperature_10atm_max
  role: literature_fit
  source:
    locator:
      text: Section 2, para 1
      page: null
      table: null
      figure: null
      supplementary: null
    data_status: measured
    tier: 2
    doi: 10.2320/matertrans.MT-Y2022010
    sample_id_in_source: Me2W (Me=Co,Zn,Ni,Mg)
    formula_in_source: SrMe2Fe16O27
    synthesis: 'solid-state: SrCO3 (3N, kept at 473 K before weighing), alpha-Fe2O3 (4N), Co3O4 (3N), ZnO (4N), NiO (4N),
      MgO (3N); stoichiometric SrMe2Fe16O27, agate mortar, pellets, pre-baked several times; pO2 = 0.2 atm (air) and 1 atm
      (O2 stream): 24 h, temperature NOT stated in text; 10 atm: pressure vessel furnace 1423-1473 K, 12 h; 387 atm: HIP O2-Ar
      (Ar:O2 = 4:1) ~1473 K, 2 h; cooling rate not stated'
    measurement_conditions:
      T:
        K: 300
        note: analysis at RT
      field: null
      orientation: null
      form: sintered pellet (polycrystal), polished and C-coated for WDX
      density: null
      texture: not stated
    method: null
    quantity_definition: null
    verbatim_source: at 1423-1473 K for 12 hours
    transformation: null
    measurement_group: L03_synth
    figure_only: false
    axes: null
    split_cluster: NAKAI
    transfer: null
    holdout_kind: null
  estimate:
    name: synthesis_temperature_10atm_max
    value: 1473.0
    unit: K
    quantity_kind: temperature
    source_role: literature_fit
    provenance:
      source_id: L03
      locator: Section 2, para 1
      note: null
      status: verified
    uncertainty:
      kind: unknown
      std: null
      lower: null
      upper: null
      distribution: null
      params: {}
      declared_wide: false
    identifiable: true
  pending: null
  qualitative: null
  value_original: null
  unit_original: K
  uncertainty_note: null
  notes: null
  split: fit
- rec_id: L03-007
  lit_id: L03
  name: synthesis_temperature_387atm
  role: literature_fit
  source:
    locator:
      text: Section 2, para 1
      page: null
      table: null
      figure: null
      supplementary: null
    data_status: measured
    tier: 2
    doi: 10.2320/matertrans.MT-Y2022010
    sample_id_in_source: Me2W (Me=Co,Zn,Ni,Mg)
    formula_in_source: SrMe2Fe16O27
    synthesis: 'solid-state: SrCO3 (3N, kept at 473 K before weighing), alpha-Fe2O3 (4N), Co3O4 (3N), ZnO (4N), NiO (4N),
      MgO (3N); stoichiometric SrMe2Fe16O27, agate mortar, pellets, pre-baked several times; pO2 = 0.2 atm (air) and 1 atm
      (O2 stream): 24 h, temperature NOT stated in text; 10 atm: pressure vessel furnace 1423-1473 K, 12 h; 387 atm: HIP O2-Ar
      (Ar:O2 = 4:1) ~1473 K, 2 h; cooling rate not stated'
    measurement_conditions:
      T:
        K: 300
        note: analysis at RT
      field: null
      orientation: null
      form: sintered pellet (polycrystal), polished and C-coated for WDX
      density: null
      texture: not stated
    method: null
    quantity_definition: '''around 1473 K''; temperature gradient in HIP may be steep (authors)'
    verbatim_source: The synthesis at pO2 = 387 atm were made in a hot isostatic pressing (HIP) equipment (Kobe Steel, O2-Dr.HIP)
      for 2 hours at around 1473 K under 2000 kgf/cm3 of oxygen-argon mixed gas (Ar:O2 = 4:1).
    transformation: null
    measurement_group: L03_synth
    figure_only: false
    axes: null
    split_cluster: NAKAI
    transfer: null
    holdout_kind: null
  estimate:
    name: synthesis_temperature_387atm
    value: 1473.0
    unit: K
    quantity_kind: temperature
    source_role: literature_fit
    provenance:
      source_id: L03
      locator: Section 2, para 1
      note: null
      status: verified
    uncertainty:
      kind: unknown
      std: null
      lower: null
      upper: null
      distribution: null
      params: {}
      declared_wide: false
    identifiable: true
  pending: null
  qualitative: null
  value_original: null
  unit_original: K
  uncertainty_note: null
  notes: null
  split: fit
- rec_id: L03-008
  lit_id: L03
  name: Me_content_nstar_at_387atm
  role: literature_fit
  source:
    locator:
      text: Section 3.2 SEM-WDX composition analysis (polycrystal), Fig. 3
      page: null
      table: null
      figure: '3'
      supplementary: null
    data_status: measured
    tier: 1
    doi: 10.2320/matertrans.MT-Y2022010
    sample_id_in_source: Co2W (polycrystal, pO2=387 atm)
    formula_in_source: SrCo2Fe16O27
    synthesis: 'solid-state: SrCO3 (3N, kept at 473 K before weighing), alpha-Fe2O3 (4N), Co3O4 (3N), ZnO (4N), NiO (4N),
      MgO (3N); stoichiometric SrMe2Fe16O27, agate mortar, pellets, pre-baked several times; pO2 = 0.2 atm (air) and 1 atm
      (O2 stream): 24 h, temperature NOT stated in text; 10 atm: pressure vessel furnace 1423-1473 K, 12 h; 387 atm: HIP O2-Ar
      (Ar:O2 = 4:1) ~1473 K, 2 h; cooling rate not stated'
    measurement_conditions:
      T:
        K: 300
        note: analysis at RT
      field: null
      orientation: null
      form: sintered pellet (polycrystal), polished and C-coated for WDX
      density: null
      texture: not stated
    method: 'SEM-WDX (Oxford INCA Wave 500), standards: Sr from SrF2, Fe/Co/Zn/Ni metals; SrFe12O19 crystal for intensities'
    quantity_definition: 'n*(X) = 18 x n(X)/(n(Fe)+n(Me)): Co per formula unit (Sr:(Fe+Me)=1:18 always found); WDX, 3-4 spots
      averaged'
    verbatim_source: in Co2W, n*(Co) = 2.03 at pO2 = 387 atm, which is slightly higher than the ideal value
    transformation: null
    measurement_group: L03_WDX_Co2W_387atm
    figure_only: false
    axes: null
    split_cluster: NAKAI
    transfer: null
    holdout_kind: null
  estimate:
    name: Me_content_nstar_at_387atm
    value: 2.03
    unit: '1'
    quantity_kind: dimensionless
    source_role: literature_fit
    provenance:
      source_id: L03
      locator: Section 3.2 SEM-WDX composition analysis (polycrystal), Fig. 3
      note: 'at lower pO2 the Fe content is higher and Co lower than 16:2 (Fig. 3: figure_only); delta in SrMe2-dFe16+dO27
        attributed to Fe2+'
      status: verified
    uncertainty:
      kind: unknown
      std: null
      lower: null
      upper: null
      distribution: null
      params: {}
      declared_wide: false
    identifiable: true
  pending: null
  qualitative: null
  value_original: null
  unit_original: '1'
  uncertainty_note: null
  notes: 'at lower pO2 the Fe content is higher and Co lower than 16:2 (Fig. 3: figure_only); delta in SrMe2-dFe16+dO27 attributed
    to Fe2+'
  split: fit
- rec_id: L03-009
  lit_id: L03
  name: Me_content_nstar_at_387atm
  role: literature_fit
  source:
    locator:
      text: Section 3.2, Fig. 3
      page: null
      table: null
      figure: '3'
      supplementary: null
    data_status: measured
    tier: 2
    doi: 10.2320/matertrans.MT-Y2022010
    sample_id_in_source: Ni2W (polycrystal, pO2=387 atm)
    formula_in_source: SrNi2Fe16O27
    synthesis: 'solid-state: SrCO3 (3N, kept at 473 K before weighing), alpha-Fe2O3 (4N), Co3O4 (3N), ZnO (4N), NiO (4N),
      MgO (3N); stoichiometric SrMe2Fe16O27, agate mortar, pellets, pre-baked several times; pO2 = 0.2 atm (air) and 1 atm
      (O2 stream): 24 h, temperature NOT stated in text; 10 atm: pressure vessel furnace 1423-1473 K, 12 h; 387 atm: HIP O2-Ar
      (Ar:O2 = 4:1) ~1473 K, 2 h; cooling rate not stated'
    measurement_conditions:
      T:
        K: 300
        note: analysis at RT
      field: null
      orientation: null
      form: sintered pellet (polycrystal), polished and C-coated for WDX
      density: null
      texture: not stated
    method: SEM-WDX
    quantity_definition: n*(Ni) = 18 x n(Ni)/(n(Fe)+n(Ni))
    verbatim_source: in Ni2W, n*(Ni) = 1.93 at pO2 = 387 atm, which is close to the ideal value
    transformation: null
    measurement_group: L03_WDX_Ni2W_387atm
    figure_only: false
    axes: null
    split_cluster: NAKAI
    transfer: null
    holdout_kind: null
  estimate:
    name: Me_content_nstar_at_387atm
    value: 1.93
    unit: '1'
    quantity_kind: dimensionless
    source_role: literature_fit
    provenance:
      source_id: L03
      locator: Section 3.2, Fig. 3
      note: null
      status: verified
    uncertainty:
      kind: unknown
      std: null
      lower: null
      upper: null
      distribution: null
      params: {}
      declared_wide: false
    identifiable: true
  pending: null
  qualitative: null
  value_original: null
  unit_original: '1'
  uncertainty_note: null
  notes: null
  split: fit
- rec_id: L03-010
  lit_id: L03
  name: Me_and_Fe_content_vs_pO2
  role: literature_fit
  source:
    locator:
      text: Fig. 3
      page: null
      table: null
      figure: '3'
      supplementary: null
    data_status: measured
    tier: 1
    doi: 10.2320/matertrans.MT-Y2022010
    sample_id_in_source: Me2W
    formula_in_source: SrMe2Fe16O27
    synthesis: 'solid-state: SrCO3 (3N, kept at 473 K before weighing), alpha-Fe2O3 (4N), Co3O4 (3N), ZnO (4N), NiO (4N),
      MgO (3N); stoichiometric SrMe2Fe16O27, agate mortar, pellets, pre-baked several times; pO2 = 0.2 atm (air) and 1 atm
      (O2 stream): 24 h, temperature NOT stated in text; 10 atm: pressure vessel furnace 1423-1473 K, 12 h; 387 atm: HIP O2-Ar
      (Ar:O2 = 4:1) ~1473 K, 2 h; cooling rate not stated'
    measurement_conditions:
      T:
        K: 300
        note: analysis at RT
      field: null
      orientation: null
      form: sintered pellet (polycrystal), polished and C-coated for WDX
      density: null
      texture: not stated
    method: null
    quantity_definition: 'actual Fe and Me content per f.u. in the W phase vs sintering pO2; deviation from 16:2 order in
      air: Co < Ni < Zn < Mg; Zn2W and Mg2W do not reach ideal even at 387 atm'
    verbatim_source: Fig. 3 Fe and Me contents in Me2W versus partial oxygen pressure at the sintering process. Definition
      of n*(X) is given in the text.
    transformation: null
    measurement_group: L03_WDX_all
    figure_only: true
    axes: 'x: pO2 (atm), log scale 0.1-1000; left y: n*(Fe) 15.6-16.4; right y: n*(Me) 1.6-2.4; four series Co, Ni, Zn, Mg
      (Fe in Me2W and Me in Me2W)'
    split_cluster: NAKAI
    transfer: null
    holdout_kind: null
  estimate: null
  pending: null
  qualitative: null
  value_original: null
  unit_original: null
  uncertainty_note: null
  notes: THE key evidence that nominal != actual composition and Fe2+ appears; needs digitisation (Stage 2 part 2) if used
    as a quantitative prior for Fe2+/vacancy content
  split: fit
- rec_id: L03-011
  lit_id: L03
  name: Co2W_crystal_phase_content_M-type_Sr
  role: literature_fit
  source:
    locator:
      text: Table 1 (Sr, Fe, Co content of Co2W and impurities in the Co2W crystal)
      page: null
      table: '1'
      figure: null
      supplementary: null
    data_status: measured
    tier: 1
    doi: 10.2320/matertrans.MT-Y2022010
    sample_id_in_source: Co2W flux-grown crystal
    formula_in_source: SrCo2Fe16O27
    synthesis: 'flux growth: SrCO3, Fe2O3, Co3O4, B2O3 = Sr:Fe:Co:B = 3:14:2:2 in Pt crucible, 1613 K 20 h, cooled to 1223
      K at -2.5 K/h, then -100 K/h; HCl flux removal'
    measurement_conditions:
      T:
        K: 300
        note: analysis at RT
      field: null
      orientation: null
      form: single-crystal-like hexagonal prisms up to 5x5x5 mm, acid-treated; multiphase (not a perfect single crystal)
      density: null
      texture: not stated
    method: null
    quantity_definition: Sr content normalised to Fe+Co fixed by phase; WDX on flux-grown crystal
    verbatim_source: 'M-type (SrFe12O19): Sr 1.00  Fe 11.93  Co 0.07  (normalised so that Fe + Co = 12 (M), 30 (X), 18 (W),
      3 (spinel))'
    transformation: null
    measurement_group: L03_Co2W_crystal
    figure_only: false
    axes: null
    split_cluster: NAKAI
    transfer: null
    holdout_kind: null
  estimate:
    name: Co2W_crystal_phase_content_M-type_Sr
    value: 1.0
    unit: '1'
    quantity_kind: dimensionless
    source_role: literature_fit
    provenance:
      source_id: L03
      locator: Table 1 (Sr, Fe, Co content of Co2W and impurities in the Co2W crystal)
      note: Co content of the W phase in the crystal (1.79) is lower than polycrystal (2.03 at 387 atm)
      status: verified
    uncertainty:
      kind: unknown
      std: null
      lower: null
      upper: null
      distribution: null
      params: {}
      declared_wide: false
    identifiable: true
  pending: null
  qualitative: null
  value_original: null
  unit_original: '1'
  uncertainty_note: null
  notes: Co content of the W phase in the crystal (1.79) is lower than polycrystal (2.03 at 387 atm)
  split: fit
- rec_id: L03-012
  lit_id: L03
  name: Co2W_crystal_phase_content_M-type_Fe
  role: literature_fit
  source:
    locator:
      text: Table 1 (Sr, Fe, Co content of Co2W and impurities in the Co2W crystal)
      page: null
      table: '1'
      figure: null
      supplementary: null
    data_status: measured
    tier: 1
    doi: 10.2320/matertrans.MT-Y2022010
    sample_id_in_source: Co2W flux-grown crystal
    formula_in_source: SrCo2Fe16O27
    synthesis: 'flux growth: SrCO3, Fe2O3, Co3O4, B2O3 = Sr:Fe:Co:B = 3:14:2:2 in Pt crucible, 1613 K 20 h, cooled to 1223
      K at -2.5 K/h, then -100 K/h; HCl flux removal'
    measurement_conditions:
      T:
        K: 300
        note: analysis at RT
      field: null
      orientation: null
      form: single-crystal-like hexagonal prisms up to 5x5x5 mm, acid-treated; multiphase (not a perfect single crystal)
      density: null
      texture: not stated
    method: null
    quantity_definition: Fe content normalised to Fe+Co fixed by phase; WDX on flux-grown crystal
    verbatim_source: 'M-type (SrFe12O19): Sr 1.00  Fe 11.93  Co 0.07  (normalised so that Fe + Co = 12 (M), 30 (X), 18 (W),
      3 (spinel))'
    transformation: null
    measurement_group: L03_Co2W_crystal
    figure_only: false
    axes: null
    split_cluster: NAKAI
    transfer: null
    holdout_kind: null
  estimate:
    name: Co2W_crystal_phase_content_M-type_Fe
    value: 11.93
    unit: '1'
    quantity_kind: dimensionless
    source_role: literature_fit
    provenance:
      source_id: L03
      locator: Table 1 (Sr, Fe, Co content of Co2W and impurities in the Co2W crystal)
      note: Co content of the W phase in the crystal (1.79) is lower than polycrystal (2.03 at 387 atm)
      status: verified
    uncertainty:
      kind: unknown
      std: null
      lower: null
      upper: null
      distribution: null
      params: {}
      declared_wide: false
    identifiable: true
  pending: null
  qualitative: null
  value_original: null
  unit_original: '1'
  uncertainty_note: null
  notes: Co content of the W phase in the crystal (1.79) is lower than polycrystal (2.03 at 387 atm)
  split: fit
- rec_id: L03-013
  lit_id: L03
  name: Co2W_crystal_phase_content_M-type_Co
  role: literature_fit
  source:
    locator:
      text: Table 1 (Sr, Fe, Co content of Co2W and impurities in the Co2W crystal)
      page: null
      table: '1'
      figure: null
      supplementary: null
    data_status: measured
    tier: 1
    doi: 10.2320/matertrans.MT-Y2022010
    sample_id_in_source: Co2W flux-grown crystal
    formula_in_source: SrCo2Fe16O27
    synthesis: 'flux growth: SrCO3, Fe2O3, Co3O4, B2O3 = Sr:Fe:Co:B = 3:14:2:2 in Pt crucible, 1613 K 20 h, cooled to 1223
      K at -2.5 K/h, then -100 K/h; HCl flux removal'
    measurement_conditions:
      T:
        K: 300
        note: analysis at RT
      field: null
      orientation: null
      form: single-crystal-like hexagonal prisms up to 5x5x5 mm, acid-treated; multiphase (not a perfect single crystal)
      density: null
      texture: not stated
    method: null
    quantity_definition: Co content normalised to Fe+Co fixed by phase; WDX on flux-grown crystal
    verbatim_source: 'M-type (SrFe12O19): Sr 1.00  Fe 11.93  Co 0.07  (normalised so that Fe + Co = 12 (M), 30 (X), 18 (W),
      3 (spinel))'
    transformation: null
    measurement_group: L03_Co2W_crystal
    figure_only: false
    axes: null
    split_cluster: NAKAI
    transfer: null
    holdout_kind: null
  estimate:
    name: Co2W_crystal_phase_content_M-type_Co
    value: 0.07
    unit: '1'
    quantity_kind: dimensionless
    source_role: literature_fit
    provenance:
      source_id: L03
      locator: Table 1 (Sr, Fe, Co content of Co2W and impurities in the Co2W crystal)
      note: Co content of the W phase in the crystal (1.79) is lower than polycrystal (2.03 at 387 atm)
      status: verified
    uncertainty:
      kind: unknown
      std: null
      lower: null
      upper: null
      distribution: null
      params: {}
      declared_wide: false
    identifiable: true
  pending: null
  qualitative: null
  value_original: null
  unit_original: '1'
  uncertainty_note: null
  notes: Co content of the W phase in the crystal (1.79) is lower than polycrystal (2.03 at 387 atm)
  split: fit
- rec_id: L03-014
  lit_id: L03
  name: Co2W_crystal_phase_content_X-type_Sr
  role: literature_fit
  source:
    locator:
      text: Table 1 (Sr, Fe, Co content of Co2W and impurities in the Co2W crystal)
      page: null
      table: '1'
      figure: null
      supplementary: null
    data_status: measured
    tier: 1
    doi: 10.2320/matertrans.MT-Y2022010
    sample_id_in_source: Co2W flux-grown crystal
    formula_in_source: SrCo2Fe16O27
    synthesis: 'flux growth: SrCO3, Fe2O3, Co3O4, B2O3 = Sr:Fe:Co:B = 3:14:2:2 in Pt crucible, 1613 K 20 h, cooled to 1223
      K at -2.5 K/h, then -100 K/h; HCl flux removal'
    measurement_conditions:
      T:
        K: 300
        note: analysis at RT
      field: null
      orientation: null
      form: single-crystal-like hexagonal prisms up to 5x5x5 mm, acid-treated; multiphase (not a perfect single crystal)
      density: null
      texture: not stated
    method: null
    quantity_definition: Sr content normalised to Fe+Co fixed by phase; WDX on flux-grown crystal
    verbatim_source: 'X-type (Sr2MeFe28O46): Sr 1.96  Fe 28.12  Co 1.88  (normalised so that Fe + Co = 12 (M), 30 (X), 18
      (W), 3 (spinel))'
    transformation: null
    measurement_group: L03_Co2W_crystal
    figure_only: false
    axes: null
    split_cluster: NAKAI
    transfer: null
    holdout_kind: null
  estimate:
    name: Co2W_crystal_phase_content_X-type_Sr
    value: 1.96
    unit: '1'
    quantity_kind: dimensionless
    source_role: literature_fit
    provenance:
      source_id: L03
      locator: Table 1 (Sr, Fe, Co content of Co2W and impurities in the Co2W crystal)
      note: Co content of the W phase in the crystal (1.79) is lower than polycrystal (2.03 at 387 atm)
      status: verified
    uncertainty:
      kind: unknown
      std: null
      lower: null
      upper: null
      distribution: null
      params: {}
      declared_wide: false
    identifiable: true
  pending: null
  qualitative: null
  value_original: null
  unit_original: '1'
  uncertainty_note: null
  notes: Co content of the W phase in the crystal (1.79) is lower than polycrystal (2.03 at 387 atm)
  split: fit
- rec_id: L03-015
  lit_id: L03
  name: Co2W_crystal_phase_content_X-type_Fe
  role: literature_fit
  source:
    locator:
      text: Table 1 (Sr, Fe, Co content of Co2W and impurities in the Co2W crystal)
      page: null
      table: '1'
      figure: null
      supplementary: null
    data_status: measured
    tier: 1
    doi: 10.2320/matertrans.MT-Y2022010
    sample_id_in_source: Co2W flux-grown crystal
    formula_in_source: SrCo2Fe16O27
    synthesis: 'flux growth: SrCO3, Fe2O3, Co3O4, B2O3 = Sr:Fe:Co:B = 3:14:2:2 in Pt crucible, 1613 K 20 h, cooled to 1223
      K at -2.5 K/h, then -100 K/h; HCl flux removal'
    measurement_conditions:
      T:
        K: 300
        note: analysis at RT
      field: null
      orientation: null
      form: single-crystal-like hexagonal prisms up to 5x5x5 mm, acid-treated; multiphase (not a perfect single crystal)
      density: null
      texture: not stated
    method: null
    quantity_definition: Fe content normalised to Fe+Co fixed by phase; WDX on flux-grown crystal
    verbatim_source: 'X-type (Sr2MeFe28O46): Sr 1.96  Fe 28.12  Co 1.88  (normalised so that Fe + Co = 12 (M), 30 (X), 18
      (W), 3 (spinel))'
    transformation: null
    measurement_group: L03_Co2W_crystal
    figure_only: false
    axes: null
    split_cluster: NAKAI
    transfer: null
    holdout_kind: null
  estimate:
    name: Co2W_crystal_phase_content_X-type_Fe
    value: 28.12
    unit: '1'
    quantity_kind: dimensionless
    source_role: literature_fit
    provenance:
      source_id: L03
