Repository: 6Nightmare9/Hexaferrite

# HexW — модель W-гексаферритов

Приватный рабочий репозиторий: код, литература, исходные измерения, сохранённые расчёты и инструкции. Снимок от 27 октября 2026 года.

**Исследовательская версия 0.2.0. Независимая точность ФМР ≤10% пока не подтверждена.** Теория и результаты обработки измерений сохранены раздельно; эксперимент не переобучает модель автоматически.

## Запуск на другом компьютере

1. Владелец предоставляет коллеге доступ: **Settings → Collaborators → Add people**. Коллега принимает приглашение под своим аккаунтом GitHub.
2.

File: literature/fit/records_fit.yaml (part 13 of 21)
meta:
      locator: Table 1 (Sr, Fe, Co content of Co2W and impurities in the Co2W crystal)
      note: Co content of the W phase in the crystal (1.79) is lower than polycrystal (2.03 at 387 atm)
      status: verified
    uncertainty:
      kind: unknown
      std: null
      lower: null
      upper: null
      distribution: null
      params: {}
      declared_wide: false
    identifiable: true
  pending: null
  qualitative: null
  value_original: null
  unit_original: '1'
  uncertainty_note: null
  notes: Co content of the W phase in the crystal (1.79) is lower than polycrystal (2.03 at 387 atm)
  split: fit
- rec_id: L03-016
  lit_id: L03
  name: Co2W_crystal_phase_content_X-type_Co
  role: literature_fit
  source:
    locator:
      text: Table 1 (Sr, Fe, Co content of Co2W and impurities in the Co2W crystal)
      page: null
      table: '1'
      figure: null
      supplementary: null
    data_status: measured
    tier: 1
    doi: 10.2320/matertrans.MT-Y2022010
    sample_id_in_source: Co2W flux-grown crystal
    formula_in_source: SrCo2Fe16O27
    synthesis: 'flux growth: SrCO3, Fe2O3, Co3O4, B2O3 = Sr:Fe:Co:B = 3:14:2:2 in Pt crucible, 1613 K 20 h, cooled to 1223
      K at -2.5 K/h, then -100 K/h; HCl flux removal'
    measurement_conditions:
      T:
        K: 300
        note: analysis at RT
      field: null
      orientation: null
      form: single-crystal-like hexagonal prisms up to 5x5x5 mm, acid-treated; multiphase (not a perfect single crystal)
      density: null
      texture: not stated
    method: null
    quantity_definition: Co content normalised to Fe+Co fixed by phase; WDX on flux-grown crystal
    verbatim_source: 'X-type (Sr2MeFe28O46): Sr 1.96  Fe 28.12  Co 1.88  (normalised so that Fe + Co = 12 (M), 30 (X), 18
      (W), 3 (spinel))'
    transformation: null
    measurement_group: L03_Co2W_crystal
    figure_only: false
    axes: null
    split_cluster: NAKAI
    transfer: null
    holdout_kind: null
  estimate:
    name: Co2W_crystal_phase_content_X-type_Co
    value: 1.88
    unit: '1'
    quantity_kind: dimensionless
    source_role: literature_fit
    provenance:
      source_id: L03
      locator: Table 1 (Sr, Fe, Co content of Co2W and impurities in the Co2W crystal)
      note: Co content of the W phase in the crystal (1.79) is lower than polycrystal (2.03 at 387 atm)
      status: verified
    uncertainty:
      kind: unknown
      std: null
      lower: null
      upper: null
      distribution: null
      params: {}
      declared_wide: false
    identifiable: true
  pending: null
  qualitative: null
  value_original: null
  unit_original: '1'
  uncertainty_note: null
  notes: Co content of the W phase in the crystal (1.79) is lower than polycrystal (2.03 at 387 atm)
  split: fit
- rec_id: L03-017
  lit_id: L03
  name: Co2W_crystal_phase_content_W-type_Sr
  role: literature_fit
  source:
    locator:
      text: Table 1 (Sr, Fe, Co content of Co2W and impurities in the Co2W crystal)
      page: null
      table: '1'
      figure: null
      supplementary: null
    data_status: measured
    tier: 1
    doi: 10.2320/matertrans.MT-Y2022010
    sample_id_in_source: Co2W flux-grown crystal
    formula_in_source: SrCo2Fe16O27
    synthesis: 'flux growth: SrCO3, Fe2O3, Co3O4, B2O3 = Sr:Fe:Co:B = 3:14:2:2 in Pt crucible, 1613 K 20 h, cooled to 1223
      K at -2.5 K/h, then -100 K/h; HCl flux removal'
    measurement_conditions:
      T:
        K: 300
        note: analysis at RT
      field: null
      orientation: null
      form: single-crystal-like hexagonal prisms up to 5x5x5 mm, acid-treated; multiphase (not a perfect single crystal)
      density: null
      texture: not stated
    method: null
    quantity_definition: Sr content normalised to Fe+Co fixed by phase; WDX on flux-grown crystal
    verbatim_source: 'W-type (SrMeFe16O27): Sr 1.00  Fe 16.21  Co 1.79  (normalised so that Fe + Co = 12 (M), 30 (X), 18 (W),
      3 (spinel))'
    transformation: null
    measurement_group: L03_Co2W_crystal
    figure_only: false
    axes: null
    split_cluster: NAKAI
    transfer: null
    holdout_kind: null
  estimate:
    name: Co2W_crystal_phase_content_W-type_Sr
    value: 1.0
    unit: '1'
    quantity_kind: dimensionless
    source_role: literature_fit
    provenance:
      source_id: L03
      locator: Table 1 (Sr, Fe, Co content of Co2W and impurities in the Co2W crystal)
      note: Co content of the W phase in the crystal (1.79) is lower than polycrystal (2.03 at 387 atm)
      status: verified
    uncertainty:
      kind: unknown
      std: null
      lower: null
      upper: null
      distribution: null
      params: {}
      declared_wide: false
    identifiable: true
  pending: null
  qualitative: null
  value_original: null
  unit_original: '1'
  uncertainty_note: null
  notes: Co content of the W phase in the crystal (1.79) is lower than polycrystal (2.03 at 387 atm)
  split: fit
- rec_id: L03-018
  lit_id: L03
  name: Co2W_crystal_phase_content_W-type_Fe
  role: literature_fit
  source:
    locator:
      text: Table 1 (Sr, Fe, Co content of Co2W and impurities in the Co2W crystal)
      page: null
      table: '1'
      figure: null
      supplementary: null
    data_status: measured
    tier: 1
    doi: 10.2320/matertrans.MT-Y2022010
    sample_id_in_source: Co2W flux-grown crystal
    formula_in_source: SrCo2Fe16O27
    synthesis: 'flux growth: SrCO3, Fe2O3, Co3O4, B2O3 = Sr:Fe:Co:B = 3:14:2:2 in Pt crucible, 1613 K 20 h, cooled to 1223
      K at -2.5 K/h, then -100 K/h; HCl flux removal'
    measurement_conditions:
      T:
        K: 300
        note: analysis at RT
      field: null
      orientation: null
      form: single-crystal-like hexagonal prisms up to 5x5x5 mm, acid-treated; multiphase (not a perfect single crystal)
      density: null
      texture: not stated
    method: null
    quantity_definition: Fe content normalised to Fe+Co fixed by phase; WDX on flux-grown crystal
    verbatim_source: 'W-type (SrMeFe16O27): Sr 1.00  Fe 16.21  Co 1.79  (normalised so that Fe + Co = 12 (M), 30 (X), 18 (W),
      3 (spinel))'
    transformation: null
    measurement_group: L03_Co2W_crystal
    figure_only: false
    axes: null
    split_cluster: NAKAI
    transfer: null
    holdout_kind: null
  estimate:
    name: Co2W_crystal_phase_content_W-type_Fe
    value: 16.21
    unit: '1'
    quantity_kind: dimensionless
    source_role: literature_fit
    provenance:
      source_id: L03
      locator: Table 1 (Sr, Fe, Co content of Co2W and impurities in the Co2W crystal)
      note: Co content of the W phase in the crystal (1.79) is lower than polycrystal (2.03 at 387 atm)
      status: verified
    uncertainty:
      kind: unknown
      std: null
      lower: null
      upper: null
      distribution: null
      params: {}
      declared_wide: false
    identifiable: true
  pending: null
  qualitative: null
  value_original: null
  unit_original: '1'
  uncertainty_note: null
  notes: Co content of the W phase in the crystal (1.79) is lower than polycrystal (2.03 at 387 atm)
  split: fit
- rec_id: L03-019
  lit_id: L03
  name: Co2W_crystal_phase_content_W-type_Co
  role: literature_fit
  source:
    locator:
      text: Table 1 (Sr, Fe, Co content of Co2W and impurities in the Co2W crystal)
      page: null
      table: '1'
      figure: null
      supplementary: null
    data_status: measured
    tier: 1
    doi: 10.2320/matertrans.MT-Y2022010
    sample_id_in_source: Co2W flux-grown crystal
    formula_in_source: SrCo2Fe16O27
    synthesis: 'flux growth: SrCO3, Fe2O3, Co3O4, B2O3 = Sr:Fe:Co:B = 3:14:2:2 in Pt crucible, 1613 K 20 h, cooled to 1223
      K at -2.5 K/h, then -100 K/h; HCl flux removal'
    measurement_conditions:
      T:
        K: 300
        note: analysis at RT
      field: null
      orientation: null
      form: single-crystal-like hexagonal prisms up to 5x5x5 mm, acid-treated; multiphase (not a perfect single crystal)
      density: null
      texture: not stated
    method: null
    quantity_definition: Co content normalised to Fe+Co fixed by phase; WDX on flux-grown crystal
    verbatim_source: 'W-type (SrMeFe16O27): Sr 1.00  Fe 16.21  Co 1.79  (normalised so that Fe + Co = 12 (M), 30 (X), 18 (W),
      3 (spinel))'
    transformation: null
    measurement_group: L03_Co2W_crystal
    figure_only: false
    axes: null
    split_cluster: NAKAI
    transfer: null
    holdout_kind: null
  estimate:
    name: Co2W_crystal_phase_content_W-type_Co
    value: 1.79
    unit: '1'
    quantity_kind: dimensionless
    source_role: literature_fit
    provenance:
      source_id: L03
      locator: Table 1 (Sr, Fe, Co content of Co2W and impurities in the Co2W crystal)
      note: Co content of the W phase in the crystal (1.79) is lower than polycrystal (2.03 at 387 atm)
      status: verified
    uncertainty:
      kind: unknown
      std: null
      lower: null
      upper: null
      distribution: null
      params: {}
      declared_wide: false
    identifiable: true
  pending: null
  qualitative: null
  value_original: null
  unit_original: '1'
  uncertainty_note: null
  notes: Co content of the W phase in the crystal (1.79) is lower than polycrystal (2.03 at 387 atm)
  split: fit
- rec_id: L03-020
  lit_id: L03
  name: Co2W_crystal_phase_content_spinel_Sr
  role: literature_fit
  source:
    locator:
      text: Table 1 (Sr, Fe, Co content of Co2W and impurities in the Co2W crystal)
      page: null
      table: '1'
      figure: null
      supplementary: null
    data_status: measured
    tier: 1
    doi: 10.2320/matertrans.MT-Y2022010
    sample_id_in_source: Co2W flux-grown crystal
    formula_in_source: SrCo2Fe16O27
    synthesis: 'flux growth: SrCO3, Fe2O3, Co3O4, B2O3 = Sr:Fe:Co:B = 3:14:2:2 in Pt crucible, 1613 K 20 h, cooled to 1223
      K at -2.5 K/h, then -100 K/h; HCl flux removal'
    measurement_conditions:
      T:
        K: 300
        note: analysis at RT
      field: null
      orientation: null
      form: single-crystal-like hexagonal prisms up to 5x5x5 mm, acid-treated; multiphase (not a perfect single crystal)
      density: null
      texture: not stated
    method: null
    quantity_definition: Sr content normalised to Fe+Co fixed by phase; WDX on flux-grown crystal
    verbatim_source: 'spinel (MeFe2O4): Sr 0.00  Fe 2.13  Co 0.87  (normalised so that Fe + Co = 12 (M), 30 (X), 18 (W), 3
      (spinel))'
    transformation: null
    measurement_group: L03_Co2W_crystal
    figure_only: false
    axes: null
    split_cluster: NAKAI
    transfer: null
    holdout_kind: null
  estimate:
    name: Co2W_crystal_phase_content_spinel_Sr
    value: 0.0
    unit: '1'
    quantity_kind: dimensionless
    source_role: literature_fit
    provenance:
      source_id: L03
      locator: Table 1 (Sr, Fe, Co content of Co2W and impurities in the Co2W crystal)
      note: Co content of the W phase in the crystal (1.79) is lower than polycrystal (2.03 at 387 atm)
      status: verified
    uncertainty:
      kind: unknown
      std: null
      lower: null
      upper: null
      distribution: null
      params: {}
      declared_wide: false
    identifiable: true
  pending: null
  qualitative: null
  value_original: null
  unit_original: '1'
  uncertainty_note: null
  notes: Co content of the W phase in the crystal (1.79) is lower than polycrystal (2.03 at 387 atm)
  split: fit
- rec_id: L03-021
  lit_id: L03
  name: Co2W_crystal_phase_content_spinel_Fe
  role: literature_fit
  source:
    locator:
      text: Table 1 (Sr, Fe, Co content of Co2W and impurities in the Co2W crystal)
      page: null
      table: '1'
      figure: null
      supplementary: null
    data_status: measured
    tier: 1
    doi: 10.2320/matertrans.MT-Y2022010
    sample_id_in_source: Co2W flux-grown crystal
    formula_in_source: SrCo2Fe16O27
    synthesis: 'flux growth: SrCO3, Fe2O3, Co3O4, B2O3 = Sr:Fe:Co:B = 3:14:2:2 in Pt crucible, 1613 K 20 h, cooled to 1223
      K at -2.5 K/h, then -100 K/h; HCl flux removal'
    measurement_conditions:
      T:
        K: 300
        note: analysis at RT
      field: null
      orientation: null
      form: single-crystal-like hexagonal prisms up to 5x5x5 mm, acid-treated; multiphase (not a perfect single crystal)
      density: null
      texture: not stated
    method: null
    quantity_definition: Fe content normalised to Fe+Co fixed by phase; WDX on flux-grown crystal
    verbatim_source: 'spinel (MeFe2O4): Sr 0.00  Fe 2.13  Co 0.87  (normalised so that Fe + Co = 12 (M), 30 (X), 18 (W), 3
      (spinel))'
    transformation: null
    measurement_group: L03_Co2W_crystal
    figure_only: false
    axes: null
    split_cluster: NAKAI
    transfer: null
    holdout_kind: null
  estimate:
    name: Co2W_crystal_phase_content_spinel_Fe
    value: 2.13
    unit: '1'
    quantity_kind: dimensionless
    source_role: literature_fit
    provenance:
      source_id: L03
      locator: Table 1 (Sr, Fe, Co content of Co2W and impurities in the Co2W crystal)
      note: Co content of the W phase in the crystal (1.79) is lower than polycrystal (2.03 at 387 atm)
      status: verified
    uncertainty:
      kind: unknown
      std: null
      lower: null
      upper: null
      distribution: null
      params: {}
      declared_wide: false
    identifiable: true
  pending: null
  qualitative: null
  value_original: null
  unit_original: '1'
  uncertainty_note: null
  notes: Co content of the W phase in the crystal (1.79) is lower than polycrystal (2.03 at 387 atm)
  split: fit
- rec_id: L03-022
  lit_id: L03
  name: Co2W_crystal_phase_content_spinel_Co
  role: literature_fit
  source:
    locator:
      text: Table 1 (Sr, Fe, Co content of Co2W and impurities in the Co2W crystal)
      page: null
      table: '1'
      figure: null
      supplementary: null
    data_status: measured
    tier: 1
    doi: 10.2320/matertrans.MT-Y2022010
    sample_id_in_source: Co2W flux-grown crystal
    formula_in_source: SrCo2Fe16O27
    synthesis: 'flux growth: SrCO3, Fe2O3, Co3O4, B2O3 = Sr:Fe:Co:B = 3:14:2:2 in Pt crucible, 1613 K 20 h, cooled to 1223
      K at -2.5 K/h, then -100 K/h; HCl flux removal'
    measurement_conditions:
      T:
        K: 300
        note: analysis at RT
      field: null
      orientation: null
      form: single-crystal-like hexagonal prisms up to 5x5x5 mm, acid-treated; multiphase (not a perfect single crystal)
      density: null
      texture: not stated
    method: null
    quantity_definition: Co content normalised to Fe+Co fixed by phase; WDX on flux-grown crystal
    verbatim_source: 'spinel (MeFe2O4): Sr 0.00  Fe 2.13  Co 0.87  (normalised so that Fe + Co = 12 (M), 30 (X), 18 (W), 3
      (spinel))'
    transformation: null
    measurement_group: L03_Co2W_crystal
    figure_only: false
    axes: null
    split_cluster: NAKAI
    transfer: null
    holdout_kind: null
  estimate:
    name: Co2W_crystal_phase_content_spinel_Co
    value: 0.87
    unit: '1'
    quantity_kind: dimensionless
    source_role: literature_fit
    provenance:
      source_id: L03
      locator: Table 1 (Sr, Fe, Co content of Co2W and impurities in the Co2W crystal)
      note: Co content of the W phase in the crystal (1.79) is lower than polycrystal (2.03 at 387 atm)
      status: verified
    uncertainty:
      kind: unknown
      std: null
      lower: null
      upper: null
      distribution: null
      params: {}
      declared_wide: false
    identifiable: true
  pending: null
  qualitative: null
  value_original: null
  unit_original: '1'
  uncertainty_note: null
  notes: Co content of the W phase in the crystal (1.79) is lower than polycrystal (2.03 at 387 atm)
  split: fit
- rec_id: L03-023
  lit_id: L03
  name: no_stacking_faults_Co2W_TEM
  role: literature_fit
  source:
    locator:
      text: Section 3.4; Abstract
      page: null
      table: null
      figure: null
      supplementary: null
    data_status: measured
    tier: 1
    doi: 10.2320/matertrans.MT-Y2022010
    sample_id_in_source: Co2W crystal
    formula_in_source: SrCo2Fe16O27
    synthesis: 'solid-state: SrCO3 (3N, kept at 473 K before weighing), alpha-Fe2O3 (4N), Co3O4 (3N), ZnO (4N), NiO (4N),
      MgO (3N); stoichiometric SrMe2Fe16O27, agate mortar, pellets, pre-baked several times; pO2 = 0.2 atm (air) and 1 atm
      (O2 stream): 24 h, temperature NOT stated in text; 10 atm: pressure vessel furnace 1423-1473 K, 12 h; 387 atm: HIP O2-Ar
      (Ar:O2 = 4:1) ~1473 K, 2 h; cooling rate not stated'
    measurement_conditions:
      T:
        K: 300
        note: analysis at RT
      field: null
      orientation: null
      form: sintered pellet (polycrystal), polished and C-coated for WDX
      density: null
      texture: not stated
    method: null
    quantity_definition: STEM/TEM on ion-milled Co2W crystal
    verbatim_source: No stacking faults were observed in a total of about 20 dark-field images taken from [1-100] or [11-20].
    transformation: null
    measurement_group: L03_Co2W_TEM
    figure_only: false
    axes: null
    split_cluster: NAKAI
    transfer: null
    holdout_kind: null
  estimate: null
  pending: null
  qualitative: no stacking faults
  value_original: null
  unit_original: null
  uncertainty_note: null
  notes: null
  split: fit
- rec_id: L03-024
  lit_id: L03
  name: phase_purity_vs_pO2_qualitative
  role: literature_fit
  source:
    locator:
      text: Section 3.1, Fig. 2
      page: null
      table: null
      figure: '2'
      supplementary: null
    data_status: measured
    tier: 2
    doi: 10.2320/matertrans.MT-Y2022010
    sample_id_in_source: Me2W
    formula_in_source: SrMe2Fe16O27
    synthesis: 'solid-state: SrCO3 (3N, kept at 473 K before weighing), alpha-Fe2O3 (4N), Co3O4 (3N), ZnO (4N), NiO (4N),
      MgO (3N); stoichiometric SrMe2Fe16O27, agate mortar, pellets, pre-baked several times; pO2 = 0.2 atm (air) and 1 atm
      (O2 stream): 24 h, temperature NOT stated in text; 10 atm: pressure vessel furnace 1423-1473 K, 12 h; 387 atm: HIP O2-Ar
      (Ar:O2 = 4:1) ~1473 K, 2 h; cooling rate not stated'
    measurement_conditions:
      T:
        K: 300
        note: analysis at RT
      field: null
      orientation: null
      form: sintered pellet (polycrystal), polished and C-coated for WDX
      density: null
      texture: not stated
    method: null
    quantity_definition: XRD (Cu Ka1, 2theta 20-50 deg); no quantitative phase fractions given
    verbatim_source: In Ni2W, the spinel ferrite disappears, and a single W phase is obtained. In Zn2W, the peaks of impurity
      spinel ferrite appear larger than those at pO2 = 10 atm.
    transformation: null
    measurement_group: L03_XRD_all
    figure_only: false
    axes: null
    split_cluster: NAKAI
    transfer: null
    holdout_kind: null
  estimate: null
  pending: null
  qualitative: 'spinel impurity decreases with pO2 up to 10 atm; at 387 atm: Ni2W single phase, Co2W M-type+hematite (no spinel),
    Zn2W more spinel, Mg2W four phases'
  value_original: null
  unit_original: null
  uncertainty_note: null
  notes: 'no wt% in the paper: a gap for phase-fraction priors (need digitisation of Fig. 2 or new data)'
  split: fit
- rec_id: L03-025
  lit_id: L03
  name: recommended_pO2_for_ideal_composition
  role: literature_fit
  source:
    locator:
      text: Conclusion
      page: null
      table: null
      figure: null
      supplementary: null
    data_status: assumed_by_authors
    tier: 2
    doi: 10.2320/matertrans.MT-Y2022010
    sample_id_in_source: Me2W
    formula_in_source: SrMe2Fe16O27
    synthesis: 'solid-state: SrCO3 (3N, kept at 473 K before weighing), alpha-Fe2O3 (4N), Co3O4 (3N), ZnO (4N), NiO (4N),
      MgO (3N); stoichiometric SrMe2Fe16O27, agate mortar, pellets, pre-baked several times; pO2 = 0.2 atm (air) and 1 atm
      (O2 stream): 24 h, temperature NOT stated in text; 10 atm: pressure vessel furnace 1423-1473 K, 12 h; 387 atm: HIP O2-Ar
      (Ar:O2 = 4:1) ~1473 K, 2 h; cooling rate not stated'
    measurement_conditions:
      T:
        K: 300
        note: analysis at RT
      field: null
      orientation: null
      form: sintered pellet (polycrystal), polished and C-coated for WDX
      density: null
      texture: not stated
    method: null
    quantity_definition: lower bound claimed by authors (inequality >= 100 atm); sample Me2W
    verbatim_source: To synthesize Me-stabilized W with the ideal composition a sufficiently high oxygen pressure (>=100 atm)
      is necessary to suppress the appearance of Fe2+.
    transformation: null
    measurement_group: L03_conclusion
    figure_only: false
    axes: null
    split_cluster: NAKAI
    transfer: null
    holdout_kind: null
  estimate:
    name: recommended_pO2_for_ideal_composition
    value: 100.0
    unit: atm
    quantity_kind: pressure
    source_role: literature_fit
    provenance:
      source_id: L03
      locator: Conclusion
      note: null
      status: unverified
    uncertainty:
      kind: unknown
      std: null
      lower: null
      upper: null
      distribution: null
      params: {}
      declared_wide: false
    identifiable: true
  pending: null
  qualitative: null
  value_original: null
  unit_original: atm
  uncertainty_note: null
  notes: 'schema migration: pending (pressure, atm) -> ParameterEstimate'
  split: fit
- rec_id: C004-001
  lit_id: C004
  name: SrW_weight_fraction
  role: literature_fit
  source:
    locator:
      text: Table 2 (ratio of constituent phases and saturation magnetization at RT), p. 237
      page: '237'
      table: '2'
      figure: null
      supplementary: null
    data_status: measured
    tier: 2
    doi: 10.2109/jcersj2.25033
    sample_id_in_source: S1448
    formula_in_source: SrFe18O27
    synthesis: 'solid-state in sealed evacuated quartz tube (pO2 ~1e-8 atm at RT): SrFe12O19 + (8/3) alpha-Fe2O3 + (2/3) Fe
      (Fe reduced in H2) -> SrFe18O27, pellets, 1373-1523 K 12 h, cooled to ~500 K at 200 K/h then furnace cooled'
    measurement_conditions:
      T:
        K: 300
        note: RT
      field: null
      orientation: null
      form: polycrystalline pellet / powder (~100 um multidomain particles for VSM)
      density: null
      texture: unfixed particles freely rotating in field (random)
    method: XRD (X'Pert PRO, Cu Ka1; HighScore Plus phase ratios) + RT VSM (VSM-5SC-10HF, TOEI), high-field part up to 6.4
      MA/m extrapolated to 1/H^2=0
    quantity_definition: 'SrW wt % by XRD intensity analysis (secondary phase: Fe3O4 2-3 wt %)'
    verbatim_source: S1448  SrW (wt %) 97.1  SrM --  Fe3O4 (rest)  M (A m2/kg) 81.1(1)
    transformation: null
    measurement_group: C004_S1448
    figure_only: false
    axes: null
    split_cluster: NAKAI
    transfer: null
    holdout_kind: null
  estimate:
    name: SrW_weight_fraction
    value: 97.1
    unit: '%'
    quantity_kind: fraction_mass
    source_role: literature_fit
    provenance:
      source_id: C004
      locator: Table 2 (ratio of constituent phases and saturation magnetization at RT), p. 237
      note: synthesis T 1448 K, 12 h
      status: verified
    uncertainty:
      kind: unknown
      std: null
      lower: null
      upper: null
      distribution: null
      params: {}
      declared_wide: false
    identifiable: true
  pending: null
  qualitative: null
  value_original: '97.1'
  unit_original: '%'
  uncertainty_note: no uncertainty given for wt %
  notes: 'synthesis T 1448 K, 12 h | schema migration: quantity_kind fraction -> fraction_mass'
  split: fit
- rec_id: C004-002
  lit_id: C004
  name: Ms_RT
  role: literature_fit
  source:
    locator:
      text: Table 2, p. 237
      page: '237'
      table: '2'
      figure: null
      supplementary: null
    data_status: measured
    tier: 2
    doi: 10.2109/jcersj2.25033
    sample_id_in_source: S1448
    formula_in_source: SrFe18O27
    synthesis: 'solid-state in sealed evacuated quartz tube (pO2 ~1e-8 atm at RT): SrFe12O19 + (8/3) alpha-Fe2O3 + (2/3) Fe
      (Fe reduced in H2) -> SrFe18O27, pellets, 1373-1523 K 12 h, cooled to ~500 K at 200 K/h then furnace cooled'
    measurement_conditions:
      T:
        K: 300
        note: RT
      field: null
      orientation: null
      form: polycrystalline pellet / powder (~100 um multidomain particles for VSM)
      density: null
      texture: unfixed particles freely rotating in field (random)
    method: XRD (X'Pert PRO, Cu Ka1; HighScore Plus phase ratios) + RT VSM (VSM-5SC-10HF, TOEI), high-field part up to 6.4
      MA/m extrapolated to 1/H^2=0
    quantity_definition: saturation magnetization at RT from 1/H^2 extrapolation of high-field magnetisation (field roughly
      along easy axis for unfixed particles); includes 2-3 wt % Fe3O4
    verbatim_source: S1448 ... M (A m2/kg) 81.1(1)
    transformation: none (1 A m2/kg = 1 emu/g)
    measurement_group: C004_S1448
    figure_only: false
    axes: null
    split_cluster: NAKAI
    transfer: null
    holdout_kind: null
  estimate:
    name: Ms_RT
    value: 81.1
    unit: A*m^2/kg
    quantity_kind: specific_magnetization
    source_role: literature_fit
    provenance:
      source_id: C004
      locator: Table 2, p. 237
      note: null
      status: unverified
    uncertainty:
      kind: std
      std: 0.1
      lower: null
      upper: null
      distribution: null
      params: {}
      declared_wide: false
      convention: parenthetical_se
    identifiable: true
  pending: null
  qualitative: null
  value_original: 81.1(1)
  unit_original: A*m^2/kg
  uncertainty_note: null
  notes: 'schema migration: pending (specific_magnetization, A*m^2/kg) -> ParameterEstimate'
  split: fit
- rec_id: C004-003
  lit_id: C004
  name: SrW_weight_fraction
  role: literature_fit
  source:
    locator:
      text: Table 2 (ratio of constituent phases and saturation magnetization at RT), p. 237
      page: '237'
      table: '2'
      figure: null
      supplementary: null
    data_status: measured
    tier: 2
    doi: 10.2109/jcersj2.25033
    sample_id_in_source: S1473
    formula_in_source: SrFe18O27
    synthesis: 'solid-state in sealed evacuated quartz tube (pO2 ~1e-8 atm at RT): SrFe12O19 + (8/3) alpha-Fe2O3 + (2/3) Fe
      (Fe reduced in H2) -> SrFe18O27, pellets, 1373-1523 K 12 h, cooled to ~500 K at 200 K/h then furnace cooled'
    measurement_conditions:
      T:
        K: 300
        note: RT
      field: null
      orientation: null
      form: polycrystalline pellet / powder (~100 um multidomain particles for VSM)
      density: null
      texture: unfixed particles freely rotating in field (random)
    method: XRD (X'Pert PRO, Cu Ka1; HighScore Plus phase ratios) + RT VSM (VSM-5SC-10HF, TOEI), high-field part up to 6.4
      MA/m extrapolated to 1/H^2=0
    quantity_definition: 'SrW wt % by XRD intensity analysis (secondary phase: Fe3O4 2-3 wt %)'
    verbatim_source: S1473  SrW (wt %) 98.0  SrM --  Fe3O4 (rest)  M (A m2/kg) 81.1(1)
    transformation: null
    measurement_group: C004_S1473
    figure_only: false
    axes: null
    split_cluster: NAKAI
    transfer: null
    holdout_kind: null
  estimate:
    name: SrW_weight_fraction
    value: 98.0
    unit: '%'
    quantity_kind: fraction_mass
    source_role: literature_fit
    provenance:
      source_id: C004
      locator: Table 2 (ratio of constituent phases and saturation magnetization at RT), p. 237
      note: synthesis T 1473 K, 12 h
      status: verified
    uncertainty:
      kind: unknown
      std: null
      lower: null
      upper: null
      distribution: null
      params: {}
      declared_wide: false
    identifiable: true
  pending: null
  qualitative: null
  value_original: '98.0'
  unit_original: '%'
  uncertainty_note: no uncertainty given for wt %
  notes: 'synthesis T 1473 K, 12 h | schema migration: quantity_kind fraction -> fraction_mass'
  split: fit
- rec_id: C004-004
  lit_id: C004
  name: Ms_RT
  role: literature_fit
  source:
    locator:
      text: Table 2, p. 237
      page: '237'
      table: '2'
      figure: null
      supplementary: null
    data_status: measured
    tier: 2
    doi: 10.2109/jcersj2.25033
    sample_id_in_source: S1473
    formula_in_source: SrFe18O27
    synthesis: 'solid-state in sealed evacuated quartz tube (pO2 ~1e-8 atm at RT): SrFe12O19 + (8/3) alpha-Fe2O3 + (2/3) Fe
      (Fe reduced in H2) -> SrFe18O27, pellets, 1373-1523 K 12 h, cooled to ~500 K at 200 K/h then furnace cooled'
    measurement_conditions:
      T:
        K: 300
        note: RT
      field: null
      orientation: null
      form: polycrystalline pellet / powder (~100 um multidomain particles for VSM)
      density: null
      texture: unfixed particles freely rotating in field (random)
    method: XRD (X'Pert PRO, Cu Ka1; HighScore Plus phase ratios) + RT VSM (VSM-5SC-10HF, TOEI), high-field part up to 6.4
      MA/m extrapolated to 1/H^2=0
    quantity_definition: saturation magnetization at RT from 1/H^2 extrapolation of high-field magnetisation (field roughly
      along easy axis for unfixed particles); includes 2-3 wt % Fe3O4
    verbatim_source: S1473 ... M (A m2/kg) 81.1(1)
    transformation: none (1 A m2/kg = 1 emu/g)
    measurement_group: C004_S1473
    figure_only: false
    axes: null
    split_cluster: NAKAI
    transfer: null
    holdout_kind: null
  estimate:
    name: Ms_RT
    value: 81.1
    unit: A*m^2/kg
    quantity_kind: specific_magnetization
    source_role: literature_fit
    provenance:
      source_id: C004
      locator: Table 2, p. 237
      note: null
      status: unverified
    uncertainty:
      kind: std
      std: 0.1
      lower: null
      upper: null
      distribution: null
      params: {}
      declared_wide: false
      convention: parenthetical_se
    identifiable: true
  pending: null
  qualitative: null
  value_original: 81.1(1)
  unit_original: A*m^2/kg
  uncertainty_note: null
  notes: 'schema migration: pending (specific_magnetization, A*m^2/kg) -> ParameterEstimate'
  split: fit
- rec_id: C004-005
  lit_id: C004
  name: SrW_weight_fraction
  role: literature_fit
  source:
    locator:
      text: Table 2 (ratio of constituent phases and saturation magnetization at RT), p. 237
      page: '237'
      table: '2'
      figure: null
      supplementary: null
    data_status: measured
    tier: 2
    doi: 10.2109/jcersj2.25033
    sample_id_in_source: S1523
    formula_in_source: SrFe18O27
    synthesis: 'solid-state in sealed evacuated quartz tube (pO2 ~1e-8 atm at RT): SrFe12O19 + (8/3) alpha-Fe2O3 + (2/3) Fe
      (Fe reduced in H2) -> SrFe18O27, pellets, 1373-1523 K 12 h, cooled to ~500 K at 200 K/h then furnace cooled'
    measurement_conditions:
      T:
        K: 300
        note: RT
      field: null
      orientation: null
      form: polycrystalline pellet / powder (~100 um multidomain particles for VSM)
      density: null
      texture: unfixed particles freely rotating in field (random)
    method: XRD (X'Pert PRO, Cu Ka1; HighScore Plus phase ratios) + RT VSM (VSM-5SC-10HF, TOEI), high-field part up to 6.4
      MA/m extrapolated to 1/H^2=0
    quantity_definition: 'SrW wt % by XRD intensity analysis (secondary phase: Fe3O4 2-3 wt %)'
    verbatim_source: S1523  SrW (wt %) 97.9  SrM --  Fe3O4 (rest)  M (A m2/kg) 81.0(1)
    transformation: null
    measurement_group: C004_S1523
    figure_only: false
    axes: null
    split_cluster: NAKAI
    transfer: null
    holdout_kind: null
  estimate:
    name: SrW_weight_fraction
    value: 97.9
    unit: '%'
    quantity_kind: fraction_mass
    source_role: literature_fit
    provenance:
      source_id: C004
      locator: Table 2 (ratio of constituent phases and saturation magnetization at RT), p. 237
      note: synthesis T 1523 K, 12 h
      status: verified
    uncertainty:
      kind: unknown
      std: null
      lower: null
      upper: null
      distribution: null
      params: {}
      declared_wide: false
    identifiable: true
  pending: null
  qualitative: null
  value_original: '97.9'
  unit_original: '%'
  uncertainty_note: no uncertainty given for wt %
  notes: 'synthesis T 1523 K, 12 h | schema migration: quantity_kind fraction -> fraction_mass'
  split: fit
- rec_id: C004-006
  lit_id: C004
  name: Ms_RT
  role: literature_fit
  source:
    locator:
      text: Table 2, p. 237
      page: '237'
      table: '2'
      figure: null
      supplementary: null
    data_status: measured
    tier: 2
    doi: 10.2109/jcersj2.25033
    sample_id_in_source: S1523
    formula_in_source: SrFe18O27
    synthesis: 'solid-state in sealed evacuated quartz tube (pO2 ~1e-8 atm at RT): SrFe12O19 + (8/3) alpha-Fe2O3 + (2/3) Fe
      (Fe reduced in H2) -> SrFe18O27, pellets, 1373-1523 K 12 h, cooled to ~500 K at 200 K/h then furnace cooled'
    measurement_conditions:
      T:
        K: 300
        note: RT
      field: null
      orientation: null
      form: polycrystalline pellet / powder (~100 um multidomain particles for VSM)
      density: null
      texture: unfixed particles freely rotating in field (random)
    method: XRD (X'Pert PRO, Cu Ka1; HighScore Plus phase ratios) + RT VSM (VSM-5SC-10HF, TOEI), high-field part up to 6.4
      MA/m extrapolated to 1/H^2=0
    quantity_definition: saturation magnetization at RT from 1/H^2 extrapolation of high-field magnetisation (field roughly
      along easy axis for unfixed particles); includes 2-3 wt % Fe3O4
    verbatim_source: S1523 ... M (A m2/kg) 81.0(1)
    transformation: none (1 A m2/kg = 1 emu/g)
    measurement_group: C004_S1523
    figure_only: false
    axes: null
    split_cluster: NAKAI
    transfer: null
    holdout_kind: null
  estimate:
    name: Ms_RT
    value: 81.0
    unit: A*m^2/kg
    quantity_kind: specific_magnetization
    source_role: literature_fit
    provenance:
      source_id: C004
      locator: Table 2, p. 237
      note: null
      status: unverified
    uncertainty:
      kind: std
      std: 0.1
      lower: null
      upper: null
      distribution: null
      params: {}
      declared_wide: false
      convention: parenthetical_se
    identifiable: true
  pending: null
  qualitative: null
  value_original: 81.0(1)
  unit_original: A*m^2/kg
  uncertainty_note: null
  notes: 'schema migration: pending (specific_magnetization, A*m^2/kg) -> ParameterEstimate'
  split: fit
- rec_id: C004-007
  lit_id: C004
  name: Ms_RT_no_W_phase
  role: literature_fit
  source:
    locator:
      text: Table 2, p. 237
      page: '237'
      table: '2'
      figure: null
      supplementary: null
    data_status: measured
    tier: 2
    doi: 10.2109/jcersj2.25033
    sample_id_in_source: S1373
    formula_in_source: SrFe18O27 (nominal; actually SrM + Fe3O4 + a-Fe2O3)
    synthesis: 'solid-state in sealed evacuated quartz tube (pO2 ~1e-8 atm at RT): SrFe12O19 + (8/3) alpha-Fe2O3 + (2/3) Fe
      (Fe reduced in H2) -> SrFe18O27, pellets, 1373-1523 K 12 h, cooled to ~500 K at 200 K/h then furnace cooled'
    measurement_conditions:
      T:
        K: 300
        note: RT
      field: null
      orientation: null
      form: polycrystalline pellet / powder (~100 um multidomain particles for VSM)
      density: null
      texture: unfixed particles freely rotating in field (random)
    method: XRD (X'Pert PRO, Cu Ka1; HighScore Plus phase ratios) + RT VSM (VSM-5SC-10HF, TOEI), high-field part up to 6.4
      MA/m extrapolated to 1/H^2=0
    quantity_definition: 'mixture below the W-phase stability boundary: not a W-phase value'
    verbatim_source: S1373  SrW --  SrM 63-65 wt %  Fe3O4 33-35 wt %  alpha-Fe2O3 2 wt %  M 78.9(1)
    transformation: null
    measurement_group: C004_S1373
    figure_only: false
    axes: null
    split_cluster: NAKAI
    transfer: null
    holdout_kind: null
  estimate:
    name: Ms_RT_no_W_phase
    value: 78.9
    unit: A*m^2/kg
    quantity_kind: specific_magnetization
    source_role: literature_fit
    provenance:
      source_id: C004
      locator: Table 2, p. 237
      note: null
      status: unverified
    uncertainty:
      kind: std
      std: 0.1
      lower: null
      upper: null
      distribution: null
      params: {}
      declared_wide: false
      convention: parenthetical_se
    identifiable: true
  pending: null
  qualitative: null
  value_original: 78.9(1)
  unit_original: A*m^2/kg
  uncertainty_note: null
  notes: 'schema migration: pending (specific_magnetization, A*m^2/kg) -> ParameterEstimate'
  split: fit
- rec_id: C004-008
  lit_id: C004
  name: Ms_RT_no_W_phase
  role: literature_fit
  source:
    locator:
      text: Table 2, p. 237
      page: '237'
      table: '2'
      figure: null
      supplementary: null
    data_status: measured
    tier: 2
    doi: 10.2109/jcersj2.25033
    sample_id_in_source: S1423
    formula_in_source: SrFe18O27 (nominal; actually SrM + Fe3O4 + a-Fe2O3)
    synthesis: 'solid-state in sealed evacuated quartz tube (pO2 ~1e-8 atm at RT): SrFe12O19 + (8/3) alpha-Fe2O3 + (2/3) Fe
      (Fe reduced in H2) -> SrFe18O27, pellets, 1373-1523 K 12 h, cooled to ~500 K at 200 K/h then furnace cooled'
    measurement_conditions:
      T:
        K: 300
        note: RT
      field: null
      orientation: null
      form: polycrystalline pellet / powder (~100 um multidomain particles for VSM)
      density: null
      texture: unfixed particles freely rotating in field (random)
    method: XRD (X'Pert PRO, Cu Ka1; HighScore Plus phase ratios) + RT VSM (VSM-5SC-10HF, TOEI), high-field part up to 6.4
      MA/m extrapolated to 1/H^2=0
    quantity_definition: 'mixture below the W-phase stability boundary: not a W-phase value'
    verbatim_source: S1423  SrW --  SrM 63-65 wt %  Fe3O4 33-35 wt %  alpha-Fe2O3 2 wt %  M 78.8(1)
    transformation: null
    measurement_group: C004_S1423
    figure_only: false
    axes: null
    split_cluster: NAKAI
    transfer: null
    holdout_kind: null
  estimate:
    name: Ms_RT_no_W_phase
    value: 78.8
    unit: A*m^2/kg
    quantity_kind: specific_magnetization
    source_role: literature_fit
    provenance:
      source_id: C004
      locator: Table 2, p. 237
      note: null
      status: unverified
    uncertainty:
      kind: std
      std: 0.1
      lower: null
      upper: null
      distribution: null
      params: {}
      declared_wide: false
      convention: parenthetical_se
    identifiable: true
  pending: null
  qualitative: null
  value_original: 78.8(1)
  unit_original: A*m^2/kg
  uncertainty_note: null
  notes: 'schema migration: pending (specific_magnetization, A*m^2/kg) -> ParameterEstimate'
  split: fit
- rec_id: C004-009
  lit_id: C004
  name: W_phase_lower_stability_limit_TL_min
  role: literature_fit
  source:
    locator:
      text: Section 3.2 and Fig. 5 caption; Abstract ('only above 1448 K')
      page: null
      table: null
      figure: '5'
      supplementary: null
    data_status: measured
    tier: 2
    doi: 10.2109/jcersj2.25033
    sample_id_in_source: SrFe18O27
    formula_in_source: SrFe18O27
    synthesis: 'solid-state in sealed evacuated quartz tube (pO2 ~1e-8 atm at RT): SrFe12O19 + (8/3) alpha-Fe2O3 + (2/3) Fe
      (Fe reduced in H2) -> SrFe18O27, pellets, 1373-1523 K 12 h, cooled to ~500 K at 200 K/h then furnace cooled'
    measurement_conditions:
      T:
        K: 300
        note: RT
      field: null
      orientation: null
      form: polycrystalline pellet / powder (~100 um multidomain particles for VSM)
      density: null
      texture: unfixed particles freely rotating in field (random)
    method: XRD (X'Pert PRO, Cu Ka1; HighScore Plus phase ratios) + RT VSM (VSM-5SC-10HF, TOEI), high-field part up to 6.4
      MA/m extrapolated to 1/H^2=0
    quantity_definition: redox-free decomposition SrW -> SrM + 2 Fe3O4 boundary (pO2-independent); SrW formed only above it
    verbatim_source: TL is estimated to be between 1423 and 1448 K
    transformation: null
    measurement_group: C004_phase_boundary
    figure_only: false
    axes: null
    split_cluster: NAKAI
    transfer: null
    holdout_kind: null
  estimate:
    name: W_phase_lower_stability_limit_TL_min
    value: 1423.0
