Repository: 6Nightmare9/Hexaferrite

# HexW — модель W-гексаферритов

Приватный рабочий репозиторий: код, литература, исходные измерения, сохранённые расчёты и инструкции. Снимок от 27 октября 2026 года.

**Исследовательская версия 0.2.0. Независимая точность ФМР ≤10% пока не подтверждена.** Теория и результаты обработки измерений сохранены раздельно; эксперимент не переобучает модель автоматически.

## Запуск на другом компьютере

1. Владелец предоставляет коллеге доступ: **Settings → Collaborators → Add people**. Коллега принимает приглашение под своим аккаунтом GitHub.
2.

File: literature/fit/records_fit.yaml (part 16 of 21)
meta:
    data_status: calculated
    tier: 2
    doi: 10.1016/j.actamat.2025.120828
    sample_id_in_source: SrKW
    formula_in_source: Sr0.5K0.5Fe18O27
    synthesis: n/a (DFT)
    measurement_conditions:
      T:
        K: 0
        note: static DFT, no thermal effects
      field: null
      orientation: magnetisation along c (easy axis) and a for MAE
      form: ideal crystal, 92-atom cell
      density: n/a
      texture: n/a
    method: VASP, PAW, PBE GGA+U (Dudarev, U_eff = 3 eV on Fe 3d, from linear response), 92-atom hexagonal cell P63/mmc (SrW),
      gamma-centred 5x5x1 k-mesh (SCF), cutoff 600 eV, SCF 1e-6 eV, forces <0.01 eV/A; SOC noncollinear for MAE with 12x12x2
      k-mesh and Bloechl tetrahedra; collinear Gorter ferrimagnet 4e,4f1,4f3 antiparallel to 6g,4f2,12k,2d; K/Ca/Ba/La replace
      half of the Sr atoms at 2b (symmetry P-6m2)
    quantity_definition: orbital moment along the easy axis, GGA+U+SOC
    verbatim_source: Fe(4e)  ms = -3.948  ml = -0.016  [SrKW]
    transformation: null
    measurement_group: L05_SrKW_DFT
    figure_only: false
    axes: null
    split_cluster: ISLAM_L05
    transfer: null
    holdout_kind: null
  estimate:
    name: Fe_orbital_moment_W1_4e
    value: -0.016
    unit: muB
    quantity_kind: magnetic_moment
    source_role: literature_fit
    provenance:
      source_id: L05
      locator: Table 2, p. 5
      note: null
      status: unverified
    uncertainty:
      kind: unknown
      std: null
      lower: null
      upper: null
      distribution: null
      params: {}
      declared_wide: false
    identifiable: true
  pending: null
  qualitative: null
  value_original: '-0.016'
  unit_original: muB
  uncertainty_note: null
  notes: 'schema migration: pending (magnetic_moment, muB) -> ParameterEstimate'
  split: fit
- rec_id: L05-039
  lit_id: L05
  name: Fe_spin_moment_W2_4f1
  role: literature_fit
  source:
    locator:
      text: Table 2 (calculated average total spin ms and orbital ml moments), p. 5
      page: '5'
      table: '2'
      figure: null
      supplementary: null
    data_status: calculated
    tier: 2
    doi: 10.1016/j.actamat.2025.120828
    sample_id_in_source: SrKW
    formula_in_source: Sr0.5K0.5Fe18O27
    synthesis: n/a (DFT)
    measurement_conditions:
      T:
        K: 0
        note: static DFT, no thermal effects
      field: null
      orientation: magnetisation along c (easy axis) and a for MAE
      form: ideal crystal, 92-atom cell
      density: n/a
      texture: n/a
    method: VASP, PAW, PBE GGA+U (Dudarev, U_eff = 3 eV on Fe 3d, from linear response), 92-atom hexagonal cell P63/mmc (SrW),
      gamma-centred 5x5x1 k-mesh (SCF), cutoff 600 eV, SCF 1e-6 eV, forces <0.01 eV/A; SOC noncollinear for MAE with 12x12x2
      k-mesh and Bloechl tetrahedra; collinear Gorter ferrimagnet 4e,4f1,4f3 antiparallel to 6g,4f2,12k,2d; K/Ca/Ba/La replace
      half of the Sr atoms at 2b (symmetry P-6m2)
    quantity_definition: 'spin moment in PAW sphere (U=3 eV); sign: negative = antiparallel to net moment; orbital moment
      is along easy axis (c)'
    verbatim_source: Fe(4f1)  ms = -3.946  ml = -0.017  [SrKW]
    transformation: null
    measurement_group: L05_SrKW_DFT
    figure_only: false
    axes: null
    split_cluster: ISLAM_L05
    transfer: null
    holdout_kind: null
  estimate:
    name: Fe_spin_moment_W2_4f1
    value: -3.946
    unit: muB
    quantity_kind: magnetic_moment
    source_role: literature_fit
    provenance:
      source_id: L05
      locator: Table 2 (calculated average total spin ms and orbital ml moments), p. 5
      note: null
      status: unverified
    uncertainty:
      kind: unknown
      std: null
      lower: null
      upper: null
      distribution: null
      params: {}
      declared_wide: false
    identifiable: true
  pending: null
  qualitative: null
  value_original: '-3.946'
  unit_original: muB
  uncertainty_note: null
  notes: 'Table text layer misaligned; values read from rendered page | schema migration: pending (magnetic_moment, muB) ->
    ParameterEstimate'
  split: fit
- rec_id: L05-040
  lit_id: L05
  name: Fe_orbital_moment_W2_4f1
  role: literature_fit
  source:
    locator:
      text: Table 2, p. 5
      page: '5'
      table: '2'
      figure: null
      supplementary: null
    data_status: calculated
    tier: 2
    doi: 10.1016/j.actamat.2025.120828
    sample_id_in_source: SrKW
    formula_in_source: Sr0.5K0.5Fe18O27
    synthesis: n/a (DFT)
    measurement_conditions:
      T:
        K: 0
        note: static DFT, no thermal effects
      field: null
      orientation: magnetisation along c (easy axis) and a for MAE
      form: ideal crystal, 92-atom cell
      density: n/a
      texture: n/a
    method: VASP, PAW, PBE GGA+U (Dudarev, U_eff = 3 eV on Fe 3d, from linear response), 92-atom hexagonal cell P63/mmc (SrW),
      gamma-centred 5x5x1 k-mesh (SCF), cutoff 600 eV, SCF 1e-6 eV, forces <0.01 eV/A; SOC noncollinear for MAE with 12x12x2
      k-mesh and Bloechl tetrahedra; collinear Gorter ferrimagnet 4e,4f1,4f3 antiparallel to 6g,4f2,12k,2d; K/Ca/Ba/La replace
      half of the Sr atoms at 2b (symmetry P-6m2)
    quantity_definition: orbital moment along the easy axis, GGA+U+SOC
    verbatim_source: Fe(4f1)  ms = -3.946  ml = -0.017  [SrKW]
    transformation: null
    measurement_group: L05_SrKW_DFT
    figure_only: false
    axes: null
    split_cluster: ISLAM_L05
    transfer: null
    holdout_kind: null
  estimate:
    name: Fe_orbital_moment_W2_4f1
    value: -0.017
    unit: muB
    quantity_kind: magnetic_moment
    source_role: literature_fit
    provenance:
      source_id: L05
      locator: Table 2, p. 5
      note: null
      status: unverified
    uncertainty:
      kind: unknown
      std: null
      lower: null
      upper: null
      distribution: null
      params: {}
      declared_wide: false
    identifiable: true
  pending: null
  qualitative: null
  value_original: '-0.017'
  unit_original: muB
  uncertainty_note: null
  notes: 'schema migration: pending (magnetic_moment, muB) -> ParameterEstimate'
  split: fit
- rec_id: L05-041
  lit_id: L05
  name: Fe_spin_moment_W3_6g
  role: literature_fit
  source:
    locator:
      text: Table 2 (calculated average total spin ms and orbital ml moments), p. 5
      page: '5'
      table: '2'
      figure: null
      supplementary: null
    data_status: calculated
    tier: 2
    doi: 10.1016/j.actamat.2025.120828
    sample_id_in_source: SrKW
    formula_in_source: Sr0.5K0.5Fe18O27
    synthesis: n/a (DFT)
    measurement_conditions:
      T:
        K: 0
        note: static DFT, no thermal effects
      field: null
      orientation: magnetisation along c (easy axis) and a for MAE
      form: ideal crystal, 92-atom cell
      density: n/a
      texture: n/a
    method: VASP, PAW, PBE GGA+U (Dudarev, U_eff = 3 eV on Fe 3d, from linear response), 92-atom hexagonal cell P63/mmc (SrW),
      gamma-centred 5x5x1 k-mesh (SCF), cutoff 600 eV, SCF 1e-6 eV, forces <0.01 eV/A; SOC noncollinear for MAE with 12x12x2
      k-mesh and Bloechl tetrahedra; collinear Gorter ferrimagnet 4e,4f1,4f3 antiparallel to 6g,4f2,12k,2d; K/Ca/Ba/La replace
      half of the Sr atoms at 2b (symmetry P-6m2)
    quantity_definition: 'spin moment in PAW sphere (U=3 eV); sign: negative = antiparallel to net moment; orbital moment
      is along easy axis (c)'
    verbatim_source: Fe(6g)  ms = 3.878  ml = 0.026  [SrKW]
    transformation: null
    measurement_group: L05_SrKW_DFT
    figure_only: false
    axes: null
    split_cluster: ISLAM_L05
    transfer: null
    holdout_kind: null
  estimate:
    name: Fe_spin_moment_W3_6g
    value: 3.878
    unit: muB
    quantity_kind: magnetic_moment
    source_role: literature_fit
    provenance:
      source_id: L05
      locator: Table 2 (calculated average total spin ms and orbital ml moments), p. 5
      note: null
      status: unverified
    uncertainty:
      kind: unknown
      std: null
      lower: null
      upper: null
      distribution: null
      params: {}
      declared_wide: false
    identifiable: true
  pending: null
  qualitative: null
  value_original: '3.878'
  unit_original: muB
  uncertainty_note: null
  notes: 'Table text layer misaligned; values read from rendered page | schema migration: pending (magnetic_moment, muB) ->
    ParameterEstimate'
  split: fit
- rec_id: L05-042
  lit_id: L05
  name: Fe_orbital_moment_W3_6g
  role: literature_fit
  source:
    locator:
      text: Table 2, p. 5
      page: '5'
      table: '2'
      figure: null
      supplementary: null
    data_status: calculated
    tier: 2
    doi: 10.1016/j.actamat.2025.120828
    sample_id_in_source: SrKW
    formula_in_source: Sr0.5K0.5Fe18O27
    synthesis: n/a (DFT)
    measurement_conditions:
      T:
        K: 0
        note: static DFT, no thermal effects
      field: null
      orientation: magnetisation along c (easy axis) and a for MAE
      form: ideal crystal, 92-atom cell
      density: n/a
      texture: n/a
    method: VASP, PAW, PBE GGA+U (Dudarev, U_eff = 3 eV on Fe 3d, from linear response), 92-atom hexagonal cell P63/mmc (SrW),
      gamma-centred 5x5x1 k-mesh (SCF), cutoff 600 eV, SCF 1e-6 eV, forces <0.01 eV/A; SOC noncollinear for MAE with 12x12x2
      k-mesh and Bloechl tetrahedra; collinear Gorter ferrimagnet 4e,4f1,4f3 antiparallel to 6g,4f2,12k,2d; K/Ca/Ba/La replace
      half of the Sr atoms at 2b (symmetry P-6m2)
    quantity_definition: orbital moment along the easy axis, GGA+U+SOC
    verbatim_source: Fe(6g)  ms = 3.878  ml = 0.026  [SrKW]
    transformation: null
    measurement_group: L05_SrKW_DFT
    figure_only: false
    axes: null
    split_cluster: ISLAM_L05
    transfer: null
    holdout_kind: null
  estimate:
    name: Fe_orbital_moment_W3_6g
    value: 0.026
    unit: muB
    quantity_kind: magnetic_moment
    source_role: literature_fit
    provenance:
      source_id: L05
      locator: Table 2, p. 5
      note: null
      status: unverified
    uncertainty:
      kind: unknown
      std: null
      lower: null
      upper: null
      distribution: null
      params: {}
      declared_wide: false
    identifiable: true
  pending: null
  qualitative: null
  value_original: '0.026'
  unit_original: muB
  uncertainty_note: null
  notes: 'schema migration: pending (magnetic_moment, muB) -> ParameterEstimate'
  split: fit
- rec_id: L05-043
  lit_id: L05
  name: Fe_spin_moment_W4_4f2
  role: literature_fit
  source:
    locator:
      text: Table 2 (calculated average total spin ms and orbital ml moments), p. 5
      page: '5'
      table: '2'
      figure: null
      supplementary: null
    data_status: calculated
    tier: 2
    doi: 10.1016/j.actamat.2025.120828
    sample_id_in_source: SrKW
    formula_in_source: Sr0.5K0.5Fe18O27
    synthesis: n/a (DFT)
    measurement_conditions:
      T:
        K: 0
        note: static DFT, no thermal effects
      field: null
      orientation: magnetisation along c (easy axis) and a for MAE
      form: ideal crystal, 92-atom cell
      density: n/a
      texture: n/a
    method: VASP, PAW, PBE GGA+U (Dudarev, U_eff = 3 eV on Fe 3d, from linear response), 92-atom hexagonal cell P63/mmc (SrW),
      gamma-centred 5x5x1 k-mesh (SCF), cutoff 600 eV, SCF 1e-6 eV, forces <0.01 eV/A; SOC noncollinear for MAE with 12x12x2
      k-mesh and Bloechl tetrahedra; collinear Gorter ferrimagnet 4e,4f1,4f3 antiparallel to 6g,4f2,12k,2d; K/Ca/Ba/La replace
      half of the Sr atoms at 2b (symmetry P-6m2)
    quantity_definition: 'spin moment in PAW sphere (U=3 eV); sign: negative = antiparallel to net moment; orbital moment
      is along easy axis (c)'
    verbatim_source: Fe(4f2)  ms = 4.067  ml = 0.021  [SrKW]
    transformation: null
    measurement_group: L05_SrKW_DFT
    figure_only: false
    axes: null
    split_cluster: ISLAM_L05
    transfer: null
    holdout_kind: null
  estimate:
    name: Fe_spin_moment_W4_4f2
    value: 4.067
    unit: muB
    quantity_kind: magnetic_moment
    source_role: literature_fit
    provenance:
      source_id: L05
      locator: Table 2 (calculated average total spin ms and orbital ml moments), p. 5
      note: null
      status: unverified
    uncertainty:
      kind: unknown
      std: null
      lower: null
      upper: null
      distribution: null
      params: {}
      declared_wide: false
    identifiable: true
  pending: null
  qualitative: null
  value_original: '4.067'
  unit_original: muB
  uncertainty_note: null
  notes: 'Table text layer misaligned; values read from rendered page | schema migration: pending (magnetic_moment, muB) ->
    ParameterEstimate'
  split: fit
- rec_id: L05-044
  lit_id: L05
  name: Fe_orbital_moment_W4_4f2
  role: literature_fit
  source:
    locator:
      text: Table 2, p. 5
      page: '5'
      table: '2'
      figure: null
      supplementary: null
    data_status: calculated
    tier: 2
    doi: 10.1016/j.actamat.2025.120828
    sample_id_in_source: SrKW
    formula_in_source: Sr0.5K0.5Fe18O27
    synthesis: n/a (DFT)
    measurement_conditions:
      T:
        K: 0
        note: static DFT, no thermal effects
      field: null
      orientation: magnetisation along c (easy axis) and a for MAE
      form: ideal crystal, 92-atom cell
      density: n/a
      texture: n/a
    method: VASP, PAW, PBE GGA+U (Dudarev, U_eff = 3 eV on Fe 3d, from linear response), 92-atom hexagonal cell P63/mmc (SrW),
      gamma-centred 5x5x1 k-mesh (SCF), cutoff 600 eV, SCF 1e-6 eV, forces <0.01 eV/A; SOC noncollinear for MAE with 12x12x2
      k-mesh and Bloechl tetrahedra; collinear Gorter ferrimagnet 4e,4f1,4f3 antiparallel to 6g,4f2,12k,2d; K/Ca/Ba/La replace
      half of the Sr atoms at 2b (symmetry P-6m2)
    quantity_definition: orbital moment along the easy axis, GGA+U+SOC
    verbatim_source: Fe(4f2)  ms = 4.067  ml = 0.021  [SrKW]
    transformation: null
    measurement_group: L05_SrKW_DFT
    figure_only: false
    axes: null
    split_cluster: ISLAM_L05
    transfer: null
    holdout_kind: null
  estimate:
    name: Fe_orbital_moment_W4_4f2
    value: 0.021
    unit: muB
    quantity_kind: magnetic_moment
    source_role: literature_fit
    provenance:
      source_id: L05
      locator: Table 2, p. 5
      note: null
      status: unverified
    uncertainty:
      kind: unknown
      std: null
      lower: null
      upper: null
      distribution: null
      params: {}
      declared_wide: false
    identifiable: true
  pending: null
  qualitative: null
  value_original: '0.021'
  unit_original: muB
  uncertainty_note: null
  notes: 'schema migration: pending (magnetic_moment, muB) -> ParameterEstimate'
  split: fit
- rec_id: L05-045
  lit_id: L05
  name: Fe_spin_moment_W5_12k
  role: literature_fit
  source:
    locator:
      text: Table 2 (calculated average total spin ms and orbital ml moments), p. 5
      page: '5'
      table: '2'
      figure: null
      supplementary: null
    data_status: calculated
    tier: 2
    doi: 10.1016/j.actamat.2025.120828
    sample_id_in_source: SrKW
    formula_in_source: Sr0.5K0.5Fe18O27
    synthesis: n/a (DFT)
    measurement_conditions:
      T:
        K: 0
        note: static DFT, no thermal effects
      field: null
      orientation: magnetisation along c (easy axis) and a for MAE
      form: ideal crystal, 92-atom cell
      density: n/a
      texture: n/a
    method: VASP, PAW, PBE GGA+U (Dudarev, U_eff = 3 eV on Fe 3d, from linear response), 92-atom hexagonal cell P63/mmc (SrW),
      gamma-centred 5x5x1 k-mesh (SCF), cutoff 600 eV, SCF 1e-6 eV, forces <0.01 eV/A; SOC noncollinear for MAE with 12x12x2
      k-mesh and Bloechl tetrahedra; collinear Gorter ferrimagnet 4e,4f1,4f3 antiparallel to 6g,4f2,12k,2d; K/Ca/Ba/La replace
      half of the Sr atoms at 2b (symmetry P-6m2)
    quantity_definition: 'spin moment in PAW sphere (U=3 eV); sign: negative = antiparallel to net moment; orbital moment
      is along easy axis (c)'
    verbatim_source: Fe(12k)  ms = 4.092  ml = 0.016  [SrKW]
    transformation: null
    measurement_group: L05_SrKW_DFT
    figure_only: false
    axes: null
    split_cluster: ISLAM_L05
    transfer: null
    holdout_kind: null
  estimate:
    name: Fe_spin_moment_W5_12k
    value: 4.092
    unit: muB
    quantity_kind: magnetic_moment
    source_role: literature_fit
    provenance:
      source_id: L05
      locator: Table 2 (calculated average total spin ms and orbital ml moments), p. 5
      note: null
      status: unverified
    uncertainty:
      kind: unknown
      std: null
      lower: null
      upper: null
      distribution: null
      params: {}
      declared_wide: false
    identifiable: true
  pending: null
  qualitative: null
  value_original: '4.092'
  unit_original: muB
  uncertainty_note: null
  notes: 'Table text layer misaligned; values read from rendered page | schema migration: pending (magnetic_moment, muB) ->
    ParameterEstimate'
  split: fit
- rec_id: L05-046
  lit_id: L05
  name: Fe_orbital_moment_W5_12k
  role: literature_fit
  source:
    locator:
      text: Table 2, p. 5
      page: '5'
      table: '2'
      figure: null
      supplementary: null
    data_status: calculated
    tier: 2
    doi: 10.1016/j.actamat.2025.120828
    sample_id_in_source: SrKW
    formula_in_source: Sr0.5K0.5Fe18O27
    synthesis: n/a (DFT)
    measurement_conditions:
      T:
        K: 0
        note: static DFT, no thermal effects
      field: null
      orientation: magnetisation along c (easy axis) and a for MAE
      form: ideal crystal, 92-atom cell
      density: n/a
      texture: n/a
    method: VASP, PAW, PBE GGA+U (Dudarev, U_eff = 3 eV on Fe 3d, from linear response), 92-atom hexagonal cell P63/mmc (SrW),
      gamma-centred 5x5x1 k-mesh (SCF), cutoff 600 eV, SCF 1e-6 eV, forces <0.01 eV/A; SOC noncollinear for MAE with 12x12x2
      k-mesh and Bloechl tetrahedra; collinear Gorter ferrimagnet 4e,4f1,4f3 antiparallel to 6g,4f2,12k,2d; K/Ca/Ba/La replace
      half of the Sr atoms at 2b (symmetry P-6m2)
    quantity_definition: orbital moment along the easy axis, GGA+U+SOC
    verbatim_source: Fe(12k)  ms = 4.092  ml = 0.016  [SrKW]
    transformation: null
    measurement_group: L05_SrKW_DFT
    figure_only: false
    axes: null
    split_cluster: ISLAM_L05
    transfer: null
    holdout_kind: null
  estimate:
    name: Fe_orbital_moment_W5_12k
    value: 0.016
    unit: muB
    quantity_kind: magnetic_moment
    source_role: literature_fit
    provenance:
      source_id: L05
      locator: Table 2, p. 5
      note: null
      status: unverified
    uncertainty:
      kind: unknown
      std: null
      lower: null
      upper: null
      distribution: null
      params: {}
      declared_wide: false
    identifiable: true
  pending: null
  qualitative: null
  value_original: '0.016'
  unit_original: muB
  uncertainty_note: null
  notes: 'schema migration: pending (magnetic_moment, muB) -> ParameterEstimate'
  split: fit
- rec_id: L05-047
  lit_id: L05
  name: Fe_spin_moment_W6_4f3
  role: literature_fit
  source:
    locator:
      text: Table 2 (calculated average total spin ms and orbital ml moments), p. 5
      page: '5'
      table: '2'
      figure: null
      supplementary: null
    data_status: calculated
    tier: 2
    doi: 10.1016/j.actamat.2025.120828
    sample_id_in_source: SrKW
    formula_in_source: Sr0.5K0.5Fe18O27
    synthesis: n/a (DFT)
    measurement_conditions:
      T:
        K: 0
        note: static DFT, no thermal effects
      field: null
      orientation: magnetisation along c (easy axis) and a for MAE
      form: ideal crystal, 92-atom cell
      density: n/a
      texture: n/a
    method: VASP, PAW, PBE GGA+U (Dudarev, U_eff = 3 eV on Fe 3d, from linear response), 92-atom hexagonal cell P63/mmc (SrW),
      gamma-centred 5x5x1 k-mesh (SCF), cutoff 600 eV, SCF 1e-6 eV, forces <0.01 eV/A; SOC noncollinear for MAE with 12x12x2
      k-mesh and Bloechl tetrahedra; collinear Gorter ferrimagnet 4e,4f1,4f3 antiparallel to 6g,4f2,12k,2d; K/Ca/Ba/La replace
      half of the Sr atoms at 2b (symmetry P-6m2)
    quantity_definition: 'spin moment in PAW sphere (U=3 eV); sign: negative = antiparallel to net moment; orbital moment
      is along easy axis (c)'
    verbatim_source: Fe(4f3)  ms = -3.968  ml = -0.014  [SrKW]
    transformation: null
    measurement_group: L05_SrKW_DFT
    figure_only: false
    axes: null
    split_cluster: ISLAM_L05
    transfer: null
    holdout_kind: null
  estimate:
    name: Fe_spin_moment_W6_4f3
    value: -3.968
    unit: muB
    quantity_kind: magnetic_moment
    source_role: literature_fit
    provenance:
      source_id: L05
      locator: Table 2 (calculated average total spin ms and orbital ml moments), p. 5
      note: null
      status: unverified
    uncertainty:
      kind: unknown
      std: null
      lower: null
      upper: null
      distribution: null
      params: {}
      declared_wide: false
    identifiable: true
  pending: null
  qualitative: null
  value_original: '-3.968'
  unit_original: muB
  uncertainty_note: null
  notes: 'Table text layer misaligned; values read from rendered page | schema migration: pending (magnetic_moment, muB) ->
    ParameterEstimate'
  split: fit
- rec_id: L05-048
  lit_id: L05
  name: Fe_orbital_moment_W6_4f3
  role: literature_fit
  source:
    locator:
      text: Table 2, p. 5
      page: '5'
      table: '2'
      figure: null
      supplementary: null
    data_status: calculated
    tier: 2
    doi: 10.1016/j.actamat.2025.120828
    sample_id_in_source: SrKW
    formula_in_source: Sr0.5K0.5Fe18O27
    synthesis: n/a (DFT)
    measurement_conditions:
      T:
        K: 0
        note: static DFT, no thermal effects
      field: null
      orientation: magnetisation along c (easy axis) and a for MAE
      form: ideal crystal, 92-atom cell
      density: n/a
      texture: n/a
    method: VASP, PAW, PBE GGA+U (Dudarev, U_eff = 3 eV on Fe 3d, from linear response), 92-atom hexagonal cell P63/mmc (SrW),
      gamma-centred 5x5x1 k-mesh (SCF), cutoff 600 eV, SCF 1e-6 eV, forces <0.01 eV/A; SOC noncollinear for MAE with 12x12x2
      k-mesh and Bloechl tetrahedra; collinear Gorter ferrimagnet 4e,4f1,4f3 antiparallel to 6g,4f2,12k,2d; K/Ca/Ba/La replace
      half of the Sr atoms at 2b (symmetry P-6m2)
    quantity_definition: orbital moment along the easy axis, GGA+U+SOC
    verbatim_source: Fe(4f3)  ms = -3.968  ml = -0.014  [SrKW]
    transformation: null
    measurement_group: L05_SrKW_DFT
    figure_only: false
    axes: null
    split_cluster: ISLAM_L05
    transfer: null
    holdout_kind: null
  estimate:
    name: Fe_orbital_moment_W6_4f3
    value: -0.014
    unit: muB
    quantity_kind: magnetic_moment
    source_role: literature_fit
    provenance:
      source_id: L05
      locator: Table 2, p. 5
      note: null
      status: unverified
    uncertainty:
      kind: unknown
      std: null
      lower: null
      upper: null
      distribution: null
      params: {}
      declared_wide: false
    identifiable: true
  pending: null
  qualitative: null
  value_original: '-0.014'
  unit_original: muB
  uncertainty_note: null
  notes: 'schema migration: pending (magnetic_moment, muB) -> ParameterEstimate'
  split: fit
- rec_id: L05-049
  lit_id: L05
  name: Fe_spin_moment_W7_2d
  role: literature_fit
  source:
    locator:
      text: Table 2 (calculated average total spin ms and orbital ml moments), p. 5
      page: '5'
      table: '2'
      figure: null
      supplementary: null
    data_status: calculated
    tier: 2
    doi: 10.1016/j.actamat.2025.120828
    sample_id_in_source: SrKW
    formula_in_source: Sr0.5K0.5Fe18O27
    synthesis: n/a (DFT)
    measurement_conditions:
      T:
        K: 0
        note: static DFT, no thermal effects
      field: null
      orientation: magnetisation along c (easy axis) and a for MAE
      form: ideal crystal, 92-atom cell
      density: n/a
      texture: n/a
    method: VASP, PAW, PBE GGA+U (Dudarev, U_eff = 3 eV on Fe 3d, from linear response), 92-atom hexagonal cell P63/mmc (SrW),
      gamma-centred 5x5x1 k-mesh (SCF), cutoff 600 eV, SCF 1e-6 eV, forces <0.01 eV/A; SOC noncollinear for MAE with 12x12x2
      k-mesh and Bloechl tetrahedra; collinear Gorter ferrimagnet 4e,4f1,4f3 antiparallel to 6g,4f2,12k,2d; K/Ca/Ba/La replace
      half of the Sr atoms at 2b (symmetry P-6m2)
    quantity_definition: 'spin moment in PAW sphere (U=3 eV); sign: negative = antiparallel to net moment; orbital moment
      is along easy axis (c)'
    verbatim_source: Fe(2d)  ms = 3.943  ml = 0.016  [SrKW]
    transformation: null
    measurement_group: L05_SrKW_DFT
    figure_only: false
    axes: null
    split_cluster: ISLAM_L05
    transfer: null
    holdout_kind: null
  estimate:
    name: Fe_spin_moment_W7_2d
    value: 3.943
    unit: muB
    quantity_kind: magnetic_moment
    source_role: literature_fit
    provenance:
      source_id: L05
      locator: Table 2 (calculated average total spin ms and orbital ml moments), p. 5
      note: null
      status: unverified
    uncertainty:
      kind: unknown
      std: null
      lower: null
      upper: null
      distribution: null
      params: {}
      declared_wide: false
    identifiable: true
  pending: null
  qualitative: null
  value_original: '3.943'
  unit_original: muB
  uncertainty_note: null
  notes: 'Table text layer misaligned; values read from rendered page | schema migration: pending (magnetic_moment, muB) ->
    ParameterEstimate'
  split: fit
- rec_id: L05-050
  lit_id: L05
  name: Fe_orbital_moment_W7_2d
  role: literature_fit
  source:
    locator:
      text: Table 2, p. 5
      page: '5'
      table: '2'
      figure: null
      supplementary: null
    data_status: calculated
    tier: 2
    doi: 10.1016/j.actamat.2025.120828
    sample_id_in_source: SrKW
    formula_in_source: Sr0.5K0.5Fe18O27
    synthesis: n/a (DFT)
    measurement_conditions:
      T:
        K: 0
        note: static DFT, no thermal effects
      field: null
      orientation: magnetisation along c (easy axis) and a for MAE
      form: ideal crystal, 92-atom cell
      density: n/a
      texture: n/a
    method: VASP, PAW, PBE GGA+U (Dudarev, U_eff = 3 eV on Fe 3d, from linear response), 92-atom hexagonal cell P63/mmc (SrW),
      gamma-centred 5x5x1 k-mesh (SCF), cutoff 600 eV, SCF 1e-6 eV, forces <0.01 eV/A; SOC noncollinear for MAE with 12x12x2
      k-mesh and Bloechl tetrahedra; collinear Gorter ferrimagnet 4e,4f1,4f3 antiparallel to 6g,4f2,12k,2d; K/Ca/Ba/La replace
      half of the Sr atoms at 2b (symmetry P-6m2)
    quantity_definition: orbital moment along the easy axis, GGA+U+SOC
    verbatim_source: Fe(2d)  ms = 3.943  ml = 0.016  [SrKW]
    transformation: null
    measurement_group: L05_SrKW_DFT
    figure_only: false
    axes: null
    split_cluster: ISLAM_L05
    transfer: null
    holdout_kind: null
  estimate:
    name: Fe_orbital_moment_W7_2d
    value: 0.016
    unit: muB
    quantity_kind: magnetic_moment
    source_role: literature_fit
    provenance:
      source_id: L05
      locator: Table 2, p. 5
      note: null
      status: unverified
    uncertainty:
      kind: unknown
      std: null
      lower: null
      upper: null
      distribution: null
      params: {}
      declared_wide: false
    identifiable: true
  pending: null
  qualitative: null
  value_original: '0.016'
  unit_original: muB
  uncertainty_note: null
  notes: 'schema migration: pending (magnetic_moment, muB) -> ParameterEstimate'
  split: fit
- rec_id: L05-051
  lit_id: L05
  name: Fe_spin_moment_W1_4e
  role: literature_fit
  source:
    locator:
      text: Table 2 (calculated average total spin ms and orbital ml moments), p. 5
      page: '5'
      table: '2'
      figure: null
      supplementary: null
    data_status: calculated
    tier: 2
    doi: 10.1016/j.actamat.2025.120828
    sample_id_in_source: SrCaW
    formula_in_source: Sr0.5Ca0.5Fe18O27
    synthesis: n/a (DFT)
    measurement_conditions:
      T:
        K: 0
        note: static DFT, no thermal effects
      field: null
      orientation: magnetisation along c (easy axis) and a for MAE
      form: ideal crystal, 92-atom cell
      density: n/a
      texture: n/a
    method: VASP, PAW, PBE GGA+U (Dudarev, U_eff = 3 eV on Fe 3d, from linear response), 92-atom hexagonal cell P63/mmc (SrW),
      gamma-centred 5x5x1 k-mesh (SCF), cutoff 600 eV, SCF 1e-6 eV, forces <0.01 eV/A; SOC noncollinear for MAE with 12x12x2
      k-mesh and Bloechl tetrahedra; collinear Gorter ferrimagnet 4e,4f1,4f3 antiparallel to 6g,4f2,12k,2d; K/Ca/Ba/La replace
      half of the Sr atoms at 2b (symmetry P-6m2)
    quantity_definition: 'spin moment in PAW sphere (U=3 eV); sign: negative = antiparallel to net moment; orbital moment
      is along easy axis (c)'
    verbatim_source: Fe(4e)  ms = -3.944  ml = -0.017  [SrCaW]
    transformation: null
    measurement_group: L05_SrCaW_DFT
    figure_only: false
    axes: null
    split_cluster: ISLAM_L05
    transfer: null
    holdout_kind: null
  estimate:
    name: Fe_spin_moment_W1_4e
    value: -3.944
    unit: muB
    quantity_kind: magnetic_moment
    source_role: literature_fit
    provenance:
      source_id: L05
      locator: Table 2 (calculated average total spin ms and orbital ml moments), p. 5
      note: null
      status: unverified
    uncertainty:
      kind: unknown
      std: null
      lower: null
      upper: null
      distribution: null
      params: {}
      declared_wide: false
    identifiable: true
  pending: null
  qualitative: null
  value_original: '-3.944'
  unit_original: muB
  uncertainty_note: null
  notes: 'Table text layer misaligned; values read from rendered page | schema migration: pending (magnetic_moment, muB) ->
    ParameterEstimate'
  split: fit
- rec_id: L05-052
  lit_id: L05
  name: Fe_orbital_moment_W1_4e
  role: literature_fit
  source:
    locator:
      text: Table 2, p. 5
      page: '5'
      table: '2'
      figure: null
      supplementary: null
    data_status: calculated
    tier: 2
    doi: 10.1016/j.actamat.2025.120828
    sample_id_in_source: SrCaW
    formula_in_source: Sr0.5Ca0.5Fe18O27
    synthesis: n/a (DFT)
    measurement_conditions:
      T:
        K: 0
        note: static DFT, no thermal effects
      field: null
      orientation: magnetisation along c (easy axis) and a for MAE
      form: ideal crystal, 92-atom cell
      density: n/a
      texture: n/a
    method: VASP, PAW, PBE GGA+U (Dudarev, U_eff = 3 eV on Fe 3d, from linear response), 92-atom hexagonal cell P63/mmc (SrW),
      gamma-centred 5x5x1 k-mesh (SCF), cutoff 600 eV, SCF 1e-6 eV, forces <0.01 eV/A; SOC noncollinear for MAE with 12x12x2
      k-mesh and Bloechl tetrahedra; collinear Gorter ferrimagnet 4e,4f1,4f3 antiparallel to 6g,4f2,12k,2d; K/Ca/Ba/La replace
      half of the Sr atoms at 2b (symmetry P-6m2)
    quantity_definition: orbital moment along the easy axis, GGA+U+SOC
    verbatim_source: Fe(4e)  ms = -3.944  ml = -0.017  [SrCaW]
    transformation: null
    measurement_group: L05_SrCaW_DFT
    figure_only: false
    axes: null
    split_cluster: ISLAM_L05
    transfer: null
    holdout_kind: null
  estimate:
    name: Fe_orbital_moment_W1_4e
    value: -0.017
    unit: muB
    quantity_kind: magnetic_moment
    source_role: literature_fit
    provenance:
      source_id: L05
      locator: Table 2, p. 5
      note: null
      status: unverified
    uncertainty:
      kind: unknown
      std: null
      lower: null
      upper: null
      distribution: null
      params: {}
      declared_wide: false
    identifiable: true
  pending: null
  qualitative: null
  value_original: '-0.017'
  unit_original: muB
  uncertainty_note: null
  notes: 'schema migration: pending (magnetic_moment, muB) -> ParameterEstimate'
  split: fit
- rec_id: L05-053
  lit_id: L05
  name: Fe_spin_moment_W2_4f1
  role: literature_fit
  source:
    locator:
      text: Table 2 (calculated average total spin ms and orbital ml moments), p. 5
      page: '5'
      table: '2'
      figure: null
      supplementary: null
    data_status: calculated
    tier: 2
    doi: 10.1016/j.actamat.2025.120828
    sample_id_in_source: SrCaW
    formula_in_source: Sr0.5Ca0.5Fe18O27
    synthesis: n/a (DFT)
    measurement_conditions:
      T:
        K: 0
        note: static DFT, no thermal effects
      field: null
      orientation: magnetisation along c (easy axis) and a for MAE
      form: ideal crystal, 92-atom cell
      density: n/a
      texture: n/a
    method: VASP, PAW, PBE GGA+U (Dudarev, U_eff = 3 eV on Fe 3d, from linear response), 92-atom hexagonal cell P63/mmc (SrW),
      gamma-centred 5x5x1 k-mesh (SCF), cutoff 600 eV, SCF 1e-6 eV, forces <0.01 eV/A; SOC noncollinear for MAE with 12x12x2
      k-mesh and Bloechl tetrahedra; collinear Gorter ferrimagnet 4e,4f1,4f3 antiparallel to 6g,4f2,12k,2d; K/Ca/Ba/La replace
      half of the Sr atoms at 2b (symmetry P-6m2)
    quantity_definition: 'spin moment in PAW sphere (U=3 eV); sign: negative = antiparallel to net moment; orbital moment
      is along easy axis (c)'
    verbatim_source: Fe(4f1)  ms = -3.944  ml = -0.017  [SrCaW]
    transformation: null
    measurement_group: L05_SrCaW_DFT
    figure_only: false
    axes: null
    split_cluster: ISLAM_L05
    transfer: null
    holdout_kind: null
  estimate:
    name: Fe_spin_moment_W2_4f1
    value: -3.944
    unit: muB
    quantity_kind: magnetic_moment
    source_role: literature_fit
    provenance:
      source_id: L05
      locator: Table 2 (calculated average total spin ms and orbital ml moments), p. 5
      note: null
      status: unverified
    uncertainty:
      kind: unknown
      std: null
      lower: null
      upper: null
      distribution: null
      params: {}
      declared_wide: false
    identifiable: true
  pending: null
  qualitative: null
  value_original: '-3.944'
  unit_original: muB
  uncertainty_note: null
  notes: 'Table text layer misaligned; values read from rendered page | schema migration: pending (magnetic_moment, muB) ->
    ParameterEstimate'
  split: fit
- rec_id: L05-054
  lit_id: L05
  name: Fe_orbital_moment_W2_4f1
  role: literature_fit
  source:
    locator:
      text: Table 2, p. 5
      page: '5'
      table: '2'
      figure: null
      supplementary: null
    data_status: calculated
    tier: 2
    doi: 10.1016/j.actamat.2025.120828
    sample_id_in_source: SrCaW
    formula_in_source: Sr0.5Ca0.5Fe18O27
    synthesis: n/a (DFT)
    measurement_conditions:
      T:
        K: 0
        note: static DFT, no thermal effects
      field: null
      orientation: magnetisation along c (easy axis) and a for MAE
      form: ideal crystal, 92-atom cell
      density: n/a
      texture: n/a
    method: VASP, PAW, PBE GGA+U (Dudarev, U_eff = 3 eV on Fe 3d, from linear response), 92-atom hexagonal cell P63/mmc (SrW),
      gamma-centred 5x5x1 k-mesh (SCF), cutoff 600 eV, SCF 1e-6 eV, forces <0.01 eV/A; SOC noncollinear for MAE with 12x12x2
      k-mesh and Bloechl tetrahedra; collinear Gorter ferrimagnet 4e,4f1,4f3 antiparallel to 6g,4f2,12k,2d; K/Ca/Ba/La replace
      half of the Sr atoms at 2b (symmetry P-6m2)
    quantity_definition: orbital moment along the easy axis, GGA+U+SOC
    verbatim_source: Fe(4f1)  ms = -3.944  ml = -0.017  [SrCaW]
    transformation: null
    measurement_group: L05_SrCaW_DFT
    figure_only: false
    axes: null
    split_cluster: ISLAM_L05
    transfer: null
    holdout_kind: null
  estimate:
    name: Fe_orbital_moment_W2_4f1
    value: -0.017
    unit: muB
    quantity_kind: magnetic_moment
    source_role: literature_fit
    provenance:
      source_id: L05
      locator: Table 2, p. 5
      note: null
      status: unverified
    uncertainty:
      kind: unknown
      std: null
      lower: null
      upper: null
      distribution: null
      params: {}
      declared_wide: false
    identifiable: true
  pending: null
  qualitative: null
  value_original: '-0.017'
  unit_original: muB
  uncertainty_note: null
  notes: 'schema migration: pending (magnetic_moment, muB) -> ParameterEstimate'
  split: fit
- rec_id: L05-055
  lit_id: L05
  name: Fe_spin_moment_W3_6g
  role: literature_fit
  source:
    locator:
      text: Table 2 (calculated average total spin ms and orbital ml moments), p. 5
      page: '5'
      table: '2'
      figure: null
      supplementary: null
    data_status: calculated
    tier: 2
    doi: 10.1016/j.actamat.2025.120828
    sample_id_in_source: SrCaW
    formula_in_source: Sr0.5Ca0.5Fe18O27
    synthesis: n/a (DFT)
    measurement_conditions:
      T:
        K: 0
        note: static DFT, no thermal effects
      field: null
      orientation: magnetisation along c (easy axis) and a for MAE
      form: ideal crystal, 92-atom cell
      density: n/a
      texture: n/a
    method: VASP, PAW, PBE GGA+U (Dudarev, U_eff = 3 eV on Fe 3d, from linear response), 92-atom hexagonal cell P63/mmc (SrW),
      gamma-centred 5x5x1 k-mesh (SCF), cutoff 600 eV, SCF 1e-6 eV, forces <0.01 eV/A; SOC noncollinear for MAE with 12x12x2
      k-mesh and Bloechl tetrahedra; collinear Gorter ferrimagnet 4e,4f1,4f3 antiparallel to 6g,4f2,12k,2d; K/Ca/Ba/La replace
      half of the Sr atoms at 2b (symmetry P-6m2)
    quantity_definition: 'spin moment in PAW sphere (U=3 eV); sign: negative = antiparallel to net moment; orbital moment
      is along easy axis (c)'
    verbatim_source: Fe(6g)  ms = 3.811  ml = 0.027  [SrCaW]
    transformation: null
    measurement_group: L05_SrCaW_DFT
    figure_only: false
    axes: null
    split_cluster: ISLAM_L05
    transfer: null
    holdout_kind: null
  estimate:
    name: Fe_spin_moment_W3_6g
    value: 3.811
    unit: muB
    quantity_kind: magnetic_moment
    source_role: literature_fit
    provenance:
      source_id: L05
      locator: Table 2 (calculated average total spin ms and orbital ml moments), p. 5
      note: null
      status: unverified
    uncertainty:
      kind: unknown
      std: null
      lower: null
      upper: null
      distribution: null
      params: {}
      declared_wide: false
    identifiable: true
  pending: null
  qualitative: null
  value_original: '3.811'
  unit_original: muB
  uncertainty_note: null
  notes: 'Table text layer misaligned; values read from rendered page | schema migration: pending (magnetic_moment, muB) ->
    ParameterEstimate'
  split: fit
- rec_id: L05-056
  lit_id: L05
  name: Fe_orbital_moment_W3_6g
  role: literature_fit
  source:
    locator:
      text: Table 2, p. 5
      page: '5'
      table: '2'
      figure: null
      supplementary: null
    data_status: calculated
    tier: 2
    doi: 10.1016/j.actamat.2025.120828
    sample_id_in_source: SrCaW
    formula_in_source: Sr0.5Ca0.5Fe18O27
    synthesis: n/a (DFT)
    measurement_conditions:
      T:
        K: 0
        note: static DFT, no thermal effects
      field: null
      orientation: magnetisation along c (easy axis) and a for MAE
      form: ideal crystal, 92-atom cell
      density: n/a
      texture: n/a
    method: VASP, PAW, PBE GGA+U (Dudarev, U_eff = 3 eV on Fe 3d, from linear response), 92-atom hexagonal cell P63/mmc (SrW),
      gamma-centred 5x5x1 k-mesh (SCF), cutoff 600 eV, SCF 1e-6 eV, forces <0.01 eV/A; SOC noncollinear for MAE with 12x12x2
      k-mesh and Bloechl tetrahedra; collinear Gorter ferrimagnet 4e,4f1,4f3 antiparallel to 6g,4f2,12k,2d; K/Ca/Ba/La replace
      half of the Sr atoms at 2b (symmetry P-6m2)
    quantity_definition: orbital moment along the easy axis, GGA+U+SOC
    verbatim_source: Fe(6g)  ms = 3.811  ml = 0.027  [SrCaW]
    transformation: null
    measurement_group: L05_SrCaW_DFT
    figure_only: false
    axes: null
    split_cluster: ISLAM_L05
    transfer: null
    holdout_kind: null
  estimate:
    name: Fe_orbital_moment_W3_6g
    value: 0.027
    unit: muB
    quantity_kind: magnetic_moment
    source_role: literature_fit
    provenance:
      source_id: L05
      locator: Table 2, p. 5
      note: null
