Repository: 6Nightmare9/Hexaferrite

# HexW — модель W-гексаферритов

Приватный рабочий репозиторий: код, литература, исходные измерения, сохранённые расчёты и инструкции. Снимок от 27 октября 2026 года.

**Исследовательская версия 0.2.0. Независимая точность ФМР ≤10% пока не подтверждена.** Теория и результаты обработки измерений сохранены раздельно; эксперимент не переобучает модель автоматически.

## Запуск на другом компьютере

1. Владелец предоставляет коллеге доступ: **Settings → Collaborators → Add people**. Коллега принимает приглашение под своим аккаунтом GitHub.
2.

File: literature/fit/records_fit.yaml (part 18 of 21)
meta:
      gamma-centred 5x5x1 k-mesh (SCF), cutoff 600 eV, SCF 1e-6 eV, forces <0.01 eV/A; SOC noncollinear for MAE with 12x12x2
      k-mesh and Bloechl tetrahedra; collinear Gorter ferrimagnet 4e,4f1,4f3 antiparallel to 6g,4f2,12k,2d; K/Ca/Ba/La replace
      half of the Sr atoms at 2b (symmetry P-6m2)
    quantity_definition: 'spin moment in PAW sphere (U=3 eV); sign: negative = antiparallel to net moment; orbital moment
      is along easy axis (c)'
    verbatim_source: Fe(4f3)  ms = -3.989  ml = -0.015  [SrBaW]
    transformation: null
    measurement_group: L05_SrBaW_DFT
    figure_only: false
    axes: null
    split_cluster: ISLAM_L05
    transfer: null
    holdout_kind: null
  estimate:
    name: Fe_spin_moment_W6_4f3
    value: -3.989
    unit: muB
    quantity_kind: magnetic_moment
    source_role: literature_fit
    provenance:
      source_id: L05
      locator: Table 2 (calculated average total spin ms and orbital ml moments), p. 5
      note: null
      status: unverified
    uncertainty:
      kind: unknown
      std: null
      lower: null
      upper: null
      distribution: null
      params: {}
      declared_wide: false
    identifiable: true
  pending: null
  qualitative: null
  value_original: '-3.989'
  unit_original: muB
  uncertainty_note: null
  notes: 'Table text layer misaligned; values read from rendered page | schema migration: pending (magnetic_moment, muB) ->
    ParameterEstimate'
  split: fit
- rec_id: L05-076
  lit_id: L05
  name: Fe_orbital_moment_W6_4f3
  role: literature_fit
  source:
    locator:
      text: Table 2, p. 5
      page: '5'
      table: '2'
      figure: null
      supplementary: null
    data_status: calculated
    tier: 2
    doi: 10.1016/j.actamat.2025.120828
    sample_id_in_source: SrBaW
    formula_in_source: Sr0.5Ba0.5Fe18O27
    synthesis: n/a (DFT)
    measurement_conditions:
      T:
        K: 0
        note: static DFT, no thermal effects
      field: null
      orientation: magnetisation along c (easy axis) and a for MAE
      form: ideal crystal, 92-atom cell
      density: n/a
      texture: n/a
    method: VASP, PAW, PBE GGA+U (Dudarev, U_eff = 3 eV on Fe 3d, from linear response), 92-atom hexagonal cell P63/mmc (SrW),
      gamma-centred 5x5x1 k-mesh (SCF), cutoff 600 eV, SCF 1e-6 eV, forces <0.01 eV/A; SOC noncollinear for MAE with 12x12x2
      k-mesh and Bloechl tetrahedra; collinear Gorter ferrimagnet 4e,4f1,4f3 antiparallel to 6g,4f2,12k,2d; K/Ca/Ba/La replace
      half of the Sr atoms at 2b (symmetry P-6m2)
    quantity_definition: orbital moment along the easy axis, GGA+U+SOC
    verbatim_source: Fe(4f3)  ms = -3.989  ml = -0.015  [SrBaW]
    transformation: null
    measurement_group: L05_SrBaW_DFT
    figure_only: false
    axes: null
    split_cluster: ISLAM_L05
    transfer: null
    holdout_kind: null
  estimate:
    name: Fe_orbital_moment_W6_4f3
    value: -0.015
    unit: muB
    quantity_kind: magnetic_moment
    source_role: literature_fit
    provenance:
      source_id: L05
      locator: Table 2, p. 5
      note: null
      status: unverified
    uncertainty:
      kind: unknown
      std: null
      lower: null
      upper: null
      distribution: null
      params: {}
      declared_wide: false
    identifiable: true
  pending: null
  qualitative: null
  value_original: '-0.015'
  unit_original: muB
  uncertainty_note: null
  notes: 'schema migration: pending (magnetic_moment, muB) -> ParameterEstimate'
  split: fit
- rec_id: L05-077
  lit_id: L05
  name: Fe_spin_moment_W7_2d
  role: literature_fit
  source:
    locator:
      text: Table 2 (calculated average total spin ms and orbital ml moments), p. 5
      page: '5'
      table: '2'
      figure: null
      supplementary: null
    data_status: calculated
    tier: 2
    doi: 10.1016/j.actamat.2025.120828
    sample_id_in_source: SrBaW
    formula_in_source: Sr0.5Ba0.5Fe18O27
    synthesis: n/a (DFT)
    measurement_conditions:
      T:
        K: 0
        note: static DFT, no thermal effects
      field: null
      orientation: magnetisation along c (easy axis) and a for MAE
      form: ideal crystal, 92-atom cell
      density: n/a
      texture: n/a
    method: VASP, PAW, PBE GGA+U (Dudarev, U_eff = 3 eV on Fe 3d, from linear response), 92-atom hexagonal cell P63/mmc (SrW),
      gamma-centred 5x5x1 k-mesh (SCF), cutoff 600 eV, SCF 1e-6 eV, forces <0.01 eV/A; SOC noncollinear for MAE with 12x12x2
      k-mesh and Bloechl tetrahedra; collinear Gorter ferrimagnet 4e,4f1,4f3 antiparallel to 6g,4f2,12k,2d; K/Ca/Ba/La replace
      half of the Sr atoms at 2b (symmetry P-6m2)
    quantity_definition: 'spin moment in PAW sphere (U=3 eV); sign: negative = antiparallel to net moment; orbital moment
      is along easy axis (c)'
    verbatim_source: Fe(2d)  ms = 3.986  ml = 0.019  [SrBaW]
    transformation: null
    measurement_group: L05_SrBaW_DFT
    figure_only: false
    axes: null
    split_cluster: ISLAM_L05
    transfer: null
    holdout_kind: null
  estimate:
    name: Fe_spin_moment_W7_2d
    value: 3.986
    unit: muB
    quantity_kind: magnetic_moment
    source_role: literature_fit
    provenance:
      source_id: L05
      locator: Table 2 (calculated average total spin ms and orbital ml moments), p. 5
      note: null
      status: unverified
    uncertainty:
      kind: unknown
      std: null
      lower: null
      upper: null
      distribution: null
      params: {}
      declared_wide: false
    identifiable: true
  pending: null
  qualitative: null
  value_original: '3.986'
  unit_original: muB
  uncertainty_note: null
  notes: 'Table text layer misaligned; values read from rendered page | schema migration: pending (magnetic_moment, muB) ->
    ParameterEstimate'
  split: fit
- rec_id: L05-078
  lit_id: L05
  name: Fe_orbital_moment_W7_2d
  role: literature_fit
  source:
    locator:
      text: Table 2, p. 5
      page: '5'
      table: '2'
      figure: null
      supplementary: null
    data_status: calculated
    tier: 2
    doi: 10.1016/j.actamat.2025.120828
    sample_id_in_source: SrBaW
    formula_in_source: Sr0.5Ba0.5Fe18O27
    synthesis: n/a (DFT)
    measurement_conditions:
      T:
        K: 0
        note: static DFT, no thermal effects
      field: null
      orientation: magnetisation along c (easy axis) and a for MAE
      form: ideal crystal, 92-atom cell
      density: n/a
      texture: n/a
    method: VASP, PAW, PBE GGA+U (Dudarev, U_eff = 3 eV on Fe 3d, from linear response), 92-atom hexagonal cell P63/mmc (SrW),
      gamma-centred 5x5x1 k-mesh (SCF), cutoff 600 eV, SCF 1e-6 eV, forces <0.01 eV/A; SOC noncollinear for MAE with 12x12x2
      k-mesh and Bloechl tetrahedra; collinear Gorter ferrimagnet 4e,4f1,4f3 antiparallel to 6g,4f2,12k,2d; K/Ca/Ba/La replace
      half of the Sr atoms at 2b (symmetry P-6m2)
    quantity_definition: orbital moment along the easy axis, GGA+U+SOC
    verbatim_source: Fe(2d)  ms = 3.986  ml = 0.019  [SrBaW]
    transformation: null
    measurement_group: L05_SrBaW_DFT
    figure_only: false
    axes: null
    split_cluster: ISLAM_L05
    transfer: null
    holdout_kind: null
  estimate:
    name: Fe_orbital_moment_W7_2d
    value: 0.019
    unit: muB
    quantity_kind: magnetic_moment
    source_role: literature_fit
    provenance:
      source_id: L05
      locator: Table 2, p. 5
      note: null
      status: unverified
    uncertainty:
      kind: unknown
      std: null
      lower: null
      upper: null
      distribution: null
      params: {}
      declared_wide: false
    identifiable: true
  pending: null
  qualitative: null
  value_original: '0.019'
  unit_original: muB
  uncertainty_note: null
  notes: 'schema migration: pending (magnetic_moment, muB) -> ParameterEstimate'
  split: fit
- rec_id: L05-079
  lit_id: L05
  name: Fe_spin_moment_W1_4e
  role: literature_fit
  source:
    locator:
      text: Table 2 (calculated average total spin ms and orbital ml moments), p. 5
      page: '5'
      table: '2'
      figure: null
      supplementary: null
    data_status: calculated
    tier: 2
    doi: 10.1016/j.actamat.2025.120828
    sample_id_in_source: SrLaW
    formula_in_source: Sr0.5La0.5Fe18O27
    synthesis: n/a (DFT)
    measurement_conditions:
      T:
        K: 0
        note: static DFT, no thermal effects
      field: null
      orientation: magnetisation along c (easy axis) and a for MAE
      form: ideal crystal, 92-atom cell
      density: n/a
      texture: n/a
    method: VASP, PAW, PBE GGA+U (Dudarev, U_eff = 3 eV on Fe 3d, from linear response), 92-atom hexagonal cell P63/mmc (SrW),
      gamma-centred 5x5x1 k-mesh (SCF), cutoff 600 eV, SCF 1e-6 eV, forces <0.01 eV/A; SOC noncollinear for MAE with 12x12x2
      k-mesh and Bloechl tetrahedra; collinear Gorter ferrimagnet 4e,4f1,4f3 antiparallel to 6g,4f2,12k,2d; K/Ca/Ba/La replace
      half of the Sr atoms at 2b (symmetry P-6m2)
    quantity_definition: 'spin moment in PAW sphere (U=3 eV); sign: negative = antiparallel to net moment; orbital moment
      is along easy axis (c)'
    verbatim_source: Fe(4e)  ms = -3.947  ml = -0.017  [SrLaW]
    transformation: null
    measurement_group: L05_SrLaW_DFT
    figure_only: false
    axes: null
    split_cluster: ISLAM_L05
    transfer: null
    holdout_kind: null
  estimate:
    name: Fe_spin_moment_W1_4e
    value: -3.947
    unit: muB
    quantity_kind: magnetic_moment
    source_role: literature_fit
    provenance:
      source_id: L05
      locator: Table 2 (calculated average total spin ms and orbital ml moments), p. 5
      note: null
      status: unverified
    uncertainty:
      kind: unknown
      std: null
      lower: null
      upper: null
      distribution: null
      params: {}
      declared_wide: false
    identifiable: true
  pending: null
  qualitative: null
  value_original: '-3.947'
  unit_original: muB
  uncertainty_note: null
  notes: 'Table text layer misaligned; values read from rendered page | schema migration: pending (magnetic_moment, muB) ->
    ParameterEstimate'
  split: fit
- rec_id: L05-080
  lit_id: L05
  name: Fe_orbital_moment_W1_4e
  role: literature_fit
  source:
    locator:
      text: Table 2, p. 5
      page: '5'
      table: '2'
      figure: null
      supplementary: null
    data_status: calculated
    tier: 2
    doi: 10.1016/j.actamat.2025.120828
    sample_id_in_source: SrLaW
    formula_in_source: Sr0.5La0.5Fe18O27
    synthesis: n/a (DFT)
    measurement_conditions:
      T:
        K: 0
        note: static DFT, no thermal effects
      field: null
      orientation: magnetisation along c (easy axis) and a for MAE
      form: ideal crystal, 92-atom cell
      density: n/a
      texture: n/a
    method: VASP, PAW, PBE GGA+U (Dudarev, U_eff = 3 eV on Fe 3d, from linear response), 92-atom hexagonal cell P63/mmc (SrW),
      gamma-centred 5x5x1 k-mesh (SCF), cutoff 600 eV, SCF 1e-6 eV, forces <0.01 eV/A; SOC noncollinear for MAE with 12x12x2
      k-mesh and Bloechl tetrahedra; collinear Gorter ferrimagnet 4e,4f1,4f3 antiparallel to 6g,4f2,12k,2d; K/Ca/Ba/La replace
      half of the Sr atoms at 2b (symmetry P-6m2)
    quantity_definition: orbital moment along the easy axis, GGA+U+SOC
    verbatim_source: Fe(4e)  ms = -3.947  ml = -0.017  [SrLaW]
    transformation: null
    measurement_group: L05_SrLaW_DFT
    figure_only: false
    axes: null
    split_cluster: ISLAM_L05
    transfer: null
    holdout_kind: null
  estimate:
    name: Fe_orbital_moment_W1_4e
    value: -0.017
    unit: muB
    quantity_kind: magnetic_moment
    source_role: literature_fit
    provenance:
      source_id: L05
      locator: Table 2, p. 5
      note: null
      status: unverified
    uncertainty:
      kind: unknown
      std: null
      lower: null
      upper: null
      distribution: null
      params: {}
      declared_wide: false
    identifiable: true
  pending: null
  qualitative: null
  value_original: '-0.017'
  unit_original: muB
  uncertainty_note: null
  notes: 'schema migration: pending (magnetic_moment, muB) -> ParameterEstimate'
  split: fit
- rec_id: L05-081
  lit_id: L05
  name: Fe_spin_moment_W2_4f1
  role: literature_fit
  source:
    locator:
      text: Table 2 (calculated average total spin ms and orbital ml moments), p. 5
      page: '5'
      table: '2'
      figure: null
      supplementary: null
    data_status: calculated
    tier: 2
    doi: 10.1016/j.actamat.2025.120828
    sample_id_in_source: SrLaW
    formula_in_source: Sr0.5La0.5Fe18O27
    synthesis: n/a (DFT)
    measurement_conditions:
      T:
        K: 0
        note: static DFT, no thermal effects
      field: null
      orientation: magnetisation along c (easy axis) and a for MAE
      form: ideal crystal, 92-atom cell
      density: n/a
      texture: n/a
    method: VASP, PAW, PBE GGA+U (Dudarev, U_eff = 3 eV on Fe 3d, from linear response), 92-atom hexagonal cell P63/mmc (SrW),
      gamma-centred 5x5x1 k-mesh (SCF), cutoff 600 eV, SCF 1e-6 eV, forces <0.01 eV/A; SOC noncollinear for MAE with 12x12x2
      k-mesh and Bloechl tetrahedra; collinear Gorter ferrimagnet 4e,4f1,4f3 antiparallel to 6g,4f2,12k,2d; K/Ca/Ba/La replace
      half of the Sr atoms at 2b (symmetry P-6m2)
    quantity_definition: 'spin moment in PAW sphere (U=3 eV); sign: negative = antiparallel to net moment; orbital moment
      is along easy axis (c)'
    verbatim_source: Fe(4f1)  ms = -3.951  ml = -0.017  [SrLaW]
    transformation: null
    measurement_group: L05_SrLaW_DFT
    figure_only: false
    axes: null
    split_cluster: ISLAM_L05
    transfer: null
    holdout_kind: null
  estimate:
    name: Fe_spin_moment_W2_4f1
    value: -3.951
    unit: muB
    quantity_kind: magnetic_moment
    source_role: literature_fit
    provenance:
      source_id: L05
      locator: Table 2 (calculated average total spin ms and orbital ml moments), p. 5
      note: null
      status: unverified
    uncertainty:
      kind: unknown
      std: null
      lower: null
      upper: null
      distribution: null
      params: {}
      declared_wide: false
    identifiable: true
  pending: null
  qualitative: null
  value_original: '-3.951'
  unit_original: muB
  uncertainty_note: null
  notes: 'Table text layer misaligned; values read from rendered page | schema migration: pending (magnetic_moment, muB) ->
    ParameterEstimate'
  split: fit
- rec_id: L05-082
  lit_id: L05
  name: Fe_orbital_moment_W2_4f1
  role: literature_fit
  source:
    locator:
      text: Table 2, p. 5
      page: '5'
      table: '2'
      figure: null
      supplementary: null
    data_status: calculated
    tier: 2
    doi: 10.1016/j.actamat.2025.120828
    sample_id_in_source: SrLaW
    formula_in_source: Sr0.5La0.5Fe18O27
    synthesis: n/a (DFT)
    measurement_conditions:
      T:
        K: 0
        note: static DFT, no thermal effects
      field: null
      orientation: magnetisation along c (easy axis) and a for MAE
      form: ideal crystal, 92-atom cell
      density: n/a
      texture: n/a
    method: VASP, PAW, PBE GGA+U (Dudarev, U_eff = 3 eV on Fe 3d, from linear response), 92-atom hexagonal cell P63/mmc (SrW),
      gamma-centred 5x5x1 k-mesh (SCF), cutoff 600 eV, SCF 1e-6 eV, forces <0.01 eV/A; SOC noncollinear for MAE with 12x12x2
      k-mesh and Bloechl tetrahedra; collinear Gorter ferrimagnet 4e,4f1,4f3 antiparallel to 6g,4f2,12k,2d; K/Ca/Ba/La replace
      half of the Sr atoms at 2b (symmetry P-6m2)
    quantity_definition: orbital moment along the easy axis, GGA+U+SOC
    verbatim_source: Fe(4f1)  ms = -3.951  ml = -0.017  [SrLaW]
    transformation: null
    measurement_group: L05_SrLaW_DFT
    figure_only: false
    axes: null
    split_cluster: ISLAM_L05
    transfer: null
    holdout_kind: null
  estimate:
    name: Fe_orbital_moment_W2_4f1
    value: -0.017
    unit: muB
    quantity_kind: magnetic_moment
    source_role: literature_fit
    provenance:
      source_id: L05
      locator: Table 2, p. 5
      note: null
      status: unverified
    uncertainty:
      kind: unknown
      std: null
      lower: null
      upper: null
      distribution: null
      params: {}
      declared_wide: false
    identifiable: true
  pending: null
  qualitative: null
  value_original: '-0.017'
  unit_original: muB
  uncertainty_note: null
  notes: 'schema migration: pending (magnetic_moment, muB) -> ParameterEstimate'
  split: fit
- rec_id: L05-083
  lit_id: L05
  name: Fe_spin_moment_W3_6g
  role: literature_fit
  source:
    locator:
      text: Table 2 (calculated average total spin ms and orbital ml moments), p. 5
      page: '5'
      table: '2'
      figure: null
      supplementary: null
    data_status: calculated
    tier: 2
    doi: 10.1016/j.actamat.2025.120828
    sample_id_in_source: SrLaW
    formula_in_source: Sr0.5La0.5Fe18O27
    synthesis: n/a (DFT)
    measurement_conditions:
      T:
        K: 0
        note: static DFT, no thermal effects
      field: null
      orientation: magnetisation along c (easy axis) and a for MAE
      form: ideal crystal, 92-atom cell
      density: n/a
      texture: n/a
    method: VASP, PAW, PBE GGA+U (Dudarev, U_eff = 3 eV on Fe 3d, from linear response), 92-atom hexagonal cell P63/mmc (SrW),
      gamma-centred 5x5x1 k-mesh (SCF), cutoff 600 eV, SCF 1e-6 eV, forces <0.01 eV/A; SOC noncollinear for MAE with 12x12x2
      k-mesh and Bloechl tetrahedra; collinear Gorter ferrimagnet 4e,4f1,4f3 antiparallel to 6g,4f2,12k,2d; K/Ca/Ba/La replace
      half of the Sr atoms at 2b (symmetry P-6m2)
    quantity_definition: 'spin moment in PAW sphere (U=3 eV); sign: negative = antiparallel to net moment; orbital moment
      is along easy axis (c)'
    verbatim_source: Fe(6g)  ms = 3.793  ml = 0.034  [SrLaW]
    transformation: null
    measurement_group: L05_SrLaW_DFT
    figure_only: false
    axes: null
    split_cluster: ISLAM_L05
    transfer: null
    holdout_kind: null
  estimate:
    name: Fe_spin_moment_W3_6g
    value: 3.793
    unit: muB
    quantity_kind: magnetic_moment
    source_role: literature_fit
    provenance:
      source_id: L05
      locator: Table 2 (calculated average total spin ms and orbital ml moments), p. 5
      note: null
      status: unverified
    uncertainty:
      kind: unknown
      std: null
      lower: null
      upper: null
      distribution: null
      params: {}
      declared_wide: false
    identifiable: true
  pending: null
  qualitative: null
  value_original: '3.793'
  unit_original: muB
  uncertainty_note: null
  notes: 'Table text layer misaligned; values read from rendered page | schema migration: pending (magnetic_moment, muB) ->
    ParameterEstimate'
  split: fit
- rec_id: L05-084
  lit_id: L05
  name: Fe_orbital_moment_W3_6g
  role: literature_fit
  source:
    locator:
      text: Table 2, p. 5
      page: '5'
      table: '2'
      figure: null
      supplementary: null
    data_status: calculated
    tier: 2
    doi: 10.1016/j.actamat.2025.120828
    sample_id_in_source: SrLaW
    formula_in_source: Sr0.5La0.5Fe18O27
    synthesis: n/a (DFT)
    measurement_conditions:
      T:
        K: 0
        note: static DFT, no thermal effects
      field: null
      orientation: magnetisation along c (easy axis) and a for MAE
      form: ideal crystal, 92-atom cell
      density: n/a
      texture: n/a
    method: VASP, PAW, PBE GGA+U (Dudarev, U_eff = 3 eV on Fe 3d, from linear response), 92-atom hexagonal cell P63/mmc (SrW),
      gamma-centred 5x5x1 k-mesh (SCF), cutoff 600 eV, SCF 1e-6 eV, forces <0.01 eV/A; SOC noncollinear for MAE with 12x12x2
      k-mesh and Bloechl tetrahedra; collinear Gorter ferrimagnet 4e,4f1,4f3 antiparallel to 6g,4f2,12k,2d; K/Ca/Ba/La replace
      half of the Sr atoms at 2b (symmetry P-6m2)
    quantity_definition: orbital moment along the easy axis, GGA+U+SOC
    verbatim_source: Fe(6g)  ms = 3.793  ml = 0.034  [SrLaW]
    transformation: null
    measurement_group: L05_SrLaW_DFT
    figure_only: false
    axes: null
    split_cluster: ISLAM_L05
    transfer: null
    holdout_kind: null
  estimate:
    name: Fe_orbital_moment_W3_6g
    value: 0.034
    unit: muB
    quantity_kind: magnetic_moment
    source_role: literature_fit
    provenance:
      source_id: L05
      locator: Table 2, p. 5
      note: null
      status: unverified
    uncertainty:
      kind: unknown
      std: null
      lower: null
      upper: null
      distribution: null
      params: {}
      declared_wide: false
    identifiable: true
  pending: null
  qualitative: null
  value_original: '0.034'
  unit_original: muB
  uncertainty_note: null
  notes: 'schema migration: pending (magnetic_moment, muB) -> ParameterEstimate'
  split: fit
- rec_id: L05-085
  lit_id: L05
  name: Fe_spin_moment_W4_4f2
  role: literature_fit
  source:
    locator:
      text: Table 2 (calculated average total spin ms and orbital ml moments), p. 5
      page: '5'
      table: '2'
      figure: null
      supplementary: null
    data_status: calculated
    tier: 2
    doi: 10.1016/j.actamat.2025.120828
    sample_id_in_source: SrLaW
    formula_in_source: Sr0.5La0.5Fe18O27
    synthesis: n/a (DFT)
    measurement_conditions:
      T:
        K: 0
        note: static DFT, no thermal effects
      field: null
      orientation: magnetisation along c (easy axis) and a for MAE
      form: ideal crystal, 92-atom cell
      density: n/a
      texture: n/a
    method: VASP, PAW, PBE GGA+U (Dudarev, U_eff = 3 eV on Fe 3d, from linear response), 92-atom hexagonal cell P63/mmc (SrW),
      gamma-centred 5x5x1 k-mesh (SCF), cutoff 600 eV, SCF 1e-6 eV, forces <0.01 eV/A; SOC noncollinear for MAE with 12x12x2
      k-mesh and Bloechl tetrahedra; collinear Gorter ferrimagnet 4e,4f1,4f3 antiparallel to 6g,4f2,12k,2d; K/Ca/Ba/La replace
      half of the Sr atoms at 2b (symmetry P-6m2)
    quantity_definition: 'spin moment in PAW sphere (U=3 eV); sign: negative = antiparallel to net moment; orbital moment
      is along easy axis (c)'
    verbatim_source: Fe(4f2)  ms = 4.041  ml = 0.034  [SrLaW]
    transformation: null
    measurement_group: L05_SrLaW_DFT
    figure_only: false
    axes: null
    split_cluster: ISLAM_L05
    transfer: null
    holdout_kind: null
  estimate:
    name: Fe_spin_moment_W4_4f2
    value: 4.041
    unit: muB
    quantity_kind: magnetic_moment
    source_role: literature_fit
    provenance:
      source_id: L05
      locator: Table 2 (calculated average total spin ms and orbital ml moments), p. 5
      note: null
      status: unverified
    uncertainty:
      kind: unknown
      std: null
      lower: null
      upper: null
      distribution: null
      params: {}
      declared_wide: false
    identifiable: true
  pending: null
  qualitative: null
  value_original: '4.041'
  unit_original: muB
  uncertainty_note: null
  notes: 'Table text layer misaligned; values read from rendered page | schema migration: pending (magnetic_moment, muB) ->
    ParameterEstimate'
  split: fit
- rec_id: L05-086
  lit_id: L05
  name: Fe_orbital_moment_W4_4f2
  role: literature_fit
  source:
    locator:
      text: Table 2, p. 5
      page: '5'
      table: '2'
      figure: null
      supplementary: null
    data_status: calculated
    tier: 2
    doi: 10.1016/j.actamat.2025.120828
    sample_id_in_source: SrLaW
    formula_in_source: Sr0.5La0.5Fe18O27
    synthesis: n/a (DFT)
    measurement_conditions:
      T:
        K: 0
        note: static DFT, no thermal effects
      field: null
      orientation: magnetisation along c (easy axis) and a for MAE
      form: ideal crystal, 92-atom cell
      density: n/a
      texture: n/a
    method: VASP, PAW, PBE GGA+U (Dudarev, U_eff = 3 eV on Fe 3d, from linear response), 92-atom hexagonal cell P63/mmc (SrW),
      gamma-centred 5x5x1 k-mesh (SCF), cutoff 600 eV, SCF 1e-6 eV, forces <0.01 eV/A; SOC noncollinear for MAE with 12x12x2
      k-mesh and Bloechl tetrahedra; collinear Gorter ferrimagnet 4e,4f1,4f3 antiparallel to 6g,4f2,12k,2d; K/Ca/Ba/La replace
      half of the Sr atoms at 2b (symmetry P-6m2)
    quantity_definition: orbital moment along the easy axis, GGA+U+SOC
    verbatim_source: Fe(4f2)  ms = 4.041  ml = 0.034  [SrLaW]
    transformation: null
    measurement_group: L05_SrLaW_DFT
    figure_only: false
    axes: null
    split_cluster: ISLAM_L05
    transfer: null
    holdout_kind: null
  estimate:
    name: Fe_orbital_moment_W4_4f2
    value: 0.034
    unit: muB
    quantity_kind: magnetic_moment
    source_role: literature_fit
    provenance:
      source_id: L05
      locator: Table 2, p. 5
      note: null
      status: unverified
    uncertainty:
      kind: unknown
      std: null
      lower: null
      upper: null
      distribution: null
      params: {}
      declared_wide: false
    identifiable: true
  pending: null
  qualitative: null
  value_original: '0.034'
  unit_original: muB
  uncertainty_note: null
  notes: 'schema migration: pending (magnetic_moment, muB) -> ParameterEstimate'
  split: fit
- rec_id: L05-087
  lit_id: L05
  name: Fe_spin_moment_W5_12k
  role: literature_fit
  source:
    locator:
      text: Table 2 (calculated average total spin ms and orbital ml moments), p. 5
      page: '5'
      table: '2'
      figure: null
      supplementary: null
    data_status: calculated
    tier: 2
    doi: 10.1016/j.actamat.2025.120828
    sample_id_in_source: SrLaW
    formula_in_source: Sr0.5La0.5Fe18O27
    synthesis: n/a (DFT)
    measurement_conditions:
      T:
        K: 0
        note: static DFT, no thermal effects
      field: null
      orientation: magnetisation along c (easy axis) and a for MAE
      form: ideal crystal, 92-atom cell
      density: n/a
      texture: n/a
    method: VASP, PAW, PBE GGA+U (Dudarev, U_eff = 3 eV on Fe 3d, from linear response), 92-atom hexagonal cell P63/mmc (SrW),
      gamma-centred 5x5x1 k-mesh (SCF), cutoff 600 eV, SCF 1e-6 eV, forces <0.01 eV/A; SOC noncollinear for MAE with 12x12x2
      k-mesh and Bloechl tetrahedra; collinear Gorter ferrimagnet 4e,4f1,4f3 antiparallel to 6g,4f2,12k,2d; K/Ca/Ba/La replace
      half of the Sr atoms at 2b (symmetry P-6m2)
    quantity_definition: 'spin moment in PAW sphere (U=3 eV); sign: negative = antiparallel to net moment; orbital moment
      is along easy axis (c)'
    verbatim_source: Fe(12k)  ms = 4.089  ml = 0.017  [SrLaW]
    transformation: null
    measurement_group: L05_SrLaW_DFT
    figure_only: false
    axes: null
    split_cluster: ISLAM_L05
    transfer: null
    holdout_kind: null
  estimate:
    name: Fe_spin_moment_W5_12k
    value: 4.089
    unit: muB
    quantity_kind: magnetic_moment
    source_role: literature_fit
    provenance:
      source_id: L05
      locator: Table 2 (calculated average total spin ms and orbital ml moments), p. 5
      note: null
      status: unverified
    uncertainty:
      kind: unknown
      std: null
      lower: null
      upper: null
      distribution: null
      params: {}
      declared_wide: false
    identifiable: true
  pending: null
  qualitative: null
  value_original: '4.089'
  unit_original: muB
  uncertainty_note: null
  notes: 'Table text layer misaligned; values read from rendered page | schema migration: pending (magnetic_moment, muB) ->
    ParameterEstimate'
  split: fit
- rec_id: L05-088
  lit_id: L05
  name: Fe_orbital_moment_W5_12k
  role: literature_fit
  source:
    locator:
      text: Table 2, p. 5
      page: '5'
      table: '2'
      figure: null
      supplementary: null
    data_status: calculated
    tier: 2
    doi: 10.1016/j.actamat.2025.120828
    sample_id_in_source: SrLaW
    formula_in_source: Sr0.5La0.5Fe18O27
    synthesis: n/a (DFT)
    measurement_conditions:
      T:
        K: 0
        note: static DFT, no thermal effects
      field: null
      orientation: magnetisation along c (easy axis) and a for MAE
      form: ideal crystal, 92-atom cell
      density: n/a
      texture: n/a
    method: VASP, PAW, PBE GGA+U (Dudarev, U_eff = 3 eV on Fe 3d, from linear response), 92-atom hexagonal cell P63/mmc (SrW),
      gamma-centred 5x5x1 k-mesh (SCF), cutoff 600 eV, SCF 1e-6 eV, forces <0.01 eV/A; SOC noncollinear for MAE with 12x12x2
      k-mesh and Bloechl tetrahedra; collinear Gorter ferrimagnet 4e,4f1,4f3 antiparallel to 6g,4f2,12k,2d; K/Ca/Ba/La replace
      half of the Sr atoms at 2b (symmetry P-6m2)
    quantity_definition: orbital moment along the easy axis, GGA+U+SOC
    verbatim_source: Fe(12k)  ms = 4.089  ml = 0.017  [SrLaW]
    transformation: null
    measurement_group: L05_SrLaW_DFT
    figure_only: false
    axes: null
    split_cluster: ISLAM_L05
    transfer: null
    holdout_kind: null
  estimate:
    name: Fe_orbital_moment_W5_12k
    value: 0.017
    unit: muB
    quantity_kind: magnetic_moment
    source_role: literature_fit
    provenance:
      source_id: L05
      locator: Table 2, p. 5
      note: null
      status: unverified
    uncertainty:
      kind: unknown
      std: null
      lower: null
      upper: null
      distribution: null
      params: {}
      declared_wide: false
    identifiable: true
  pending: null
  qualitative: null
  value_original: '0.017'
  unit_original: muB
  uncertainty_note: null
  notes: 'schema migration: pending (magnetic_moment, muB) -> ParameterEstimate'
  split: fit
- rec_id: L05-089
  lit_id: L05
  name: Fe_spin_moment_W6_4f3
  role: literature_fit
  source:
    locator:
      text: Table 2 (calculated average total spin ms and orbital ml moments), p. 5
      page: '5'
      table: '2'
      figure: null
      supplementary: null
    data_status: calculated
    tier: 2
    doi: 10.1016/j.actamat.2025.120828
    sample_id_in_source: SrLaW
    formula_in_source: Sr0.5La0.5Fe18O27
    synthesis: n/a (DFT)
    measurement_conditions:
      T:
        K: 0
        note: static DFT, no thermal effects
      field: null
      orientation: magnetisation along c (easy axis) and a for MAE
      form: ideal crystal, 92-atom cell
      density: n/a
      texture: n/a
    method: VASP, PAW, PBE GGA+U (Dudarev, U_eff = 3 eV on Fe 3d, from linear response), 92-atom hexagonal cell P63/mmc (SrW),
      gamma-centred 5x5x1 k-mesh (SCF), cutoff 600 eV, SCF 1e-6 eV, forces <0.01 eV/A; SOC noncollinear for MAE with 12x12x2
      k-mesh and Bloechl tetrahedra; collinear Gorter ferrimagnet 4e,4f1,4f3 antiparallel to 6g,4f2,12k,2d; K/Ca/Ba/La replace
      half of the Sr atoms at 2b (symmetry P-6m2)
    quantity_definition: 'spin moment in PAW sphere (U=3 eV); sign: negative = antiparallel to net moment; orbital moment
      is along easy axis (c)'
    verbatim_source: Fe(4f3)  ms = -3.999  ml = -0.015  [SrLaW]
    transformation: null
    measurement_group: L05_SrLaW_DFT
    figure_only: false
    axes: null
    split_cluster: ISLAM_L05
    transfer: null
    holdout_kind: null
  estimate:
    name: Fe_spin_moment_W6_4f3
    value: -3.999
    unit: muB
    quantity_kind: magnetic_moment
    source_role: literature_fit
    provenance:
      source_id: L05
      locator: Table 2 (calculated average total spin ms and orbital ml moments), p. 5
      note: null
      status: unverified
    uncertainty:
      kind: unknown
      std: null
      lower: null
      upper: null
      distribution: null
      params: {}
      declared_wide: false
    identifiable: true
  pending: null
  qualitative: null
  value_original: '-3.999'
  unit_original: muB
  uncertainty_note: null
  notes: 'Table text layer misaligned; values read from rendered page | schema migration: pending (magnetic_moment, muB) ->
    ParameterEstimate'
  split: fit
- rec_id: L05-090
  lit_id: L05
  name: Fe_orbital_moment_W6_4f3
  role: literature_fit
  source:
    locator:
      text: Table 2, p. 5
      page: '5'
      table: '2'
      figure: null
      supplementary: null
    data_status: calculated
    tier: 2
    doi: 10.1016/j.actamat.2025.120828
    sample_id_in_source: SrLaW
    formula_in_source: Sr0.5La0.5Fe18O27
    synthesis: n/a (DFT)
    measurement_conditions:
      T:
        K: 0
        note: static DFT, no thermal effects
      field: null
      orientation: magnetisation along c (easy axis) and a for MAE
      form: ideal crystal, 92-atom cell
      density: n/a
      texture: n/a
    method: VASP, PAW, PBE GGA+U (Dudarev, U_eff = 3 eV on Fe 3d, from linear response), 92-atom hexagonal cell P63/mmc (SrW),
      gamma-centred 5x5x1 k-mesh (SCF), cutoff 600 eV, SCF 1e-6 eV, forces <0.01 eV/A; SOC noncollinear for MAE with 12x12x2
      k-mesh and Bloechl tetrahedra; collinear Gorter ferrimagnet 4e,4f1,4f3 antiparallel to 6g,4f2,12k,2d; K/Ca/Ba/La replace
      half of the Sr atoms at 2b (symmetry P-6m2)
    quantity_definition: orbital moment along the easy axis, GGA+U+SOC
    verbatim_source: Fe(4f3)  ms = -3.999  ml = -0.015  [SrLaW]
    transformation: null
    measurement_group: L05_SrLaW_DFT
    figure_only: false
    axes: null
    split_cluster: ISLAM_L05
    transfer: null
    holdout_kind: null
  estimate:
    name: Fe_orbital_moment_W6_4f3
    value: -0.015
    unit: muB
    quantity_kind: magnetic_moment
    source_role: literature_fit
    provenance:
      source_id: L05
      locator: Table 2, p. 5
      note: null
      status: unverified
    uncertainty:
      kind: unknown
      std: null
      lower: null
      upper: null
      distribution: null
      params: {}
      declared_wide: false
    identifiable: true
  pending: null
  qualitative: null
  value_original: '-0.015'
  unit_original: muB
  uncertainty_note: null
  notes: 'schema migration: pending (magnetic_moment, muB) -> ParameterEstimate'
  split: fit
- rec_id: L05-091
  lit_id: L05
  name: Fe_spin_moment_W7_2d
  role: literature_fit
  source:
    locator:
      text: Table 2 (calculated average total spin ms and orbital ml moments), p. 5
      page: '5'
      table: '2'
      figure: null
      supplementary: null
    data_status: calculated
    tier: 2
    doi: 10.1016/j.actamat.2025.120828
    sample_id_in_source: SrLaW
    formula_in_source: Sr0.5La0.5Fe18O27
    synthesis: n/a (DFT)
    measurement_conditions:
      T:
        K: 0
        note: static DFT, no thermal effects
      field: null
      orientation: magnetisation along c (easy axis) and a for MAE
      form: ideal crystal, 92-atom cell
      density: n/a
      texture: n/a
    method: VASP, PAW, PBE GGA+U (Dudarev, U_eff = 3 eV on Fe 3d, from linear response), 92-atom hexagonal cell P63/mmc (SrW),
      gamma-centred 5x5x1 k-mesh (SCF), cutoff 600 eV, SCF 1e-6 eV, forces <0.01 eV/A; SOC noncollinear for MAE with 12x12x2
      k-mesh and Bloechl tetrahedra; collinear Gorter ferrimagnet 4e,4f1,4f3 antiparallel to 6g,4f2,12k,2d; K/Ca/Ba/La replace
      half of the Sr atoms at 2b (symmetry P-6m2)
    quantity_definition: 'spin moment in PAW sphere (U=3 eV); sign: negative = antiparallel to net moment; orbital moment
      is along easy axis (c)'
    verbatim_source: Fe(2d)  ms = 3.982  ml = 0.019  [SrLaW]
    transformation: null
    measurement_group: L05_SrLaW_DFT
    figure_only: false
    axes: null
    split_cluster: ISLAM_L05
    transfer: null
    holdout_kind: null
  estimate:
    name: Fe_spin_moment_W7_2d
    value: 3.982
    unit: muB
    quantity_kind: magnetic_moment
    source_role: literature_fit
    provenance:
      source_id: L05
      locator: Table 2 (calculated average total spin ms and orbital ml moments), p. 5
      note: null
      status: unverified
    uncertainty:
      kind: unknown
      std: null
      lower: null
      upper: null
      distribution: null
      params: {}
      declared_wide: false
    identifiable: true
  pending: null
  qualitative: null
  value_original: '3.982'
  unit_original: muB
  uncertainty_note: null
  notes: 'Table text layer misaligned; values read from rendered page | schema migration: pending (magnetic_moment, muB) ->
    ParameterEstimate'
  split: fit
- rec_id: L05-092
  lit_id: L05
  name: Fe_orbital_moment_W7_2d
  role: literature_fit
  source:
    locator:
      text: Table 2, p. 5
      page: '5'
      table: '2'
      figure: null
      supplementary: null
    data_status: calculated
    tier: 2
    doi: 10.1016/j.actamat.2025.120828
    sample_id_in_source: SrLaW
    formula_in_source: Sr0.5La0.5Fe18O27
    synthesis: n/a (DFT)
    measurement_conditions:
      T:
        K: 0
        note: static DFT, no thermal effects
      field: null
      orientation: magnetisation along c (easy axis) and a for MAE
      form: ideal crystal, 92-atom cell
      density: n/a
      texture: n/a
    method: VASP, PAW, PBE GGA+U (Dudarev, U_eff = 3 eV on Fe 3d, from linear response), 92-atom hexagonal cell P63/mmc (SrW),
      gamma-centred 5x5x1 k-mesh (SCF), cutoff 600 eV, SCF 1e-6 eV, forces <0.01 eV/A; SOC noncollinear for MAE with 12x12x2
      k-mesh and Bloechl tetrahedra; collinear Gorter ferrimagnet 4e,4f1,4f3 antiparallel to 6g,4f2,12k,2d; K/Ca/Ba/La replace
      half of the Sr atoms at 2b (symmetry P-6m2)
    quantity_definition: orbital moment along the easy axis, GGA+U+SOC
    verbatim_source: Fe(2d)  ms = 3.982  ml = 0.019  [SrLaW]
    transformation: null
    measurement_group: L05_SrLaW_DFT
    figure_only: false
    axes: null
    split_cluster: ISLAM_L05
    transfer: null
    holdout_kind: null
  estimate:
    name: Fe_orbital_moment_W7_2d
    value: 0.019
    unit: muB
    quantity_kind: magnetic_moment
    source_role: literature_fit
    provenance:
      source_id: L05
      locator: Table 2, p. 5
      note: null
      status: unverified
    uncertainty:
      kind: unknown
      std: null
      lower: null
      upper: null
      distribution: null
      params: {}
      declared_wide: false
    identifiable: true
  pending: null
  qualitative: null
  value_original: '0.019'
  unit_original: muB
  uncertainty_note: null
  notes: 'schema migration: pending (magnetic_moment, muB) -> ParameterEstimate'
  split: fit
- rec_id: L05-093
  lit_id: L05
  name: total_spin_moment_per_cell
  role: literature_fit
  source:
    locator:
      text: Table 2, row m_tot/u.c.
      page: null
      table: '2'
      figure: null
      supplementary: null
    data_status: calculated
    tier: 2
    doi: 10.1016/j.actamat.2025.120828
    sample_id_in_source: SrW
    formula_in_source: SrFe18O27
    synthesis: n/a (DFT)
    measurement_conditions:
      T:
        K: 0
        note: static DFT, no thermal effects
      field: null
      orientation: magnetisation along c (easy axis) and a for MAE
      form: ideal crystal, 92-atom cell
      density: n/a
      texture: n/a
    method: VASP, PAW, PBE GGA+U (Dudarev, U_eff = 3 eV on Fe 3d, from linear response), 92-atom hexagonal cell P63/mmc (SrW),
      gamma-centred 5x5x1 k-mesh (SCF), cutoff 600 eV, SCF 1e-6 eV, forces <0.01 eV/A; SOC noncollinear for MAE with 12x12x2
      k-mesh and Bloechl tetrahedra; collinear Gorter ferrimagnet 4e,4f1,4f3 antiparallel to 6g,4f2,12k,2d; K/Ca/Ba/La replace
      half of the Sr atoms at 2b (symmetry P-6m2)
    quantity_definition: 'total magnetic moment per unit cell (2 f.u.), ''ms'' column (spin) '
    verbatim_source: m_tot/u.c. 54.991 (ml 0.303); mu0Ms 0.652 T
    transformation: null
    measurement_group: L05_SrW_DFT
    figure_only: false
    axes: null
    split_cluster: ISLAM_L05
    transfer: null
    holdout_kind: null
  estimate:
    name: total_spin_moment_per_cell
    value: 54.991
    unit: muB
    quantity_kind: magnetic_moment
    source_role: literature_fit
    provenance:
      source_id: L05
      locator: Table 2, row m_tot/u.c.
      note: null
      status: unverified
    uncertainty:
      kind: unknown
      std: null
      lower: null
      upper: null
      distribution: null
      params: {}
      declared_wide: false
    identifiable: true
  pending: null
  qualitative: null
  value_original: '54.991'
  unit_original: muB
  uncertainty_note: null
  notes: 'does not equal the sum of the PAW-sphere site moments (48.9 muB from the table x multiplicities) - includes interstitial/O
