Repository: 6Nightmare9/Hexaferrite

# HexW — модель W-гексаферритов

Приватный рабочий репозиторий: код, литература, исходные измерения, сохранённые расчёты и инструкции. Снимок от 27 октября 2026 года.

**Исследовательская версия 0.2.0. Независимая точность ФМР ≤10% пока не подтверждена.** Теория и результаты обработки измерений сохранены раздельно; эксперимент не переобучает модель автоматически.

## Запуск на другом компьютере

1. Владелец предоставляет коллеге доступ: **Settings → Collaborators → Add people**. Коллега принимает приглашение под своим аккаунтом GitHub.
2.

File: literature/fit/records_fit.yaml (part 19 of 21)
meta:
    contributions | schema migration: pending (magnetic_moment, muB) -> ParameterEstimate'
  split: fit
- rec_id: L05-094
  lit_id: L05
  name: mu0Ms_DFT
  role: literature_fit
  source:
    locator:
      text: Table 2, row mu0Ms (T)
      page: null
      table: '2'
      figure: null
      supplementary: null
    data_status: calculated
    tier: 2
    doi: 10.1016/j.actamat.2025.120828
    sample_id_in_source: SrW
    formula_in_source: SrFe18O27
    synthesis: n/a (DFT)
    measurement_conditions:
      T:
        K: 0
        note: static DFT, no thermal effects
      field: null
      orientation: magnetisation along c (easy axis) and a for MAE
      form: ideal crystal, 92-atom cell
      density: n/a
      texture: n/a
    method: VASP, PAW, PBE GGA+U (Dudarev, U_eff = 3 eV on Fe 3d, from linear response), 92-atom hexagonal cell P63/mmc (SrW),
      gamma-centred 5x5x1 k-mesh (SCF), cutoff 600 eV, SCF 1e-6 eV, forces <0.01 eV/A; SOC noncollinear for MAE with 12x12x2
      k-mesh and Bloechl tetrahedra; collinear Gorter ferrimagnet 4e,4f1,4f3 antiparallel to 6g,4f2,12k,2d; K/Ca/Ba/La replace
      half of the Sr atoms at 2b (symmetry P-6m2)
    quantity_definition: mu0*Ms (spontaneous magnetisation expressed in tesla, polarisation) from m_tot/V; NOT B inside the
      material
    verbatim_source: mu0Ms (T) 0.652
    transformation: null
    measurement_group: L05_SrW_DFT
    figure_only: false
    axes: null
    split_cluster: ISLAM_L05
    transfer: null
    holdout_kind: null
  estimate:
    name: mu0Ms_DFT
    value: 0.652
    unit: T
    quantity_kind: magnetic_polarization_mu0M
    source_role: literature_fit
    provenance:
      source_id: L05
      locator: Table 2, row mu0Ms (T)
      note: null
      status: unverified
    uncertainty:
      kind: unknown
      std: null
      lower: null
      upper: null
      distribution: null
      params: {}
      declared_wide: false
    identifiable: true
  pending: null
  qualitative: null
  value_original: '0.652'
  unit_original: T
  uncertainty_note: null
  notes: 'Ms = 0.652 T / mu0 = 5.19e5 A/m (derived_by_us); experimental mtot 56.60 muB/u.c. (ref 65, Ueda; secondary) | schema
    migration: pending (magnetic_polarization_mu0M, T) -> ParameterEstimate'
  split: fit
- rec_id: L05-095
  lit_id: L05
  name: total_spin_moment_per_cell
  role: literature_fit
  source:
    locator:
      text: Table 2, row m_tot/u.c.
      page: null
      table: '2'
      figure: null
      supplementary: null
    data_status: calculated
    tier: 2
    doi: 10.1016/j.actamat.2025.120828
    sample_id_in_source: SrKW
    formula_in_source: Sr0.5K0.5Fe18O27
    synthesis: n/a (DFT)
    measurement_conditions:
      T:
        K: 0
        note: static DFT, no thermal effects
      field: null
      orientation: magnetisation along c (easy axis) and a for MAE
      form: ideal crystal, 92-atom cell
      density: n/a
      texture: n/a
    method: VASP, PAW, PBE GGA+U (Dudarev, U_eff = 3 eV on Fe 3d, from linear response), 92-atom hexagonal cell P63/mmc (SrW),
      gamma-centred 5x5x1 k-mesh (SCF), cutoff 600 eV, SCF 1e-6 eV, forces <0.01 eV/A; SOC noncollinear for MAE with 12x12x2
      k-mesh and Bloechl tetrahedra; collinear Gorter ferrimagnet 4e,4f1,4f3 antiparallel to 6g,4f2,12k,2d; K/Ca/Ba/La replace
      half of the Sr atoms at 2b (symmetry P-6m2)
    quantity_definition: 'total magnetic moment per unit cell (2 f.u.), ''ms'' column (spin) '
    verbatim_source: m_tot/u.c. 55.389 (ml 0.307); mu0Ms 0.657 T
    transformation: null
    measurement_group: L05_SrKW_DFT
    figure_only: false
    axes: null
    split_cluster: ISLAM_L05
    transfer: null
    holdout_kind: null
  estimate:
    name: total_spin_moment_per_cell
    value: 55.389
    unit: muB
    quantity_kind: magnetic_moment
    source_role: literature_fit
    provenance:
      source_id: L05
      locator: Table 2, row m_tot/u.c.
      note: null
      status: unverified
    uncertainty:
      kind: unknown
      std: null
      lower: null
      upper: null
      distribution: null
      params: {}
      declared_wide: false
    identifiable: true
  pending: null
  qualitative: null
  value_original: '55.389'
  unit_original: muB
  uncertainty_note: null
  notes: 'does not equal the sum of the PAW-sphere site moments (48.9 muB from the table x multiplicities) - includes interstitial/O
    contributions | schema migration: pending (magnetic_moment, muB) -> ParameterEstimate'
  split: fit
- rec_id: L05-096
  lit_id: L05
  name: mu0Ms_DFT
  role: literature_fit
  source:
    locator:
      text: Table 2, row mu0Ms (T)
      page: null
      table: '2'
      figure: null
      supplementary: null
    data_status: calculated
    tier: 2
    doi: 10.1016/j.actamat.2025.120828
    sample_id_in_source: SrKW
    formula_in_source: Sr0.5K0.5Fe18O27
    synthesis: n/a (DFT)
    measurement_conditions:
      T:
        K: 0
        note: static DFT, no thermal effects
      field: null
      orientation: magnetisation along c (easy axis) and a for MAE
      form: ideal crystal, 92-atom cell
      density: n/a
      texture: n/a
    method: VASP, PAW, PBE GGA+U (Dudarev, U_eff = 3 eV on Fe 3d, from linear response), 92-atom hexagonal cell P63/mmc (SrW),
      gamma-centred 5x5x1 k-mesh (SCF), cutoff 600 eV, SCF 1e-6 eV, forces <0.01 eV/A; SOC noncollinear for MAE with 12x12x2
      k-mesh and Bloechl tetrahedra; collinear Gorter ferrimagnet 4e,4f1,4f3 antiparallel to 6g,4f2,12k,2d; K/Ca/Ba/La replace
      half of the Sr atoms at 2b (symmetry P-6m2)
    quantity_definition: mu0*Ms (spontaneous magnetisation expressed in tesla, polarisation) from m_tot/V; NOT B inside the
      material
    verbatim_source: mu0Ms (T) 0.657
    transformation: null
    measurement_group: L05_SrKW_DFT
    figure_only: false
    axes: null
    split_cluster: ISLAM_L05
    transfer: null
    holdout_kind: null
  estimate:
    name: mu0Ms_DFT
    value: 0.657
    unit: T
    quantity_kind: magnetic_polarization_mu0M
    source_role: literature_fit
    provenance:
      source_id: L05
      locator: Table 2, row mu0Ms (T)
      note: null
      status: unverified
    uncertainty:
      kind: unknown
      std: null
      lower: null
      upper: null
      distribution: null
      params: {}
      declared_wide: false
    identifiable: true
  pending: null
  qualitative: null
  value_original: '0.657'
  unit_original: T
  uncertainty_note: null
  notes: 'Ms = 0.652 T / mu0 = 5.19e5 A/m (derived_by_us); experimental mtot 56.60 muB/u.c. (ref 65, Ueda; secondary) | schema
    migration: pending (magnetic_polarization_mu0M, T) -> ParameterEstimate'
  split: fit
- rec_id: L05-097
  lit_id: L05
  name: total_spin_moment_per_cell
  role: literature_fit
  source:
    locator:
      text: Table 2, row m_tot/u.c.
      page: null
      table: '2'
      figure: null
      supplementary: null
    data_status: calculated
    tier: 2
    doi: 10.1016/j.actamat.2025.120828
    sample_id_in_source: SrCaW
    formula_in_source: Sr0.5Ca0.5Fe18O27
    synthesis: n/a (DFT)
    measurement_conditions:
      T:
        K: 0
        note: static DFT, no thermal effects
      field: null
      orientation: magnetisation along c (easy axis) and a for MAE
      form: ideal crystal, 92-atom cell
      density: n/a
      texture: n/a
    method: VASP, PAW, PBE GGA+U (Dudarev, U_eff = 3 eV on Fe 3d, from linear response), 92-atom hexagonal cell P63/mmc (SrW),
      gamma-centred 5x5x1 k-mesh (SCF), cutoff 600 eV, SCF 1e-6 eV, forces <0.01 eV/A; SOC noncollinear for MAE with 12x12x2
      k-mesh and Bloechl tetrahedra; collinear Gorter ferrimagnet 4e,4f1,4f3 antiparallel to 6g,4f2,12k,2d; K/Ca/Ba/La replace
      half of the Sr atoms at 2b (symmetry P-6m2)
    quantity_definition: 'total magnetic moment per unit cell (2 f.u.), ''ms'' column (spin) '
    verbatim_source: m_tot/u.c. 54.990 (ml 0.324); mu0Ms 0.655 T
    transformation: null
    measurement_group: L05_SrCaW_DFT
    figure_only: false
    axes: null
    split_cluster: ISLAM_L05
    transfer: null
    holdout_kind: null
  estimate:
    name: total_spin_moment_per_cell
    value: 54.99
    unit: muB
    quantity_kind: magnetic_moment
    source_role: literature_fit
    provenance:
      source_id: L05
      locator: Table 2, row m_tot/u.c.
      note: null
      status: unverified
    uncertainty:
      kind: unknown
      std: null
      lower: null
      upper: null
      distribution: null
      params: {}
      declared_wide: false
    identifiable: true
  pending: null
  qualitative: null
  value_original: '54.990'
  unit_original: muB
  uncertainty_note: null
  notes: 'does not equal the sum of the PAW-sphere site moments (48.9 muB from the table x multiplicities) - includes interstitial/O
    contributions | schema migration: pending (magnetic_moment, muB) -> ParameterEstimate'
  split: fit
- rec_id: L05-098
  lit_id: L05
  name: mu0Ms_DFT
  role: literature_fit
  source:
    locator:
      text: Table 2, row mu0Ms (T)
      page: null
      table: '2'
      figure: null
      supplementary: null
    data_status: calculated
    tier: 2
    doi: 10.1016/j.actamat.2025.120828
    sample_id_in_source: SrCaW
    formula_in_source: Sr0.5Ca0.5Fe18O27
    synthesis: n/a (DFT)
    measurement_conditions:
      T:
        K: 0
        note: static DFT, no thermal effects
      field: null
      orientation: magnetisation along c (easy axis) and a for MAE
      form: ideal crystal, 92-atom cell
      density: n/a
      texture: n/a
    method: VASP, PAW, PBE GGA+U (Dudarev, U_eff = 3 eV on Fe 3d, from linear response), 92-atom hexagonal cell P63/mmc (SrW),
      gamma-centred 5x5x1 k-mesh (SCF), cutoff 600 eV, SCF 1e-6 eV, forces <0.01 eV/A; SOC noncollinear for MAE with 12x12x2
      k-mesh and Bloechl tetrahedra; collinear Gorter ferrimagnet 4e,4f1,4f3 antiparallel to 6g,4f2,12k,2d; K/Ca/Ba/La replace
      half of the Sr atoms at 2b (symmetry P-6m2)
    quantity_definition: mu0*Ms (spontaneous magnetisation expressed in tesla, polarisation) from m_tot/V; NOT B inside the
      material
    verbatim_source: mu0Ms (T) 0.655
    transformation: null
    measurement_group: L05_SrCaW_DFT
    figure_only: false
    axes: null
    split_cluster: ISLAM_L05
    transfer: null
    holdout_kind: null
  estimate:
    name: mu0Ms_DFT
    value: 0.655
    unit: T
    quantity_kind: magnetic_polarization_mu0M
    source_role: literature_fit
    provenance:
      source_id: L05
      locator: Table 2, row mu0Ms (T)
      note: null
      status: unverified
    uncertainty:
      kind: unknown
      std: null
      lower: null
      upper: null
      distribution: null
      params: {}
      declared_wide: false
    identifiable: true
  pending: null
  qualitative: null
  value_original: '0.655'
  unit_original: T
  uncertainty_note: null
  notes: 'Ms = 0.652 T / mu0 = 5.19e5 A/m (derived_by_us); experimental mtot 56.60 muB/u.c. (ref 65, Ueda; secondary) | schema
    migration: pending (magnetic_polarization_mu0M, T) -> ParameterEstimate'
  split: fit
- rec_id: L05-099
  lit_id: L05
  name: total_spin_moment_per_cell
  role: literature_fit
  source:
    locator:
      text: Table 2, row m_tot/u.c.
      page: null
      table: '2'
      figure: null
      supplementary: null
    data_status: calculated
    tier: 2
    doi: 10.1016/j.actamat.2025.120828
    sample_id_in_source: SrBaW
    formula_in_source: Sr0.5Ba0.5Fe18O27
    synthesis: n/a (DFT)
    measurement_conditions:
      T:
        K: 0
        note: static DFT, no thermal effects
      field: null
      orientation: magnetisation along c (easy axis) and a for MAE
      form: ideal crystal, 92-atom cell
      density: n/a
      texture: n/a
    method: VASP, PAW, PBE GGA+U (Dudarev, U_eff = 3 eV on Fe 3d, from linear response), 92-atom hexagonal cell P63/mmc (SrW),
      gamma-centred 5x5x1 k-mesh (SCF), cutoff 600 eV, SCF 1e-6 eV, forces <0.01 eV/A; SOC noncollinear for MAE with 12x12x2
      k-mesh and Bloechl tetrahedra; collinear Gorter ferrimagnet 4e,4f1,4f3 antiparallel to 6g,4f2,12k,2d; K/Ca/Ba/La replace
      half of the Sr atoms at 2b (symmetry P-6m2)
    quantity_definition: 'total magnetic moment per unit cell (2 f.u.), ''ms'' column (spin) '
    verbatim_source: m_tot/u.c. 54.964 (ml 0.322); mu0Ms 0.649 T
    transformation: null
    measurement_group: L05_SrBaW_DFT
    figure_only: false
    axes: null
    split_cluster: ISLAM_L05
    transfer: null
    holdout_kind: null
  estimate:
    name: total_spin_moment_per_cell
    value: 54.964
    unit: muB
    quantity_kind: magnetic_moment
    source_role: literature_fit
    provenance:
      source_id: L05
      locator: Table 2, row m_tot/u.c.
      note: null
      status: unverified
    uncertainty:
      kind: unknown
      std: null
      lower: null
      upper: null
      distribution: null
      params: {}
      declared_wide: false
    identifiable: true
  pending: null
  qualitative: null
  value_original: '54.964'
  unit_original: muB
  uncertainty_note: null
  notes: 'does not equal the sum of the PAW-sphere site moments (48.9 muB from the table x multiplicities) - includes interstitial/O
    contributions | schema migration: pending (magnetic_moment, muB) -> ParameterEstimate'
  split: fit
- rec_id: L05-100
  lit_id: L05
  name: mu0Ms_DFT
  role: literature_fit
  source:
    locator:
      text: Table 2, row mu0Ms (T)
      page: null
      table: '2'
      figure: null
      supplementary: null
    data_status: calculated
    tier: 2
    doi: 10.1016/j.actamat.2025.120828
    sample_id_in_source: SrBaW
    formula_in_source: Sr0.5Ba0.5Fe18O27
    synthesis: n/a (DFT)
    measurement_conditions:
      T:
        K: 0
        note: static DFT, no thermal effects
      field: null
      orientation: magnetisation along c (easy axis) and a for MAE
      form: ideal crystal, 92-atom cell
      density: n/a
      texture: n/a
    method: VASP, PAW, PBE GGA+U (Dudarev, U_eff = 3 eV on Fe 3d, from linear response), 92-atom hexagonal cell P63/mmc (SrW),
      gamma-centred 5x5x1 k-mesh (SCF), cutoff 600 eV, SCF 1e-6 eV, forces <0.01 eV/A; SOC noncollinear for MAE with 12x12x2
      k-mesh and Bloechl tetrahedra; collinear Gorter ferrimagnet 4e,4f1,4f3 antiparallel to 6g,4f2,12k,2d; K/Ca/Ba/La replace
      half of the Sr atoms at 2b (symmetry P-6m2)
    quantity_definition: mu0*Ms (spontaneous magnetisation expressed in tesla, polarisation) from m_tot/V; NOT B inside the
      material
    verbatim_source: mu0Ms (T) 0.649
    transformation: null
    measurement_group: L05_SrBaW_DFT
    figure_only: false
    axes: null
    split_cluster: ISLAM_L05
    transfer: null
    holdout_kind: null
  estimate:
    name: mu0Ms_DFT
    value: 0.649
    unit: T
    quantity_kind: magnetic_polarization_mu0M
    source_role: literature_fit
    provenance:
      source_id: L05
      locator: Table 2, row mu0Ms (T)
      note: null
      status: unverified
    uncertainty:
      kind: unknown
      std: null
      lower: null
      upper: null
      distribution: null
      params: {}
      declared_wide: false
    identifiable: true
  pending: null
  qualitative: null
  value_original: '0.649'
  unit_original: T
  uncertainty_note: null
  notes: 'Ms = 0.652 T / mu0 = 5.19e5 A/m (derived_by_us); experimental mtot 56.60 muB/u.c. (ref 65, Ueda; secondary) | schema
    migration: pending (magnetic_polarization_mu0M, T) -> ParameterEstimate'
  split: fit
- rec_id: L05-101
  lit_id: L05
  name: total_spin_moment_per_cell
  role: literature_fit
  source:
    locator:
      text: Table 2, row m_tot/u.c.
      page: null
      table: '2'
      figure: null
      supplementary: null
    data_status: calculated
    tier: 2
    doi: 10.1016/j.actamat.2025.120828
    sample_id_in_source: SrLaW
    formula_in_source: Sr0.5La0.5Fe18O27
    synthesis: n/a (DFT)
    measurement_conditions:
      T:
        K: 0
        note: static DFT, no thermal effects
      field: null
      orientation: magnetisation along c (easy axis) and a for MAE
      form: ideal crystal, 92-atom cell
      density: n/a
      texture: n/a
    method: VASP, PAW, PBE GGA+U (Dudarev, U_eff = 3 eV on Fe 3d, from linear response), 92-atom hexagonal cell P63/mmc (SrW),
      gamma-centred 5x5x1 k-mesh (SCF), cutoff 600 eV, SCF 1e-6 eV, forces <0.01 eV/A; SOC noncollinear for MAE with 12x12x2
      k-mesh and Bloechl tetrahedra; collinear Gorter ferrimagnet 4e,4f1,4f3 antiparallel to 6g,4f2,12k,2d; K/Ca/Ba/La replace
      half of the Sr atoms at 2b (symmetry P-6m2)
    quantity_definition: 'total magnetic moment per unit cell (2 f.u.), ''ms'' column (spin) '
    verbatim_source: m_tot/u.c. 54.050 (ml 0.410); mu0Ms 0.643 T
    transformation: null
    measurement_group: L05_SrLaW_DFT
    figure_only: false
    axes: null
    split_cluster: ISLAM_L05
    transfer: null
    holdout_kind: null
  estimate:
    name: total_spin_moment_per_cell
    value: 54.05
    unit: muB
    quantity_kind: magnetic_moment
    source_role: literature_fit
    provenance:
      source_id: L05
      locator: Table 2, row m_tot/u.c.
      note: null
      status: unverified
    uncertainty:
      kind: unknown
      std: null
      lower: null
      upper: null
      distribution: null
      params: {}
      declared_wide: false
    identifiable: true
  pending: null
  qualitative: null
  value_original: '54.050'
  unit_original: muB
  uncertainty_note: null
  notes: 'does not equal the sum of the PAW-sphere site moments (48.9 muB from the table x multiplicities) - includes interstitial/O
    contributions | schema migration: pending (magnetic_moment, muB) -> ParameterEstimate'
  split: fit
- rec_id: L05-102
  lit_id: L05
  name: mu0Ms_DFT
  role: literature_fit
  source:
    locator:
      text: Table 2, row mu0Ms (T)
      page: null
      table: '2'
      figure: null
      supplementary: null
    data_status: calculated
    tier: 2
    doi: 10.1016/j.actamat.2025.120828
    sample_id_in_source: SrLaW
    formula_in_source: Sr0.5La0.5Fe18O27
    synthesis: n/a (DFT)
    measurement_conditions:
      T:
        K: 0
        note: static DFT, no thermal effects
      field: null
      orientation: magnetisation along c (easy axis) and a for MAE
      form: ideal crystal, 92-atom cell
      density: n/a
      texture: n/a
    method: VASP, PAW, PBE GGA+U (Dudarev, U_eff = 3 eV on Fe 3d, from linear response), 92-atom hexagonal cell P63/mmc (SrW),
      gamma-centred 5x5x1 k-mesh (SCF), cutoff 600 eV, SCF 1e-6 eV, forces <0.01 eV/A; SOC noncollinear for MAE with 12x12x2
      k-mesh and Bloechl tetrahedra; collinear Gorter ferrimagnet 4e,4f1,4f3 antiparallel to 6g,4f2,12k,2d; K/Ca/Ba/La replace
      half of the Sr atoms at 2b (symmetry P-6m2)
    quantity_definition: mu0*Ms (spontaneous magnetisation expressed in tesla, polarisation) from m_tot/V; NOT B inside the
      material
    verbatim_source: mu0Ms (T) 0.643
    transformation: null
    measurement_group: L05_SrLaW_DFT
    figure_only: false
    axes: null
    split_cluster: ISLAM_L05
    transfer: null
    holdout_kind: null
  estimate:
    name: mu0Ms_DFT
    value: 0.643
    unit: T
    quantity_kind: magnetic_polarization_mu0M
    source_role: literature_fit
    provenance:
      source_id: L05
      locator: Table 2, row mu0Ms (T)
      note: null
      status: unverified
    uncertainty:
      kind: unknown
      std: null
      lower: null
      upper: null
      distribution: null
      params: {}
      declared_wide: false
    identifiable: true
  pending: null
  qualitative: null
  value_original: '0.643'
  unit_original: T
  uncertainty_note: null
  notes: 'Ms = 0.652 T / mu0 = 5.19e5 A/m (derived_by_us); experimental mtot 56.60 muB/u.c. (ref 65, Ueda; secondary) | schema
    migration: pending (magnetic_polarization_mu0M, T) -> ParameterEstimate'
  split: fit
- rec_id: L05-103
  lit_id: L05
  name: Ku_uniaxial_MAE_constant
  role: literature_fit
  source:
    locator:
      text: Table 3 (calculated MAE constant Ku ...), p. 6; Fig. 4
      page: '6'
      table: '3'
      figure: '4'
      supplementary: null
    data_status: calculated
    tier: 2
    doi: 10.1016/j.actamat.2025.120828
    sample_id_in_source: SrW
    formula_in_source: SrFe18O27
    synthesis: n/a (DFT)
    measurement_conditions:
      T:
        K: 0
        note: static DFT, no thermal effects
      field: null
      orientation: magnetisation along c (easy axis) and a for MAE
      form: ideal crystal, 92-atom cell
      density: n/a
      texture: n/a
    method: VASP, PAW, PBE GGA+U (Dudarev, U_eff = 3 eV on Fe 3d, from linear response), 92-atom hexagonal cell P63/mmc (SrW),
      gamma-centred 5x5x1 k-mesh (SCF), cutoff 600 eV, SCF 1e-6 eV, forces <0.01 eV/A; SOC noncollinear for MAE with 12x12x2
      k-mesh and Bloechl tetrahedra; collinear Gorter ferrimagnet 4e,4f1,4f3 antiparallel to 6g,4f2,12k,2d; K/Ca/Ba/La replace
      half of the Sr atoms at 2b (symmetry P-6m2)
    quantity_definition: Ku = MAE/V, MAE = E(M||a) - E(M||c) from GGA+U+SOC total energies; Ku>0 uniaxial; equals effective
      first-order constant (K1+2K2 not separated); 3 methods in Fig. 4 agree in trend (DFT energy, SOC energy, orbital anisotropy/Bruno)
    verbatim_source: Ku (This work) 0.148 MJ/m3  [SrW]
    transformation: null
    measurement_group: L05_SrW_DFT
    figure_only: false
    axes: null
    split_cluster: ISLAM_L05
    transfer: null
    holdout_kind: null
  estimate:
    name: Ku_uniaxial_MAE_constant
    value: 0.148
    unit: MJ/m^3
    quantity_kind: energy_density
    source_role: literature_fit
    provenance:
      source_id: L05
      locator: Table 3 (calculated MAE constant Ku ...), p. 6; Fig. 4
      note: null
      status: unverified
    uncertainty:
      kind: unknown
      std: null
      lower: null
      upper: null
      distribution: null
      params: {}
      declared_wide: false
    identifiable: true
  pending: null
  qualitative: null
  value_original: '0.148'
  unit_original: MJ/m^3
  uncertainty_note: null
  notes: 'dipole-dipole (shape) contribution ~0.033 % of MAE and not included in Ku; at T = 0 K; experiment 0.344 MJ/m3 at
    300 K quoted from Ueda (secondary): DFT underestimates by ~2x | schema migration: pending (energy_density, MJ/m^3) ->
    ParameterEstimate'
  split: fit
- rec_id: L05-104
  lit_id: L05
  name: mu0Ha_anisotropy_field_DFT
  role: literature_fit
  source:
    locator:
      text: Table 3, row mu0Ha (T)
      page: null
      table: '3'
      figure: null
      supplementary: null
    data_status: calculated
    tier: 2
    doi: 10.1016/j.actamat.2025.120828
    sample_id_in_source: SrW
    formula_in_source: SrFe18O27
    synthesis: n/a (DFT)
    measurement_conditions:
      T:
        K: 0
        note: static DFT, no thermal effects
      field: null
      orientation: magnetisation along c (easy axis) and a for MAE
      form: ideal crystal, 92-atom cell
      density: n/a
      texture: n/a
    method: VASP, PAW, PBE GGA+U (Dudarev, U_eff = 3 eV on Fe 3d, from linear response), 92-atom hexagonal cell P63/mmc (SrW),
      gamma-centred 5x5x1 k-mesh (SCF), cutoff 600 eV, SCF 1e-6 eV, forces <0.01 eV/A; SOC noncollinear for MAE with 12x12x2
      k-mesh and Bloechl tetrahedra; collinear Gorter ferrimagnet 4e,4f1,4f3 antiparallel to 6g,4f2,12k,2d; K/Ca/Ba/La replace
      half of the Sr atoms at 2b (symmetry P-6m2)
    quantity_definition: mu0*Ha = 2Ku/Ms (uniaxial anisotropy field as mu0H; includes no demagnetisation)
    verbatim_source: mu0Ha (T) 0.569  [SrW]
    transformation: 'authors'' formula; our check: 2*0.148e6/5.19e5 = 0.570 T (matches 0.569)'
    measurement_group: L05_SrW_DFT
    figure_only: false
    axes: null
    split_cluster: ISLAM_L05
    transfer: null
    holdout_kind: null
  estimate:
    name: mu0Ha_anisotropy_field_DFT
    value: 0.569
    unit: T
    quantity_kind: mu0H
    source_role: literature_fit
    provenance:
      source_id: L05
      locator: Table 3, row mu0Ha (T)
      note: Ha defined by an effective single K (K1) formula; not the same as HA from approach-to-saturation fits
      status: verified
    uncertainty:
      kind: unknown
      std: null
      lower: null
      upper: null
      distribution: null
      params: {}
      declared_wide: false
    identifiable: true
  pending: null
  qualitative: null
  value_original: '0.569'
  unit_original: T
  uncertainty_note: null
  notes: Ha defined by an effective single K (K1) formula; not the same as HA from approach-to-saturation fits
  split: fit
- rec_id: L05-105
  lit_id: L05
  name: hardness_parameter_kappa
  role: literature_fit
  source:
    locator:
      text: Table 3, row kappa
      page: null
      table: '3'
      figure: null
      supplementary: null
    data_status: calculated
    tier: 2
    doi: 10.1016/j.actamat.2025.120828
    sample_id_in_source: SrW
    formula_in_source: SrFe18O27
    synthesis: n/a (DFT)
    measurement_conditions:
      T:
        K: 0
        note: static DFT, no thermal effects
      field: null
      orientation: magnetisation along c (easy axis) and a for MAE
      form: ideal crystal, 92-atom cell
      density: n/a
      texture: n/a
    method: VASP, PAW, PBE GGA+U (Dudarev, U_eff = 3 eV on Fe 3d, from linear response), 92-atom hexagonal cell P63/mmc (SrW),
      gamma-centred 5x5x1 k-mesh (SCF), cutoff 600 eV, SCF 1e-6 eV, forces <0.01 eV/A; SOC noncollinear for MAE with 12x12x2
      k-mesh and Bloechl tetrahedra; collinear Gorter ferrimagnet 4e,4f1,4f3 antiparallel to 6g,4f2,12k,2d; K/Ca/Ba/La replace
      half of the Sr atoms at 2b (symmetry P-6m2)
    quantity_definition: magnetic hardness parameter kappa = sqrt(Ku/(mu0 Ms^2)) (formula text garbled in PDF; our check reproduces
      0.661 for SrW)
    verbatim_source: kappa 0.661  [SrW]
    transformation: null
    measurement_group: L05_SrW_DFT
    figure_only: false
    axes: null
    split_cluster: ISLAM_L05
    transfer: null
    holdout_kind: null
  estimate:
    name: hardness_parameter_kappa
    value: 0.661
    unit: '1'
    quantity_kind: dimensionless
    source_role: literature_fit
    provenance:
      source_id: L05
      locator: Table 3, row kappa
      note: null
      status: verified
    uncertainty:
      kind: unknown
      std: null
      lower: null
      upper: null
      distribution: null
      params: {}
      declared_wide: false
    identifiable: true
  pending: null
  qualitative: null
  value_original: '0.661'
  unit_original: '1'
  uncertainty_note: null
  notes: null
  split: fit
- rec_id: L05-106
  lit_id: L05
  name: Ku_uniaxial_MAE_constant
  role: literature_fit
  source:
    locator:
      text: Table 3 (calculated MAE constant Ku ...), p. 6; Fig. 4
      page: '6'
      table: '3'
      figure: '4'
      supplementary: null
    data_status: calculated
    tier: 2
    doi: 10.1016/j.actamat.2025.120828
    sample_id_in_source: SrKW
    formula_in_source: Sr0.5K0.5Fe18O27
    synthesis: n/a (DFT)
    measurement_conditions:
      T:
        K: 0
        note: static DFT, no thermal effects
      field: null
      orientation: magnetisation along c (easy axis) and a for MAE
      form: ideal crystal, 92-atom cell
      density: n/a
      texture: n/a
    method: VASP, PAW, PBE GGA+U (Dudarev, U_eff = 3 eV on Fe 3d, from linear response), 92-atom hexagonal cell P63/mmc (SrW),
      gamma-centred 5x5x1 k-mesh (SCF), cutoff 600 eV, SCF 1e-6 eV, forces <0.01 eV/A; SOC noncollinear for MAE with 12x12x2
      k-mesh and Bloechl tetrahedra; collinear Gorter ferrimagnet 4e,4f1,4f3 antiparallel to 6g,4f2,12k,2d; K/Ca/Ba/La replace
      half of the Sr atoms at 2b (symmetry P-6m2)
    quantity_definition: Ku = MAE/V, MAE = E(M||a) - E(M||c) from GGA+U+SOC total energies; Ku>0 uniaxial; equals effective
      first-order constant (K1+2K2 not separated); 3 methods in Fig. 4 agree in trend (DFT energy, SOC energy, orbital anisotropy/Bruno)
    verbatim_source: Ku (This work) 0.244 MJ/m3  [SrKW]
    transformation: null
    measurement_group: L05_SrKW_DFT
    figure_only: false
    axes: null
    split_cluster: ISLAM_L05
    transfer: null
    holdout_kind: null
  estimate:
    name: Ku_uniaxial_MAE_constant
    value: 0.244
    unit: MJ/m^3
    quantity_kind: energy_density
    source_role: literature_fit
    provenance:
      source_id: L05
      locator: Table 3 (calculated MAE constant Ku ...), p. 6; Fig. 4
      note: null
      status: unverified
    uncertainty:
      kind: unknown
      std: null
      lower: null
      upper: null
      distribution: null
      params: {}
      declared_wide: false
    identifiable: true
  pending: null
  qualitative: null
  value_original: '0.244'
  unit_original: MJ/m^3
  uncertainty_note: null
  notes: 'dipole-dipole (shape) contribution ~0.033 % of MAE and not included in Ku; at T = 0 K; experiment 0.344 MJ/m3 at
    300 K quoted from Ueda (secondary): DFT underestimates by ~2x | schema migration: pending (energy_density, MJ/m^3) ->
    ParameterEstimate'
  split: fit
- rec_id: L05-107
  lit_id: L05
  name: mu0Ha_anisotropy_field_DFT
  role: literature_fit
  source:
    locator:
      text: Table 3, row mu0Ha (T)
      page: null
      table: '3'
      figure: null
      supplementary: null
    data_status: calculated
    tier: 2
    doi: 10.1016/j.actamat.2025.120828
    sample_id_in_source: SrKW
    formula_in_source: Sr0.5K0.5Fe18O27
    synthesis: n/a (DFT)
    measurement_conditions:
      T:
        K: 0
        note: static DFT, no thermal effects
      field: null
      orientation: magnetisation along c (easy axis) and a for MAE
      form: ideal crystal, 92-atom cell
      density: n/a
      texture: n/a
    method: VASP, PAW, PBE GGA+U (Dudarev, U_eff = 3 eV on Fe 3d, from linear response), 92-atom hexagonal cell P63/mmc (SrW),
      gamma-centred 5x5x1 k-mesh (SCF), cutoff 600 eV, SCF 1e-6 eV, forces <0.01 eV/A; SOC noncollinear for MAE with 12x12x2
      k-mesh and Bloechl tetrahedra; collinear Gorter ferrimagnet 4e,4f1,4f3 antiparallel to 6g,4f2,12k,2d; K/Ca/Ba/La replace
      half of the Sr atoms at 2b (symmetry P-6m2)
    quantity_definition: mu0*Ha = 2Ku/Ms (uniaxial anisotropy field as mu0H; includes no demagnetisation)
    verbatim_source: mu0Ha (T) 0.932  [SrKW]
    transformation: 'authors'' formula; our check: 2*0.148e6/5.19e5 = 0.570 T (matches 0.569)'
    measurement_group: L05_SrKW_DFT
    figure_only: false
    axes: null
    split_cluster: ISLAM_L05
    transfer: null
    holdout_kind: null
  estimate:
    name: mu0Ha_anisotropy_field_DFT
    value: 0.932
    unit: T
    quantity_kind: mu0H
    source_role: literature_fit
    provenance:
      source_id: L05
      locator: Table 3, row mu0Ha (T)
      note: Ha defined by an effective single K (K1) formula; not the same as HA from approach-to-saturation fits
      status: verified
    uncertainty:
      kind: unknown
      std: null
      lower: null
      upper: null
      distribution: null
      params: {}
      declared_wide: false
    identifiable: true
  pending: null
  qualitative: null
  value_original: '0.932'
  unit_original: T
  uncertainty_note: null
  notes: Ha defined by an effective single K (K1) formula; not the same as HA from approach-to-saturation fits
  split: fit
- rec_id: L05-108
  lit_id: L05
  name: hardness_parameter_kappa
  role: literature_fit
  source:
    locator:
      text: Table 3, row kappa
      page: null
      table: '3'
      figure: null
      supplementary: null
    data_status: calculated
    tier: 2
    doi: 10.1016/j.actamat.2025.120828
    sample_id_in_source: SrKW
    formula_in_source: Sr0.5K0.5Fe18O27
    synthesis: n/a (DFT)
    measurement_conditions:
      T:
        K: 0
        note: static DFT, no thermal effects
      field: null
      orientation: magnetisation along c (easy axis) and a for MAE
      form: ideal crystal, 92-atom cell
      density: n/a
      texture: n/a
    method: VASP, PAW, PBE GGA+U (Dudarev, U_eff = 3 eV on Fe 3d, from linear response), 92-atom hexagonal cell P63/mmc (SrW),
      gamma-centred 5x5x1 k-mesh (SCF), cutoff 600 eV, SCF 1e-6 eV, forces <0.01 eV/A; SOC noncollinear for MAE with 12x12x2
      k-mesh and Bloechl tetrahedra; collinear Gorter ferrimagnet 4e,4f1,4f3 antiparallel to 6g,4f2,12k,2d; K/Ca/Ba/La replace
      half of the Sr atoms at 2b (symmetry P-6m2)
    quantity_definition: magnetic hardness parameter kappa = sqrt(Ku/(mu0 Ms^2)) (formula text garbled in PDF; our check reproduces
      0.661 for SrW)
    verbatim_source: kappa 0.842  [SrKW]
    transformation: null
    measurement_group: L05_SrKW_DFT
    figure_only: false
    axes: null
    split_cluster: ISLAM_L05
    transfer: null
    holdout_kind: null
  estimate:
    name: hardness_parameter_kappa
    value: 0.842
    unit: '1'
    quantity_kind: dimensionless
    source_role: literature_fit
    provenance:
      source_id: L05
      locator: Table 3, row kappa
      note: null
      status: verified
    uncertainty:
      kind: unknown
      std: null
      lower: null
      upper: null
      distribution: null
      params: {}
      declared_wide: false
    identifiable: true
  pending: null
  qualitative: null
  value_original: '0.842'
  unit_original: '1'
  uncertainty_note: null
  notes: null
  split: fit
- rec_id: L05-109
  lit_id: L05
  name: Ku_uniaxial_MAE_constant
  role: literature_fit
  source:
    locator:
      text: Table 3 (calculated MAE constant Ku ...), p. 6; Fig. 4
      page: '6'
      table: '3'
      figure: '4'
      supplementary: null
    data_status: calculated
    tier: 2
    doi: 10.1016/j.actamat.2025.120828
    sample_id_in_source: SrCaW
    formula_in_source: Sr0.5Ca0.5Fe18O27
    synthesis: n/a (DFT)
    measurement_conditions:
      T:
        K: 0
        note: static DFT, no thermal effects
      field: null
      orientation: magnetisation along c (easy axis) and a for MAE
      form: ideal crystal, 92-atom cell
      density: n/a
      texture: n/a
    method: VASP, PAW, PBE GGA+U (Dudarev, U_eff = 3 eV on Fe 3d, from linear response), 92-atom hexagonal cell P63/mmc (SrW),
      gamma-centred 5x5x1 k-mesh (SCF), cutoff 600 eV, SCF 1e-6 eV, forces <0.01 eV/A; SOC noncollinear for MAE with 12x12x2
      k-mesh and Bloechl tetrahedra; collinear Gorter ferrimagnet 4e,4f1,4f3 antiparallel to 6g,4f2,12k,2d; K/Ca/Ba/La replace
      half of the Sr atoms at 2b (symmetry P-6m2)
    quantity_definition: Ku = MAE/V, MAE = E(M||a) - E(M||c) from GGA+U+SOC total energies; Ku>0 uniaxial; equals effective
      first-order constant (K1+2K2 not separated); 3 methods in Fig. 4 agree in trend (DFT energy, SOC energy, orbital anisotropy/Bruno)
    verbatim_source: Ku (This work) 0.326 MJ/m3  [SrCaW]
    transformation: null
    measurement_group: L05_SrCaW_DFT
    figure_only: false
    axes: null
    split_cluster: ISLAM_L05
    transfer: null
    holdout_kind: null
  estimate:
    name: Ku_uniaxial_MAE_constant
    value: 0.326
    unit: MJ/m^3
    quantity_kind: energy_density
    source_role: literature_fit
    provenance:
      source_id: L05
      locator: Table 3 (calculated MAE constant Ku ...), p. 6; Fig. 4
      note: null
      status: unverified
    uncertainty:
      kind: unknown
      std: null
      lower: null
      upper: null
      distribution: null
      params: {}
      declared_wide: false
    identifiable: true
  pending: null
  qualitative: null
  value_original: '0.326'
  unit_original: MJ/m^3
  uncertainty_note: null
  notes: 'dipole-dipole (shape) contribution ~0.033 % of MAE and not included in Ku; at T = 0 K; experiment 0.344 MJ/m3 at
    300 K quoted from Ueda (secondary): DFT underestimates by ~2x | schema migration: pending (energy_density, MJ/m^3) ->
    ParameterEstimate'
  split: fit
- rec_id: L05-110
  lit_id: L05
  name: mu0Ha_anisotropy_field_DFT
  role: literature_fit
  source:
    locator:
      text: Table 3, row mu0Ha (T)
      page: null
      table: '3'
      figure: null
      supplementary: null
    data_status: calculated
    tier: 2
    doi: 10.1016/j.actamat.2025.120828
    sample_id_in_source: SrCaW
    formula_in_source: Sr0.5Ca0.5Fe18O27
    synthesis: n/a (DFT)
    measurement_conditions:
      T:
        K: 0
        note: static DFT, no thermal effects
      field: null
      orientation: magnetisation along c (easy axis) and a for MAE
      form: ideal crystal, 92-atom cell
      density: n/a
      texture: n/a
    method: VASP, PAW, PBE GGA+U (Dudarev, U_eff = 3 eV on Fe 3d, from linear response), 92-atom hexagonal cell P63/mmc (SrW),
      gamma-centred 5x5x1 k-mesh (SCF), cutoff 600 eV, SCF 1e-6 eV, forces <0.01 eV/A; SOC noncollinear for MAE with 12x12x2
      k-mesh and Bloechl tetrahedra; collinear Gorter ferrimagnet 4e,4f1,4f3 antiparallel to 6g,4f2,12k,2d; K/Ca/Ba/La replace
      half of the Sr atoms at 2b (symmetry P-6m2)
    quantity_definition: mu0*Ha = 2Ku/Ms (uniaxial anisotropy field as mu0H; includes no demagnetisation)
    verbatim_source: mu0Ha (T) 1.254  [SrCaW]
    transformation: 'authors'' formula; our check: 2*0.148e6/5.19e5 = 0.570 T (matches 0.569)'
    measurement_group: L05_SrCaW_DFT
    figure_only: false
    axes: null
    split_cluster: ISLAM_L05
    transfer: null
    holdout_kind: null
  estimate:
    name: mu0Ha_anisotropy_field_DFT
    value: 1.254
    unit: T
    quantity_kind: mu0H
    source_role: literature_fit
    provenance:
      source_id: L05
      locator: Table 3, row mu0Ha (T)
      note: Ha defined by an effective single K (K1) formula; not the same as HA from approach-to-saturation fits
      status: verified
    uncertainty:
      kind: unknown
      std: null
      lower: null
      upper: null
      distribution: null
      params: {}
      declared_wide: false
    identifiable: true
  pending: null
  qualitative: null
  value_original: '1.254'
  unit_original: T
  uncertainty_note: null
  notes: Ha defined by an effective single K (K1) formula; not the same as HA from approach-to-saturation fits
  split: fit
- rec_id: L05-111
  lit_id: L05
  name: hardness_parameter_kappa
  role: literature_fit
  source:
    locator:
      text: Table 3, row kappa
      page: null
      table: '3'
      figure: null
      supplementary: null
    data_status: calculated
    tier: 2
    doi: 10.1016/j.actamat.2025.120828
    sample_id_in_source: SrCaW
    formula_in_source: Sr0.5Ca0.5Fe18O27
    synthesis: n/a (DFT)
    measurement_conditions:
      T:
        K: 0
        note: static DFT, no thermal effects
      field: null
      orientation: magnetisation along c (easy axis) and a for MAE
      form: ideal crystal, 92-atom cell
      density: n/a
      texture: n/a
    method: VASP, PAW, PBE GGA+U (Dudarev, U_eff = 3 eV on Fe 3d, from linear response), 92-atom hexagonal cell P63/mmc (SrW),
      gamma-centred 5x5x1 k-mesh (SCF), cutoff 600 eV, SCF 1e-6 eV, forces <0.01 eV/A; SOC noncollinear for MAE with 12x12x2
      k-mesh and Bloechl tetrahedra; collinear Gorter ferrimagnet 4e,4f1,4f3 antiparallel to 6g,4f2,12k,2d; K/Ca/Ba/La replace
      half of the Sr atoms at 2b (symmetry P-6m2)
    quantity_definition: magnetic hardness parameter kappa = sqrt(Ku/(mu0 Ms^2)) (formula text garbled in PDF; our check reproduces
      0.661 for SrW)
    verbatim_source: kappa 0.978  [SrCaW]
    transformation: null
    measurement_group: L05_SrCaW_DFT
    figure_only: false
    axes: null
    split_cluster: ISLAM_L05
    transfer: null
    holdout_kind: null
  estimate:
    name: hardness_parameter_kappa
    value: 0.978
    unit: '1'
    quantity_kind: dimensionless
    source_role: literature_fit
    provenance:
      source_id: L05
      locator: Table 3, row kappa
      note: null
      status: verified
    uncertainty:
      kind: unknown
      std: null
      lower: null
      upper: null
      distribution: null
      params: {}
      declared_wide: false
    identifiable: true
  pending: null
  qualitative: null
  value_original: '0.978'
  unit_original: '1'
  uncertainty_note: null
  notes: null
  split: fit
