Repository: 6Nightmare9/Hexaferrite

# HexW — модель W-гексаферритов

Приватный рабочий репозиторий: код, литература, исходные измерения, сохранённые расчёты и инструкции. Снимок от 27 октября 2026 года.

**Исследовательская версия 0.2.0. Независимая точность ФМР ≤10% пока не подтверждена.** Теория и результаты обработки измерений сохранены раздельно; эксперимент не переобучает модель автоматически.

## Запуск на другом компьютере

1. Владелец предоставляет коллеге доступ: **Settings → Collaborators → Add people**. Коллега принимает приглашение под своим аккаунтом GitHub.
2.

File: literature/fit/records_fit.yaml (part 21 of 21)
meta:
    unit: A*m^2/kg
    quantity_kind: specific_magnetization
    source_role: literature_fit
    provenance:
      source_id: L11
      locator: Table 2 (room temperature magnetic parameters), p. 066801-5; Fig. 5(b)-(f)
      note: null
      status: unverified
    uncertainty:
      kind: unknown
      std: null
      lower: null
      upper: null
      distribution: null
      params: {}
      declared_wide: false
    identifiable: true
  pending: null
  qualitative: null
  value_original: '72.90'
  unit_original: A*m^2/kg
  uncertainty_note: null
  notes: 'Ba -> Sr transfer NOT justified a priori: Ba2+ (1.35 A) vs Sr2+ (1.13-1.18 A) changes c/a, Fe2+ stability (Sr-W
    needs low pO2, ref C004) and site preference; use only as holdout/transfer test with inflated uncertainty | schema migration:
    pending (specific_magnetization, A*m^2/kg) -> ParameterEstimate'
  split: fit
- rec_id: L11-011
  lit_id: L11
  name: Hcj_RT
  role: literature_fit
  source:
    locator:
      text: Table 2, p. 066801-5
      page: 066801
      table: '2'
      figure: null
      supplementary: null
    data_status: measured
    tier: 3
    doi: 10.1088/1674-1056/ad39d5
    sample_id_in_source: BaMe2Fe16O27 Me=Zn
    formula_in_source: BaFe16Zn2O27
    synthesis: 'solid-state: BaCO3 (99.0 %), Fe2O3 (99.0 %), ZnO (99.999 %), MnO (99.0 %), NiO (99.0 %), Co3O4 (99.0 %); planetary
      ball mill 200 rpm 2 h in deionised water; sintered 1300 C 3 h in muffle furnace (air assumed, not stated), except BaFe18O27
      sintered in tube furnace under N2'
    measurement_conditions:
      T:
        K: 300
      field: +-30 kOe
      orientation: null
      form: powder (hexagonal plates, mean grain size 5.7-12.8 um from SEM)
      density: null
      texture: 'BaFe18O27: (00l) intensity variation -> some texture; others random'
    method: VSM
    quantity_definition: intrinsic coercivity (H_cj) from M(H) loop; multidomain grains
    verbatim_source: Zn  Hcj = 439 Oe
    transformation: none (CGS Oe kept; 1 Oe = 79.5775 A/m per paper)
    measurement_group: L11_Zn
    figure_only: false
    axes: null
    split_cluster: HE_L11
    transfer: Ba_to_Sr
    holdout_kind: null
  estimate:
    name: Hcj_RT
    value: 439.0
    unit: Oe
    quantity_kind: H_field
    source_role: literature_fit
    provenance:
      source_id: L11
      locator: Table 2, p. 066801-5
      note: null
      status: verified
    uncertainty:
      kind: unknown
      std: null
      lower: null
      upper: null
      distribution: null
      params: {}
      declared_wide: false
    identifiable: true
  pending: null
  qualitative: null
  value_original: '439'
  unit_original: Oe
  uncertainty_note: null
  notes: 'Ba -> Sr transfer NOT justified a priori: Ba2+ (1.35 A) vs Sr2+ (1.13-1.18 A) changes c/a, Fe2+ stability (Sr-W
    needs low pO2, ref C004) and site preference; use only as holdout/transfer test with inflated uncertainty'
  split: fit
- rec_id: L11-012
  lit_id: L11
  name: Ha_anisotropy_field_RT
  role: literature_fit
  source:
    locator:
      text: Table 2, p. 066801-5; Eq. (3)
      page: 066801
      table: '2'
      figure: null
      supplementary: null
    data_status: measured
    tier: 3
    doi: 10.1088/1674-1056/ad39d5
    sample_id_in_source: BaMe2Fe16O27 Me=Zn
    formula_in_source: BaFe16Zn2O27
    synthesis: 'solid-state: BaCO3 (99.0 %), Fe2O3 (99.0 %), ZnO (99.999 %), MnO (99.0 %), NiO (99.0 %), Co3O4 (99.0 %); planetary
      ball mill 200 rpm 2 h in deionised water; sintered 1300 C 3 h in muffle furnace (air assumed, not stated), except BaFe18O27
      sintered in tube furnace under N2'
    measurement_conditions:
      T:
        K: 300
      field: null
      orientation: null
      form: powder (hexagonal plates, mean grain size 5.7-12.8 um from SEM)
      density: null
      texture: 'BaFe18O27: (00l) intensity variation -> some texture; others random'
    method: VSM, law of approach to saturation
    quantity_definition: Ha obtained from the 1/H^2 coefficient B = Ha^2/15 = 4K1^2/(15 Ms^2) of the law of approach to saturation
      (uniaxial hexagonal, K2=0 assumed); NOT a direct HA measurement; Co2W is easy-plane so the formula (uniaxial) is not
      applicable there (authors note Co2W planar)
    verbatim_source: Zn  Ha = 12206.23 Oe
    transformation: none (Oe); 13739.57 Oe = 1.0934e6 A/m (derived_by_us)
    measurement_group: L11_Zn
    figure_only: false
    axes: null
    split_cluster: HE_L11
    transfer: Ba_to_Sr
    holdout_kind: null
  estimate:
    name: Ha_anisotropy_field_RT
    value: 12206.23
    unit: Oe
    quantity_kind: H_field
    source_role: literature_fit
    provenance:
      source_id: L11
      locator: Table 2, p. 066801-5; Eq. (3)
      note: null
      status: verified
    uncertainty:
      kind: unknown
      std: null
      lower: null
      upper: null
      distribution: null
      params: {}
      declared_wide: false
    identifiable: true
  pending: null
  qualitative: null
  value_original: '12206.23'
  unit_original: Oe
  uncertainty_note: null
  notes: 'Ba -> Sr transfer NOT justified a priori: Ba2+ (1.35 A) vs Sr2+ (1.13-1.18 A) changes c/a, Fe2+ stability (Sr-W
    needs low pO2, ref C004) and site preference; use only as holdout/transfer test with inflated uncertainty'
  split: fit
- rec_id: L11-013
  lit_id: L11
  name: Ms_RT
  role: literature_fit
  source:
    locator:
      text: Table 2 (room temperature magnetic parameters), p. 066801-5; Fig. 5(b)-(f)
      page: 066801
      table: '2'
      figure: '5'
      supplementary: null
    data_status: measured
    tier: 3
    doi: 10.1088/1674-1056/ad39d5
    sample_id_in_source: BaMe2Fe16O27 Me=Mn
    formula_in_source: BaFe16Mn2O27
    synthesis: 'solid-state: BaCO3 (99.0 %), Fe2O3 (99.0 %), ZnO (99.999 %), MnO (99.0 %), NiO (99.0 %), Co3O4 (99.0 %); planetary
      ball mill 200 rpm 2 h in deionised water; sintered 1300 C 3 h in muffle furnace (air assumed, not stated), except BaFe18O27
      sintered in tube furnace under N2'
    measurement_conditions:
      T:
        K: 300
      field: +-30 kOe (fit at high field, 1/H^2 axis 2-7 x 1e-9 Oe^-2)
      orientation: null
      form: powder (hexagonal plates, mean grain size 5.7-12.8 um from SEM)
      density: null
      texture: 'BaFe18O27: (00l) intensity variation -> some texture; others random'
    method: VSM (Quantum Design DynaCool), law of approach to saturation
    quantity_definition: Ms from linear fit M vs 1/H^2 (law of approach to saturation, M = Ms(1 - B/H^2)), PPMS-VSM 300 K,
      +-30 kOe
    verbatim_source: Mn  Ms = 47.77 emu/g  Hcj = 429 Oe  Ha = 11301.48 Oe
    transformation: 'emu/g -> A m^2/kg: factor 1 (numerically identical)'
    measurement_group: L11_Mn
    figure_only: false
    axes: null
    split_cluster: HE_L11
    transfer: Ba_to_Sr
    holdout_kind: null
  estimate:
    name: Ms_RT
    value: 47.77
    unit: A*m^2/kg
    quantity_kind: specific_magnetization
    source_role: literature_fit
    provenance:
      source_id: L11
      locator: Table 2 (room temperature magnetic parameters), p. 066801-5; Fig. 5(b)-(f)
      note: null
      status: unverified
    uncertainty:
      kind: unknown
      std: null
      lower: null
      upper: null
      distribution: null
      params: {}
      declared_wide: false
    identifiable: true
  pending: null
  qualitative: null
  value_original: '47.77'
  unit_original: A*m^2/kg
  uncertainty_note: null
  notes: 'Ba -> Sr transfer NOT justified a priori: Ba2+ (1.35 A) vs Sr2+ (1.13-1.18 A) changes c/a, Fe2+ stability (Sr-W
    needs low pO2, ref C004) and site preference; use only as holdout/transfer test with inflated uncertainty | schema migration:
    pending (specific_magnetization, A*m^2/kg) -> ParameterEstimate'
  split: fit
- rec_id: L11-014
  lit_id: L11
  name: Hcj_RT
  role: literature_fit
  source:
    locator:
      text: Table 2, p. 066801-5
      page: 066801
      table: '2'
      figure: null
      supplementary: null
    data_status: measured
    tier: 3
    doi: 10.1088/1674-1056/ad39d5
    sample_id_in_source: BaMe2Fe16O27 Me=Mn
    formula_in_source: BaFe16Mn2O27
    synthesis: 'solid-state: BaCO3 (99.0 %), Fe2O3 (99.0 %), ZnO (99.999 %), MnO (99.0 %), NiO (99.0 %), Co3O4 (99.0 %); planetary
      ball mill 200 rpm 2 h in deionised water; sintered 1300 C 3 h in muffle furnace (air assumed, not stated), except BaFe18O27
      sintered in tube furnace under N2'
    measurement_conditions:
      T:
        K: 300
      field: +-30 kOe
      orientation: null
      form: powder (hexagonal plates, mean grain size 5.7-12.8 um from SEM)
      density: null
      texture: 'BaFe18O27: (00l) intensity variation -> some texture; others random'
    method: VSM
    quantity_definition: intrinsic coercivity (H_cj) from M(H) loop; multidomain grains
    verbatim_source: Mn  Hcj = 429 Oe
    transformation: none (CGS Oe kept; 1 Oe = 79.5775 A/m per paper)
    measurement_group: L11_Mn
    figure_only: false
    axes: null
    split_cluster: HE_L11
    transfer: Ba_to_Sr
    holdout_kind: null
  estimate:
    name: Hcj_RT
    value: 429.0
    unit: Oe
    quantity_kind: H_field
    source_role: literature_fit
    provenance:
      source_id: L11
      locator: Table 2, p. 066801-5
      note: null
      status: verified
    uncertainty:
      kind: unknown
      std: null
      lower: null
      upper: null
      distribution: null
      params: {}
      declared_wide: false
    identifiable: true
  pending: null
  qualitative: null
  value_original: '429'
  unit_original: Oe
  uncertainty_note: null
  notes: 'Ba -> Sr transfer NOT justified a priori: Ba2+ (1.35 A) vs Sr2+ (1.13-1.18 A) changes c/a, Fe2+ stability (Sr-W
    needs low pO2, ref C004) and site preference; use only as holdout/transfer test with inflated uncertainty'
  split: fit
- rec_id: L11-015
  lit_id: L11
  name: Ha_anisotropy_field_RT
  role: literature_fit
  source:
    locator:
      text: Table 2, p. 066801-5; Eq. (3)
      page: 066801
      table: '2'
      figure: null
      supplementary: null
    data_status: measured
    tier: 3
    doi: 10.1088/1674-1056/ad39d5
    sample_id_in_source: BaMe2Fe16O27 Me=Mn
    formula_in_source: BaFe16Mn2O27
    synthesis: 'solid-state: BaCO3 (99.0 %), Fe2O3 (99.0 %), ZnO (99.999 %), MnO (99.0 %), NiO (99.0 %), Co3O4 (99.0 %); planetary
      ball mill 200 rpm 2 h in deionised water; sintered 1300 C 3 h in muffle furnace (air assumed, not stated), except BaFe18O27
      sintered in tube furnace under N2'
    measurement_conditions:
      T:
        K: 300
      field: null
      orientation: null
      form: powder (hexagonal plates, mean grain size 5.7-12.8 um from SEM)
      density: null
      texture: 'BaFe18O27: (00l) intensity variation -> some texture; others random'
    method: VSM, law of approach to saturation
    quantity_definition: Ha obtained from the 1/H^2 coefficient B = Ha^2/15 = 4K1^2/(15 Ms^2) of the law of approach to saturation
      (uniaxial hexagonal, K2=0 assumed); NOT a direct HA measurement; Co2W is easy-plane so the formula (uniaxial) is not
      applicable there (authors note Co2W planar)
    verbatim_source: Mn  Ha = 11301.48 Oe
    transformation: none (Oe); 13739.57 Oe = 1.0934e6 A/m (derived_by_us)
    measurement_group: L11_Mn
    figure_only: false
    axes: null
    split_cluster: HE_L11
    transfer: Ba_to_Sr
    holdout_kind: null
  estimate:
    name: Ha_anisotropy_field_RT
    value: 11301.48
    unit: Oe
    quantity_kind: H_field
    source_role: literature_fit
    provenance:
      source_id: L11
      locator: Table 2, p. 066801-5; Eq. (3)
      note: null
      status: verified
    uncertainty:
      kind: unknown
      std: null
      lower: null
      upper: null
      distribution: null
      params: {}
      declared_wide: false
    identifiable: true
  pending: null
  qualitative: null
  value_original: '11301.48'
  unit_original: Oe
  uncertainty_note: null
  notes: 'Ba -> Sr transfer NOT justified a priori: Ba2+ (1.35 A) vs Sr2+ (1.13-1.18 A) changes c/a, Fe2+ stability (Sr-W
    needs low pO2, ref C004) and site preference; use only as holdout/transfer test with inflated uncertainty'
  split: fit
- rec_id: L11-016
  lit_id: L11
  name: assumed_dopant_moments
  role: literature_fit
  source:
    locator:
      text: Section 3.4
      page: null
      table: null
      figure: null
      supplementary: null
    data_status: assumed_by_authors
    tier: 3
    doi: 10.1088/1674-1056/ad39d5
    sample_id_in_source: BaMe2Fe16O27 Me=Mn
    formula_in_source: BaFe16Mn2O27
    synthesis: 'solid-state: BaCO3 (99.0 %), Fe2O3 (99.0 %), ZnO (99.999 %), MnO (99.0 %), NiO (99.0 %), Co3O4 (99.0 %); planetary
      ball mill 200 rpm 2 h in deionised water; sintered 1300 C 3 h in muffle furnace (air assumed, not stated), except BaFe18O27
      sintered in tube furnace under N2'
    measurement_conditions:
      T:
        K: 300
      field: null
      orientation: null
      form: powder (hexagonal plates, mean grain size 5.7-12.8 um from SEM)
      density: null
      texture: 'BaFe18O27: (00l) intensity variation -> some texture; others random'
    method: null
    quantity_definition: textbook-type values used in the argument; Mn2+ 2.7 muB conflicts with high-spin Mn2+ (S=5/2, ~5
      muB); not measured here
    verbatim_source: the magnetic moments of the dopant ions Ni2+, Co2+, and Mn2+ (3.0 muB, 4.0 muB, and 2.7 muB, respectively)
      are smaller than Fe3+ ions (5 muB)
    transformation: null
    measurement_group: L11_Mn
    figure_only: false
    axes: null
    split_cluster: HE_L11
    transfer: Ba_to_Sr
    holdout_kind: null
  estimate: null
  pending: null
  qualitative: Ni2+ 3.0, Co2+ 4.0, Mn2+ 2.7 muB (vs Fe3+ 5 muB)
  value_original: null
  unit_original: null
  uncertainty_note: null
  notes: 'do NOT use as Mn parameter; flagged in CONFLICTS | Ba -> Sr transfer NOT justified a priori: Ba2+ (1.35 A) vs Sr2+
    (1.13-1.18 A) changes c/a, Fe2+ stability (Sr-W needs low pO2, ref C004) and site preference; use only as holdout/transfer
    test with inflated uncertainty'
  split: fit
- rec_id: L11-017
  lit_id: L11
  name: dielectric_permittivity_and_loss_vs_f
  role: literature_fit
  source:
    locator:
      text: Fig. 6 (a) epsilon' and (b) dielectric loss
      page: null
      table: null
      figure: '6'
      supplementary: null
    data_status: measured
    tier: 3
    doi: 10.1088/1674-1056/ad39d5
    sample_id_in_source: BaMe2Fe16O27 Me=Fe
    formula_in_source: BaFe18O27
    synthesis: 'solid-state: BaCO3 (99.0 %), Fe2O3 (99.0 %), ZnO (99.999 %), MnO (99.0 %), NiO (99.0 %), Co3O4 (99.0 %); planetary
      ball mill 200 rpm 2 h in deionised water; sintered 1300 C 3 h in muffle furnace (air assumed, not stated), except BaFe18O27
      sintered in tube furnace under N2'
    measurement_conditions:
      T:
        K: 300
      field: null
      orientation: null
      form: pellet (not described)
      density: null
      texture: 'BaFe18O27: (00l) intensity variation -> some texture; others random'
    method: null
    quantity_definition: eps'(f), tan-delta-like loss of pressed powder/pellet (geometry, density, electrodes not stated)
    verbatim_source: the dielectric constant and dielectric loss decrease accompanying the frequency range from 100 Hz to
      1 MHz. Above 1 MHz, the dielectric permittivity almost remains unchanged.
    transformation: null
    measurement_group: L11_dielectric
    figure_only: true
    axes: 'x: frequency 100 Hz - 10 MHz (log); y(a): dielectric constant ~10^2-10^3 (log), y(b): dielectric loss 10^0-10^2
      (log); five samples Fe, Mn, Ni, Zn, Co; Agilent 4980 LCR meter, RT'
    split_cluster: HE_L11
    transfer: Ba_to_Sr
    holdout_kind: null
  estimate: null
  pending: null
  qualitative: null
  value_original: null
  unit_original: null
  uncertainty_note: null
  notes: 'sample geometry/density not given -> intrinsic eps not extractable; Fe2W highest eps (mixed valence hopping) | Ba
    -> Sr transfer NOT justified a priori: Ba2+ (1.35 A) vs Sr2+ (1.13-1.18 A) changes c/a, Fe2+ stability (Sr-W needs low
    pO2, ref C004) and site preference; use only as holdout/transfer test with inflated uncertainty'
  split: fit
