Repository: 6Nightmare9/Hexaferrite

# HexW — модель W-гексаферритов

Приватный рабочий репозиторий: код, литература, исходные измерения, сохранённые расчёты и инструкции. Снимок от 27 октября 2026 года.

**Исследовательская версия 0.2.0. Независимая точность ФМР ≤10% пока не подтверждена.** Теория и результаты обработки измерений сохранены раздельно; эксперимент не переобучает модель автоматически.

## Запуск на другом компьютере

1. Владелец предоставляет коллеге доступ: **Settings → Collaborators → Add people**. Коллега принимает приглашение под своим аккаунтом GitHub.
2. Установите **Git for Windows с Git LFS** и **Python 3.14 с Python launcher**: https://git-scm.com/download/win и https://www.python.org/downloads/windows/ . Для совместной работы также подходит GitHub Desktop.
3. Клонируйте репозиторий в свою локальную папку. Используйте **clone**, а не «Download ZIP»: большие файлы хранятся через Git LFS.
4. Дважды нажмите **SETUP_HEXW.cmd**. Нужен интернет для файлов и библиотек. Дождитесь `Setup complete`.
5. Дважды нажмите **START_HEXW.cmd**, оставьте служебное окно открытым и перейдите в браузере на http://127.0.0.1:8765/ .
6. Откройте [инструкцию PDF](GUIDE/Инструкция_HexW.pdf). Первый пример: «Заполнить пример Co–Zn» → «Рассчитать».

Клонирование через командную строку:

```powershell
git clone https://github.com/6Nightmare9/Hexaferrite.git
cd Hexaferrite
git lfs pull
```

Установка закреплена файлами `project/requirements-test.txt` и `project/requirements.txt`. Установленные библиотеки, старые окружения и исполняемые файлы Quantum ESPRESSO не включены. Обычный расчёт через сайт не требует Quantum ESPRESSO. Для новых DFT-расчётов его нужно установить отдельно.

## Где что находится

| Папка / файл | Содержание |
|---|---|
| `project/hexw` | Код модели и локального сайта |
| `project/tests`, `project/config` | Проверки, составы и настройки |
| `GUIDE/Инструкция_HexW.pdf` | Простая инструкция |
| `GUIDE/MODEL_STATUS_V02_RU.md` | Возможности, ограничения и результаты проверок |
| `runs/predictions` | Теоретические прогнозы |
| `runs/analysis`, `runs/validation` | Обработка измерений и сравнения |
| `literature`, `literature_holdout`, `lit_search` | Литература и правила её использования |
| `raw`, `vault` | Исходные измерения, прежние материалы и аудит |
| `registry` | Реестр образцов, происхождение данных и фиксация модели |
| `dft_runs`, `dft_feasibility`, `tools/pseudo` | Имеющиеся DFT-входы, выходы и псевдопотенциалы |
| `audit/git_history` | Полная прежняя история трёх репозиториев в проверенных Git bundle |
| `audit/GITHUB_EXPORT_MANIFEST.json` | Контрольные суммы перенесённых файлов и исключения |

Пути `C:\MIPT\working_stuff\Hexx` в старых отчётах относятся к исходному ноутбуку. На новом компьютере используйте **свою клонированную папку**: `START_HEXW.cmd` определяет её автоматически. При новой обработке измерения укажите текущий путь к нему; исторические пути в старых результатах не переписаны.

## Совместное редактирование

У каждого своя локальная копия. Для изменения создавайте ветку и отправляйте Pull Request в `main`; коллега просматривает и объединяет правки. См. [CONTRIBUTING.md](CONTRIBUTING.md).

GitHub хранит файлы и историю. Сайт и расчёты запускаются на компьютере каждого участника. На исходном ноутбуке для публикации создана отдельная папка `github_export`; дальнейшие совместные правки выполняйте в ней либо в новом clone. Старый рабочий проект не синхронизируется автоматически.

## Ограничения и воспроизводимость

- Реализована исследовательская цепочка Co–Zn → Mn → Mg/Ni. Полное ТЗ A+B ещё не закрыто.
- РФА с CIF даёт предварительную проверку картины, не полный Ритвельд. Общей автоматической карточки образца для всех измерений пока нет.
- Историческая проверочная выборка частично раскрывалась; она не является полностью слепой.
- Фиксация связывает точные байты файлов и версии библиотек, включая Python. При другой среде старые результаты доступны для просмотра, но строгая фиксация/валидация может потребовать нового расчёта. Не переписывайте печати и контрольные суммы для обхода проверки.
- На исходной машине ранее пройдено 988 тестов, 7 пропущены; затем 23 проверки интерфейса и реальный расчёт Co–Zn в браузере. Это история проверок, не гарантия для нового компьютера.
- Статьи сохраняют права правообладателей. Репозиторий приватный; разрешение на публичное распространение корпуса не предполагается.

## Передать работу ИИ-агенту

Передайте ему ссылку на репозиторий и файл [AGENT_START.md](AGENT_START.md). Полный контекст, архитектура, результаты и незавершённые задачи — в [отчёте для ИИ-агента](GUIDE/ОТЧЁТ_ДЛЯ_ИИ_АГЕНТА.md).

File: literature_holdout/_original_mixed/records.jsonl (part 1 of 22)
{"rec_id": "L01-001", "lit_id": "L01", "doi": "10.1107/S2052252519003130", "name": "lattice_a", "estimate": {"name": "lattice_a", "value": 5.8955, "unit": "angstrom", "quantity_kind": "length", "source_role": "literature_fit", "provenance": {"source_id": "L01", "locator": "Supporting information sup1.pdf, Table S4 (refined unit-cell parameters)", "note": null, "status": "verified"}, "uncertainty": {"kind": "std", "std": 0.0001}, "identifiable": true}, "pending": null, "ext": {"locator": "Supporting information sup1.pdf, Table S4 (refined unit-cell parameters)", "sample_id_in_paper": "SrMg2Fe16O27", "formula": "SrMg2Fe16O27", "synthesis": "sol-gel autocombustion: Sr(NO3)2, Me(NO3)2.6H2O, Fe(NO3)3.9H2O (Sigma-Aldrich technical, >98 %), [Sr]:[Me]:[Fe]=1:2:16, citric acid, NH4OH to neutral, dried 100 C, gel fired 350 C 30 min, crushed, then fired 1200 C (Mg, Zn) or 1300 C (Ni, Co), 2 h hold; furnace atmosphere and cooling rate not stated in text (heating scheme is a figure not reproduced in the XML); this sample fired at 1200 C", "measurement": {"T": {"K": 300, "note": "300 K from mCIF header _magn_diffrn_temperature; diffraction T not stated in main text"}, "field": null, "orientation": null, "form": "powder", "density": null, "texture": "none (powder)"}, "method": "combined Rietveld refinement (FullProf) of 4 data sets: SLS-MS synchrotron XRD (0.778 A), Rigaku SmartLab Co-Ka XRD, SINQ-HRPT neutrons (1.89 and 2.45 A)", "definition": "hexagonal a=b, space group P63/mmc", "status": "measured", "verbatim": "a = b [A]   5.8955(1)   5.8946(1)   5.8877(3)   5.90922(3)  (columns SrMg2Fe16O27, SrCo2Fe16O27, SrNi2Fe16O27, SrZn2Fe16O27)", "transformation": null, "measurement_group": "L01_NPD_XRD_SrMg2Fe16O27", "figure_only": false, "axes": null, "split": "literature_fit", "split_cluster": "MORCH_L01_MgNi", "tier": 2, "transfer_note": null, "notes": null, "value_original": "5.8955(1)", "unit_original": "angstrom", "uncertainty_note": "(n) = standard uncertainty in last digit as printed (IUCr convention; not defined explicitly in the paper)", "qualitative": null}}
{"rec_id": "L01-002", "lit_id": "L01", "doi": "10.1107/S2052252519003130", "name": "lattice_c", "estimate": {"name": "lattice_c", "value": 32.7308, "unit": "angstrom", "quantity_kind": "length", "source_role": "literature_fit", "provenance": {"source_id": "L01", "locator": "Supporting information sup1.pdf, Table S4", "note": null, "status": "verified"}, "uncertainty": {"kind": "std", "std": 0.0006000000000000001}, "identifiable": true}, "pending": null, "ext": {"locator": "Supporting information sup1.pdf, Table S4", "sample_id_in_paper": "SrMg2Fe16O27", "formula": "SrMg2Fe16O27", "synthesis": "sol-gel autocombustion: Sr(NO3)2, Me(NO3)2.6H2O, Fe(NO3)3.9H2O (Sigma-Aldrich technical, >98 %), [Sr]:[Me]:[Fe]=1:2:16, citric acid, NH4OH to neutral, dried 100 C, gel fired 350 C 30 min, crushed, then fired 1200 C (Mg, Zn) or 1300 C (Ni, Co), 2 h hold; furnace atmosphere and cooling rate not stated in text (heating scheme is a figure not reproduced in the XML); this sample fired at 1200 C", "measurement": {"T": {"K": 300, "note": "see lattice_a"}, "field": null, "orientation": null, "form": "powder", "density": null, "texture": "none (powder)"}, "method": "combined Rietveld refinement (FullProf) of 4 data sets: SLS-MS synchrotron XRD (0.778 A), Rigaku SmartLab Co-Ka XRD, SINQ-HRPT neutrons (1.89 and 2.45 A)", "definition": "hexagonal c, space group P63/mmc", "status": "measured", "verbatim": "c [A]   32.7308(6)   32.7411(7)   32.702(2)   32.8293(2)", "transformation": null, "measurement_group": "L01_NPD_XRD_SrMg2Fe16O27", "figure_only": false, "axes": null, "split": "literature_fit", "split_cluster": "MORCH_L01_MgNi", "tier": 2, "transfer_note": null, "notes": null, "value_original": "32.7308(6)", "unit_original": "angstrom", "uncertainty_note": "(n) = standard uncertainty in last digit as printed", "qualitative": null}}
{"rec_id": "L01-003", "lit_id": "L01", "doi": "10.1107/S2052252519003130", "name": "lattice_a", "estimate": {"name": "lattice_a", "value": 5.8946, "unit": "angstrom", "quantity_kind": "length", "source_role": "literature_holdout", "provenance": {"source_id": "L01", "locator": "Supporting information sup1.pdf, Table S4 (refined unit-cell parameters)", "note": null, "status": "verified"}, "uncertainty": {"kind": "std", "std": 0.0001}, "identifiable": true}, "pending": null, "ext": {"locator": "Supporting information sup1.pdf, Table S4 (refined unit-cell parameters)", "sample_id_in_paper": "SrCo2Fe16O27", "formula": "SrCo2Fe16O27", "synthesis": "sol-gel autocombustion: Sr(NO3)2, Me(NO3)2.6H2O, Fe(NO3)3.9H2O (Sigma-Aldrich technical, >98 %), [Sr]:[Me]:[Fe]=1:2:16, citric acid, NH4OH to neutral, dried 100 C, gel fired 350 C 30 min, crushed, then fired 1200 C (Mg, Zn) or 1300 C (Ni, Co), 2 h hold; furnace atmosphere and cooling rate not stated in text (heating scheme is a figure not reproduced in the XML); this sample fired at 1300 C", "measurement": {"T": {"K": 300, "note": "300 K from mCIF header _magn_diffrn_temperature; diffraction T not stated in main text"}, "field": null, "orientation": null, "form": "powder", "density": null, "texture": "none (powder)"}, "method": "combined Rietveld refinement (FullProf) of 4 data sets: SLS-MS synchrotron XRD (0.778 A), Rigaku SmartLab Co-Ka XRD, SINQ-HRPT neutrons (1.89 and 2.45 A)", "definition": "hexagonal a=b, space group P63/mmc", "status": "measured", "verbatim": "a = b [A]   5.8955(1)   5.8946(1)   5.8877(3)   5.90922(3)  (columns SrMg2Fe16O27, SrCo2Fe16O27, SrNi2Fe16O27, SrZn2Fe16O27)", "transformation": null, "measurement_group": "L01_NPD_XRD_SrCo2Fe16O27", "figure_only": false, "axes": null, "split": "literature_holdout", "split_cluster": "MORCH_L01_CoZn", "tier": 1, "transfer_note": null, "notes": null, "value_original": "5.8946(1)", "unit_original": "angstrom", "uncertainty_note": "(n) = standard uncertainty in last digit as printed (IUCr convention; not defined explicitly in the paper)", "qualitative": null}}
{"rec_id": "L01-004", "lit_id": "L01", "doi": "10.1107/S2052252519003130", "name": "lattice_c", "estimate": {"name": "lattice_c", "value": 32.7411, "unit": "angstrom", "quantity_kind": "length", "source_role": "literature_holdout", "provenance": {"source_id": "L01", "locator": "Supporting information sup1.pdf, Table S4", "note": null, "status": "verified"}, "uncertainty": {"kind": "std", "std": 0.0007}, "identifiable": true}, "pending": null, "ext": {"locator": "Supporting information sup1.pdf, Table S4", "sample_id_in_paper": "SrCo2Fe16O27", "formula": "SrCo2Fe16O27", "synthesis": "sol-gel autocombustion: Sr(NO3)2, Me(NO3)2.6H2O, Fe(NO3)3.9H2O (Sigma-Aldrich technical, >98 %), [Sr]:[Me]:[Fe]=1:2:16, citric acid, NH4OH to neutral, dried 100 C, gel fired 350 C 30 min, crushed, then fired 1200 C (Mg, Zn) or 1300 C (Ni, Co), 2 h hold; furnace atmosphere and cooling rate not stated in text (heating scheme is a figure not reproduced in the XML); this sample fired at 1300 C", "measurement": {"T": {"K": 300, "note": "see lattice_a"}, "field": null, "orientation": null, "form": "powder", "density": null, "texture": "none (powder)"}, "method": "combined Rietveld refinement (FullProf) of 4 data sets: SLS-MS synchrotron XRD (0.778 A), Rigaku SmartLab Co-Ka XRD, SINQ-HRPT neutrons (1.89 and 2.45 A)", "definition": "hexagonal c, space group P63/mmc", "status": "measured", "verbatim": "c [A]   32.7308(6)   32.7411(7)   32.702(2)   32.8293(2)", "transformation": null, "measurement_group": "L01_NPD_XRD_SrCo2Fe16O27", "figure_only": false, "axes": null, "split": "literature_holdout", "split_cluster": "MORCH_L01_CoZn", "tier": 1, "transfer_note": null, "notes": null, "value_original": "32.7411(7)", "unit_original": "angstrom", "uncertainty_note": "(n) = standard uncertainty in last digit as printed", "qualitative": null}}
{"rec_id": "L01-005", "lit_id": "L01", "doi": "10.1107/S2052252519003130", "name": "lattice_a", "estimate": {"name": "lattice_a", "value": 5.8877, "unit": "angstrom", "quantity_kind": "length", "source_role": "literature_fit", "provenance": {"source_id": "L01", "locator": "Supporting information sup1.pdf, Table S4 (refined unit-cell parameters)", "note": null, "status": "verified"}, "uncertainty": {"kind": "std", "std": 0.00030000000000000003}, "identifiable": true}, "pending": null, "ext": {"locator": "Supporting information sup1.pdf, Table S4 (refined unit-cell parameters)", "sample_id_in_paper": "SrNi2Fe16O27", "formula": "SrNi2Fe16O27", "synthesis": "sol-gel autocombustion: Sr(NO3)2, Me(NO3)2.6H2O, Fe(NO3)3.9H2O (Sigma-Aldrich technical, >98 %), [Sr]:[Me]:[Fe]=1:2:16, citric acid, NH4OH to neutral, dried 100 C, gel fired 350 C 30 min, crushed, then fired 1200 C (Mg, Zn) or 1300 C (Ni, Co), 2 h hold; furnace atmosphere and cooling rate not stated in text (heating scheme is a figure not reproduced in the XML); this sample fired at 1300 C", "measurement": {"T": {"K": 300, "note": "300 K from mCIF header _magn_diffrn_temperature; diffraction T not stated in main text"}, "field": null, "orientation": null, "form": "powder", "density": null, "texture": "none (powder)"}, "method": "combined Rietveld refinement (FullProf) of 4 data sets: SLS-MS synchrotron XRD (0.778 A), Rigaku SmartLab Co-Ka XRD, SINQ-HRPT neutrons (1.89 and 2.45 A)", "definition": "hexagonal a=b, space group P63/mmc", "status": "measured", "verbatim": "a = b [A]   5.8955(1)   5.8946(1)   5.8877(3)   5.90922(3)  (columns SrMg2Fe16O27, SrCo2Fe16O27, SrNi2Fe16O27, SrZn2Fe16O27)", "transformation": null, "measurement_group": "L01_NPD_XRD_SrNi2Fe16O27", "figure_only": false, "axes": null, "split": "literature_fit", "split_cluster": "MORCH_L01_MgNi", "tier": 2, "transfer_note": null, "notes": null, "value_original": "5.8877(3)", "unit_original": "angstrom", "uncertainty_note": "(n) = standard uncertainty in last digit as printed (IUCr convention; not defined explicitly in the paper)", "qualitative": null}}
{"rec_id": "L01-006", "lit_id": "L01", "doi": "10.1107/S2052252519003130", "name": "lattice_c", "estimate": {"name": "lattice_c", "value": 32.702, "unit": "angstrom", "quantity_kind": "length", "source_role": "literature_fit", "provenance": {"source_id": "L01", "locator": "Supporting information sup1.pdf, Table S4", "note": null, "status": "verified"}, "uncertainty": {"kind": "std", "std": 0.002}, "identifiable": true}, "pending": null, "ext": {"locator": "Supporting information sup1.pdf, Table S4", "sample_id_in_paper": "SrNi2Fe16O27", "formula": "SrNi2Fe16O27", "synthesis": "sol-gel autocombustion: Sr(NO3)2, Me(NO3)2.6H2O, Fe(NO3)3.9H2O (Sigma-Aldrich technical, >98 %), [Sr]:[Me]:[Fe]=1:2:16, citric acid, NH4OH to neutral, dried 100 C, gel fired 350 C 30 min, crushed, then fired 1200 C (Mg, Zn) or 1300 C (Ni, Co), 2 h hold; furnace atmosphere and cooling rate not stated in text (heating scheme is a figure not reproduced in the XML); this sample fired at 1300 C", "measurement": {"T": {"K": 300, "note": "see lattice_a"}, "field": null, "orientation": null, "form": "powder", "density": null, "texture": "none (powder)"}, "method": "combined Rietveld refinement (FullProf) of 4 data sets: SLS-MS synchrotron XRD (0.778 A), Rigaku SmartLab Co-Ka XRD, SINQ-HRPT neutrons (1.89 and 2.45 A)", "definition": "hexagonal c, space group P63/mmc", "status": "measured", "verbatim": "c [A]   32.7308(6)   32.7411(7)   32.702(2)   32.8293(2)", "transformation": null, "measurement_group": "L01_NPD_XRD_SrNi2Fe16O27", "figure_only": false, "axes": null, "split": "literature_fit", "split_cluster": "MORCH_L01_MgNi", "tier": 2, "transfer_note": null, "notes": null, "value_original": "32.702(2)", "unit_original": "angstrom", "uncertainty_note": "(n) = standard uncertainty in last digit as printed", "qualitative": null}}
{"rec_id": "L01-007", "lit_id": "L01", "doi": "10.1107/S2052252519003130", "name": "lattice_a", "estimate": {"name": "lattice_a", "value": 5.90922, "unit": "angstrom", "quantity_kind": "length", "source_role": "literature_holdout", "provenance": {"source_id": "L01", "locator": "Supporting information sup1.pdf, Table S4 (refined unit-cell parameters)", "note": null, "status": "verified"}, "uncertainty": {"kind": "std", "std": 3.0000000000000004e-05}, "identifiable": true}, "pending": null, "ext": {"locator": "Supporting information sup1.pdf, Table S4 (refined unit-cell parameters)", "sample_id_in_paper": "SrZn2Fe16O27", "formula": "SrZn2Fe16O27", "synthesis": "sol-gel autocombustion: Sr(NO3)2, Me(NO3)2.6H2O, Fe(NO3)3.9H2O (Sigma-Aldrich technical, >98 %), [Sr]:[Me]:[Fe]=1:2:16, citric acid, NH4OH to neutral, dried 100 C, gel fired 350 C 30 min, crushed, then fired 1200 C (Mg, Zn) or 1300 C (Ni, Co), 2 h hold; furnace atmosphere and cooling rate not stated in text (heating scheme is a figure not reproduced in the XML); this sample fired at 1200 C", "measurement": {"T": {"K": 300, "note": "300 K from mCIF header _magn_diffrn_temperature; diffraction T not stated in main text"}, "field": null, "orientation": null, "form": "powder", "density": null, "texture": "none (powder)"}, "method": "combined Rietveld refinement (FullProf) of 4 data sets: SLS-MS synchrotron XRD (0.778 A), Rigaku SmartLab Co-Ka XRD, SINQ-HRPT neutrons (1.89 and 2.45 A)", "definition": "hexagonal a=b, space group P63/mmc", "status": "measured", "verbatim": "a = b [A]   5.8955(1)   5.8946(1)   5.8877(3)   5.90922(3)  (columns SrMg2Fe16O27, SrCo2Fe16O27, SrNi2Fe16O27, SrZn2Fe16O27)", "transformation": null, "measurement_group": "L01_NPD_XRD_SrZn2Fe16O27", "figure_only": false, "axes": null, "split": "literature_holdout", "split_cluster": "MORCH_L01_CoZn", "tier": 1, "transfer_note": null, "notes": null, "value_original": "5.90922(3)", "unit_original": "angstrom", "uncertainty_note": "(n) = standard uncertainty in last digit as printed (IUCr convention; not defined explicitly in the paper)", "qualitative": null}}
{"rec_id": "L01-008", "lit_id": "L01", "doi": "10.1107/S2052252519003130", "name": "lattice_c", "estimate": {"name": "lattice_c", "value": 32.8293, "unit": "angstrom", "quantity_kind": "length", "source_role": "literature_holdout", "provenance": {"source_id": "L01", "locator": "Supporting information sup1.pdf, Table S4", "note": null, "status": "verified"}, "uncertainty": {"kind": "std", "std": 0.0002}, "identifiable": true}, "pending": null, "ext": {"locator": "Supporting information sup1.pdf, Table S4", "sample_id_in_paper": "SrZn2Fe16O27", "formula": "SrZn2Fe16O27", "synthesis": "sol-gel autocombustion: Sr(NO3)2, Me(NO3)2.6H2O, Fe(NO3)3.9H2O (Sigma-Aldrich technical, >98 %), [Sr]:[Me]:[Fe]=1:2:16, citric acid, NH4OH to neutral, dried 100 C, gel fired 350 C 30 min, crushed, then fired 1200 C (Mg, Zn) or 1300 C (Ni, Co), 2 h hold; furnace atmosphere and cooling rate not stated in text (heating scheme is a figure not reproduced in the XML); this sample fired at 1200 C", "measurement": {"T": {"K": 300, "note": "see lattice_a"}, "field": null, "orientation": null, "form": "powder", "density": null, "texture": "none (powder)"}, "method": "combined Rietveld refinement (FullProf) of 4 data sets: SLS-MS synchrotron XRD (0.778 A), Rigaku SmartLab Co-Ka XRD, SINQ-HRPT neutrons (1.89 and 2.45 A)", "definition": "hexagonal c, space group P63/mmc", "status": "measured", "verbatim": "c [A]   32.7308(6)   32.7411(7)   32.702(2)   32.8293(2)", "transformation": null, "measurement_group": "L01_NPD_XRD_SrZn2Fe16O27", "figure_only": false, "axes": null, "split": "literature_holdout", "split_cluster": "MORCH_L01_CoZn", "tier": 1, "transfer_note": null, "notes": null, "value_original": "32.8293(2)", "unit_original": "angstrom", "uncertainty_note": "(n) = standard uncertainty in last digit as printed", "qualitative": null}}
{"rec_id": "L01-009", "lit_id": "L01", "doi": "10.1107/S2052252519003130", "name": "site_occupancy_Mg_W4", "estimate": {"name": "site_occupancy_Mg_W4", "value": 0.099, "unit": "1", "quantity_kind": "fraction", "source_role": "literature_fit", "provenance": {"source_id": "L01", "locator": "CIF SrMg2Fe16O27_SINQ_HRPT.cif (supplementary lt5018sup2.zip), _atom_site loop, row Mg4OS (4f_VI oct(S))", "note": null, "status": "verified"}, "uncertainty": {"kind": "std", "std": 0.003}, "identifiable": true}, "pending": null, "ext": {"locator": "CIF SrMg2Fe16O27_SINQ_HRPT.cif (supplementary lt5018sup2.zip), _atom_site loop, row Mg4OS (4f_VI oct(S))", "sample_id_in_paper": "SrMg2Fe16O27", "formula": "SrMg2Fe16O27", "synthesis": "sol-gel autocombustion: Sr(NO3)2, Me(NO3)2.6H2O, Fe(NO3)3.9H2O (Sigma-Aldrich technical, >98 %), [Sr]:[Me]:[Fe]=1:2:16, citric acid, NH4OH to neutral, dried 100 C, gel fired 350 C 30 min, crushed, then fired 1200 C (Mg, Zn) or 1300 C (Ni, Co), 2 h hold; furnace atmosphere and cooling rate not stated in text (heating scheme is a figure not reproduced in the XML); this sample fired at 1200 C", "measurement": {"T": {"K": 300, "note": "RT; see lattice_a"}, "field": null, "orientation": null, "form": "powder", "density": null, "texture": "none (powder)"}, "method": "combined Rietveld refinement (FullProf) of 4 data sets: SLS-MS synchrotron XRD (0.778 A), Rigaku SmartLab Co-Ka XRD, SINQ-HRPT neutrons (1.89 and 2.45 A)", "definition": "fraction of the 4f_VI oct(S) crystallographic site occupied by Mg (all sites constrained fully occupied by Fe+Mg); partially occupied CIF, NOT a DFT configuration", "status": "measured", "verbatim": "Mg4OS  0.33333  0.66667 -0.07440(2)  0.00332(3)  0.099(3) Uiso Mg+2", "transformation": null, "measurement_group": "L01_NPD_XRD_SrMg2Fe16O27", "figure_only": false, "axes": null, "split": "literature_fit", "split_cluster": "MORCH_L01_MgNi", "tier": 2, "transfer_note": null, "notes": null, "value_original": "0.099(3)", "unit_original": "1", "uncertainty_note": "(n) as printed in CIF", "qualitative": null}}
{"rec_id": "L01-010", "lit_id": "L01", "doi": "10.1107/S2052252519003130", "name": "site_occupancy_Mg_W3", "estimate": {"name": "site_occupancy_Mg_W3", "value": 0.4583, "unit": "1", "quantity_kind": "fraction", "source_role": "literature_fit", "provenance": {"source_id": "L01", "locator": "CIF SrMg2Fe16O27_SINQ_HRPT.cif (supplementary lt5018sup2.zip), _atom_site loop, row Mg3OSS (6g oct(S-S))", "note": null, "status": "verified"}, "uncertainty": {"kind": "std", "std": 0.0019}, "identifiable": true}, "pending": null, "ext": {"locator": "CIF SrMg2Fe16O27_SINQ_HRPT.cif (supplementary lt5018sup2.zip), _atom_site loop, row Mg3OSS (6g oct(S-S))", "sample_id_in_paper": "SrMg2Fe16O27", "formula": "SrMg2Fe16O27", "synthesis": "sol-gel autocombustion: Sr(NO3)2, Me(NO3)2.6H2O, Fe(NO3)3.9H2O (Sigma-Aldrich technical, >98 %), [Sr]:[Me]:[Fe]=1:2:16, citric acid, NH4OH to neutral, dried 100 C, gel fired 350 C 30 min, crushed, then fired 1200 C (Mg, Zn) or 1300 C (Ni, Co), 2 h hold; furnace atmosphere and cooling rate not stated in text (heating scheme is a figure not reproduced in the XML); this sample fired at 1200 C", "measurement": {"T": {"K": 300, "note": "RT; see lattice_a"}, "field": null, "orientation": null, "form": "powder", "density": null, "texture": "none (powder)"}, "method": "combined Rietveld refinement (FullProf) of 4 data sets: SLS-MS synchrotron XRD (0.778 A), Rigaku SmartLab Co-Ka XRD, SINQ-HRPT neutrons (1.89 and 2.45 A)", "definition": "fraction of the 6g oct(S-S) crystallographic site occupied by Mg (all sites constrained fully occupied by Fe+Mg); partially occupied CIF, NOT a DFT configuration", "status": "measured", "verbatim": "Mg3OSS  0.50000  0.00000  0.00000  0.00332(3)  0.4583(19) Uiso Mg+2", "transformation": null, "measurement_group": "L01_NPD_XRD_SrMg2Fe16O27", "figure_only": false, "axes": null, "split": "literature_fit", "split_cluster": "MORCH_L01_MgNi", "tier": 2, "transfer_note": null, "notes": null, "value_original": "0.4583(19)", "unit_original": "1", "uncertainty_note": "(n) as printed in CIF", "qualitative": null}}
{"rec_id": "L01-011", "lit_id": "L01", "doi": "10.1107/S2052252519003130", "name": "site_occupancy_Mg_W1", "estimate": {"name": "site_occupancy_Mg_W1", "value": 0.035, "unit": "1", "quantity_kind": "fraction", "source_role": "literature_fit", "provenance": {"source_id": "L01", "locator": "CIF SrMg2Fe16O27_SINQ_HRPT.cif (supplementary lt5018sup2.zip), _atom_site loop, row Mg1TS (4e tet(S))", "note": null, "status": "verified"}, "uncertainty": {"kind": "std", "std": 0.003}, "identifiable": true}, "pending": null, "ext": {"locator": "CIF SrMg2Fe16O27_SINQ_HRPT.cif (supplementary lt5018sup2.zip), _atom_site loop, row Mg1TS (4e tet(S))", "sample_id_in_paper": "SrMg2Fe16O27", "formula": "SrMg2Fe16O27", "synthesis": "sol-gel autocombustion: Sr(NO3)2, Me(NO3)2.6H2O, Fe(NO3)3.9H2O (Sigma-Aldrich technical, >98 %), [Sr]:[Me]:[Fe]=1:2:16, citric acid, NH4OH to neutral, dried 100 C, gel fired 350 C 30 min, crushed, then fired 1200 C (Mg, Zn) or 1300 C (Ni, Co), 2 h hold; furnace atmosphere and cooling rate not stated in text (heating scheme is a figure not reproduced in the XML); this sample fired at 1200 C", "measurement": {"T": {"K": 300, "note": "RT; see lattice_a"}, "field": null, "orientation": null, "form": "powder", "density": null, "texture": "none (powder)"}, "method": "combined Rietveld refinement (FullProf) of 4 data sets: SLS-MS synchrotron XRD (0.778 A), Rigaku SmartLab Co-Ka XRD, SINQ-HRPT neutrons (1.89 and 2.45 A)", "definition": "fraction of the 4e tet(S) crystallographic site occupied by Mg (all sites constrained fully occupied by Fe+Mg); partially occupied CIF, NOT a DFT configuration", "status": "measured", "verbatim": "Mg1TS  0.00000  0.00000  0.05569(2)  0.00332(3)  0.035(3) Uiso Mg+2", "transformation": null, "measurement_group": "L01_NPD_XRD_SrMg2Fe16O27", "figure_only": false, "axes": null, "split": "literature_fit", "split_cluster": "MORCH_L01_MgNi", "tier": 2, "transfer_note": null, "notes": null, "value_original": "0.035(3)", "unit_original": "1", "uncertainty_note": "(n) as printed in CIF", "qualitative": null}}
{"rec_id": "L01-012", "lit_id": "L01", "doi": "10.1107/S2052252519003130", "name": "site_occupancy_Mg_W2", "estimate": {"name": "site_occupancy_Mg_W2", "value": 0.023, "unit": "1", "quantity_kind": "fraction", "source_role": "literature_fit", "provenance": {"source_id": "L01", "locator": "CIF SrMg2Fe16O27_SINQ_HRPT.cif (supplementary lt5018sup2.zip), _atom_site loop, row Mg2TS (4f_IV tet(S))", "note": null, "status": "verified"}, "uncertainty": {"kind": "std", "std": 0.003}, "identifiable": true}, "pending": null, "ext": {"locator": "CIF SrMg2Fe16O27_SINQ_HRPT.cif (supplementary lt5018sup2.zip), _atom_site loop, row Mg2TS (4f_IV tet(S))", "sample_id_in_paper": "SrMg2Fe16O27", "formula": "SrMg2Fe16O27", "synthesis": "sol-gel autocombustion: Sr(NO3)2, Me(NO3)2.6H2O, Fe(NO3)3.9H2O (Sigma-Aldrich technical, >98 %), [Sr]:[Me]:[Fe]=1:2:16, citric acid, NH4OH to neutral, dried 100 C, gel fired 350 C 30 min, crushed, then fired 1200 C (Mg, Zn) or 1300 C (Ni, Co), 2 h hold; furnace atmosphere and cooling rate not stated in text (heating scheme is a figure not reproduced in the XML); this sample fired at 1200 C", "measurement": {"T": {"K": 300, "note": "RT; see lattice_a"}, "field": null, "orientation": null, "form": "powder", "density": null, "texture": "none (powder)"}, "method": "combined Rietveld refinement (FullProf) of 4 data sets: SLS-MS synchrotron XRD (0.778 A), Rigaku SmartLab Co-Ka XRD, SINQ-HRPT neutrons (1.89 and 2.45 A)", "definition": "fraction of the 4f_IV tet(S) crystallographic site occupied by Mg (all sites constrained fully occupied by Fe+Mg); partially occupied CIF, NOT a DFT configuration", "status": "measured", "verbatim": "Mg2TS  0.33333  0.66667  0.09273(2)  0.00332(3)  0.023(3) Uiso Mg+2", "transformation": null, "measurement_group": "L01_NPD_XRD_SrMg2Fe16O27", "figure_only": false, "axes": null, "split": "literature_fit", "split_cluster": "MORCH_L01_MgNi", "tier": 2, "transfer_note": null, "notes": null, "value_original": "0.023(3)", "unit_original": "1", "uncertainty_note": "(n) as printed in CIF", "qualitative": null}}
{"rec_id": "L01-013", "lit_id": "L01", "doi": "10.1107/S2052252519003130", "name": "site_occupancy_Mg_W5", "estimate": {"name": "site_occupancy_Mg_W5", "value": 0.0, "unit": "1", "quantity_kind": "fraction", "source_role": "literature_fit", "provenance": {"source_id": "L01", "locator": "CIF SrMg2Fe16O27_SINQ_HRPT.cif (supplementary lt5018sup2.zip), _atom_site loop, row Mg5ORS (12k oct(R-S))", "note": null, "status": "verified"}, "uncertainty": {"kind": "std", "std": 0.003}, "identifiable": true}, "pending": null, "ext": {"locator": "CIF SrMg2Fe16O27_SINQ_HRPT.cif (supplementary lt5018sup2.zip), _atom_site loop, row Mg5ORS (12k oct(R-S))", "sample_id_in_paper": "SrMg2Fe16O27", "formula": "SrMg2Fe16O27", "synthesis": "sol-gel autocombustion: Sr(NO3)2, Me(NO3)2.6H2O, Fe(NO3)3.9H2O (Sigma-Aldrich technical, >98 %), [Sr]:[Me]:[Fe]=1:2:16, citric acid, NH4OH to neutral, dried 100 C, gel fired 350 C 30 min, crushed, then fired 1200 C (Mg, Zn) or 1300 C (Ni, Co), 2 h hold; furnace atmosphere and cooling rate not stated in text (heating scheme is a figure not reproduced in the XML); this sample fired at 1200 C", "measurement": {"T": {"K": 300, "note": "RT; see lattice_a"}, "field": null, "orientation": null, "form": "powder", "density": null, "texture": "none (powder)"}, "method": "combined Rietveld refinement (FullProf) of 4 data sets: SLS-MS synchrotron XRD (0.778 A), Rigaku SmartLab Co-Ka XRD, SINQ-HRPT neutrons (1.89 and 2.45 A)", "definition": "fraction of the 12k oct(R-S) crystallographic site occupied by Mg (all sites constrained fully occupied by Fe+Mg); partially occupied CIF, NOT a DFT configuration", "status": "measured", "verbatim": "Mg5ORS  0.83561(9)  0.67119(9)  0.151064(12)  0.00332(3)  0.000(3) Uiso Mg+2", "transformation": null, "measurement_group": "L01_NPD_XRD_SrMg2Fe16O27", "figure_only": false, "axes": null, "split": "literature_fit", "split_cluster": "MORCH_L01_MgNi", "tier": 2, "transfer_note": null, "notes": null, "value_original": "0.000(3)", "unit_original": "1", "uncertainty_note": "(n) as printed in CIF", "qualitative": null}}
{"rec_id": "L01-014", "lit_id": "L01", "doi": "10.1107/S2052252519003130", "name": "site_occupancy_Mg_W6", "estimate": {"name": "site_occupancy_Mg_W6", "value": 0.0, "unit": "1", "quantity_kind": "fraction", "source_role": "literature_fit", "provenance": {"source_id": "L01", "locator": "CIF SrMg2Fe16O27_SINQ_HRPT.cif (supplementary lt5018sup2.zip), _atom_site loop, row Mg6OR (4f_VI* oct(R))", "note": null, "status": "verified"}, "uncertainty": {"kind": "std", "std": 0.003}, "identifiable": true}, "pending": null, "ext": {"locator": "CIF SrMg2Fe16O27_SINQ_HRPT.cif (supplementary lt5018sup2.zip), _atom_site loop, row Mg6OR (4f_VI* oct(R))", "sample_id_in_paper": "SrMg2Fe16O27", "formula": "SrMg2Fe16O27", "synthesis": "sol-gel autocombustion: Sr(NO3)2, Me(NO3)2.6H2O, Fe(NO3)3.9H2O (Sigma-Aldrich technical, >98 %), [Sr]:[Me]:[Fe]=1:2:16, citric acid, NH4OH to neutral, dried 100 C, gel fired 350 C 30 min, crushed, then fired 1200 C (Mg, Zn) or 1300 C (Ni, Co), 2 h hold; furnace atmosphere and cooling rate not stated in text (heating scheme is a figure not reproduced in the XML); this sample fired at 1200 C", "measurement": {"T": {"K": 300, "note": "RT; see lattice_a"}, "field": null, "orientation": null, "form": "powder", "density": null, "texture": "none (powder)"}, "method": "combined Rietveld refinement (FullProf) of 4 data sets: SLS-MS synchrotron XRD (0.778 A), Rigaku SmartLab Co-Ka XRD, SINQ-HRPT neutrons (1.89 and 2.45 A)", "definition": "fraction of the 4f_VI* oct(R) crystallographic site occupied by Mg (all sites constrained fully occupied by Fe+Mg); partially occupied CIF, NOT a DFT configuration", "status": "measured", "verbatim": "Mg6OR  0.33333  0.66667  0.208311(19)  0.00332(3)  0.000(3) Uiso Mg+2", "transformation": null, "measurement_group": "L01_NPD_XRD_SrMg2Fe16O27", "figure_only": false, "axes": null, "split": "literature_fit", "split_cluster": "MORCH_L01_MgNi", "tier": 2, "transfer_note": null, "notes": null, "value_original": "0.000(3)", "unit_original": "1", "uncertainty_note": "(n) as printed in CIF", "qualitative": null}}
{"rec_id": "L01-015", "lit_id": "L01", "doi": "10.1107/S2052252519003130", "name": "site_occupancy_Co_W4", "estimate": {"name": "site_occupancy_Co_W4", "value": 0.078, "unit": "1", "quantity_kind": "fraction", "source_role": "literature_holdout", "provenance": {"source_id": "L01", "locator": "CIF SrCo2Fe16O27_SINQ_HRPT.cif (supplementary lt5018sup2.zip), _atom_site loop, row Co4 (4f_VI oct(S))", "note": null, "status": "verified"}, "uncertainty": {"kind": "std", "std": 0.015}, "identifiable": true}, "pending": null, "ext": {"locator": "CIF SrCo2Fe16O27_SINQ_HRPT.cif (supplementary lt5018sup2.zip), _atom_site loop, row Co4 (4f_VI oct(S))", "sample_id_in_paper": "SrCo2Fe16O27", "formula": "SrCo2Fe16O27", "synthesis": "sol-gel autocombustion: Sr(NO3)2, Me(NO3)2.6H2O, Fe(NO3)3.9H2O (Sigma-Aldrich technical, >98 %), [Sr]:[Me]:[Fe]=1:2:16, citric acid, NH4OH to neutral, dried 100 C, gel fired 350 C 30 min, crushed, then fired 1200 C (Mg, Zn) or 1300 C (Ni, Co), 2 h hold; furnace atmosphere and cooling rate not stated in text (heating scheme is a figure not reproduced in the XML); this sample fired at 1300 C", "measurement": {"T": {"K": 300, "note": "RT; see lattice_a"}, "field": null, "orientation": null, "form": "powder", "density": null, "texture": "none (powder)"}, "method": "combined Rietveld refinement (FullProf) of 4 data sets: SLS-MS synchrotron XRD (0.778 A), Rigaku SmartLab Co-Ka XRD, SINQ-HRPT neutrons (1.89 and 2.45 A)", "definition": "fraction of the 4f_VI oct(S) crystallographic site occupied by Co (all sites constrained fully occupied by Fe+Co); partially occupied CIF, NOT a DFT configuration", "status": "measured", "verbatim": "Co4  0.33333  0.66667 -0.074222(19)  0.00306(3)  0.078(15) Uiso Co+2", "transformation": null, "measurement_group": "L01_NPD_XRD_SrCo2Fe16O27", "figure_only": false, "axes": null, "split": "literature_holdout", "split_cluster": "MORCH_L01_CoZn", "tier": 1, "transfer_note": null, "notes": null, "value_original": "0.078(15)", "unit_original": "1", "uncertainty_note": "(n) as printed in CIF", "qualitative": null}}
{"rec_id": "L01-016", "lit_id": "L01", "doi": "10.1107/S2052252519003130", "name": "site_occupancy_Co_W3", "estimate": {"name": "site_occupancy_Co_W3", "value": 0.333, "unit": "1", "quantity_kind": "fraction", "source_role": "literature_holdout", "provenance": {"source_id": "L01", "locator": "CIF SrCo2Fe16O27_SINQ_HRPT.cif (supplementary lt5018sup2.zip), _atom_site loop, row Co3 (6g oct(S-S))", "note": null, "status": "verified"}, "uncertainty": {"kind": "std", "std": 0.011}, "identifiable": true}, "pending": null, "ext": {"locator": "CIF SrCo2Fe16O27_SINQ_HRPT.cif (supplementary lt5018sup2.zip), _atom_site loop, row Co3 (6g oct(S-S))", "sample_id_in_paper": "SrCo2Fe16O27", "formula": "SrCo2Fe16O27", "synthesis": "sol-gel autocombustion: Sr(NO3)2, Me(NO3)2.6H2O, Fe(NO3)3.9H2O (Sigma-Aldrich technical, >98 %), [Sr]:[Me]:[Fe]=1:2:16, citric acid, NH4OH to neutral, dried 100 C, gel fired 350 C 30 min, crushed, then fired 1200 C (Mg, Zn) or 1300 C (Ni, Co), 2 h hold; furnace atmosphere and cooling rate not stated in text (heating scheme is a figure not reproduced in the XML); this sample fired at 1300 C", "measurement": {"T": {"K": 300, "note": "RT; see lattice_a"}, "field": null, "orientation": null, "form": "powder", "density": null, "texture": "none (powder)"}, "method": "combined Rietveld refinement (FullProf) of 4 data sets: SLS-MS synchrotron XRD (0.778 A), Rigaku SmartLab Co-Ka XRD, SINQ-HRPT neutrons (1.89 and 2.45 A)", "definition": "fraction of the 6g oct(S-S) crystallographic site occupied by Co (all sites constrained fully occupied by Fe+Co); partially occupied CIF, NOT a DFT configuration", "status": "measured", "verbatim": "Co3  0.50000  0.00000  0.00000  0.00306(3)  0.333(11) Uiso Co+2", "transformation": null, "measurement_group": "L01_NPD_XRD_SrCo2Fe16O27", "figure_only": false, "axes": null, "split": "literature_holdout", "split_cluster": "MORCH_L01_CoZn", "tier": 1, "transfer_note": null, "notes": null, "value_original": "0.333(11)", "unit_original": "1", "uncertainty_note": "(n) as printed in CIF", "qualitative": null}}
{"rec_id": "L01-017", "lit_id": "L01", "doi": "10.1107/S2052252519003130", "name": "site_occupancy_Co_W1", "estimate": {"name": "site_occupancy_Co_W1", "value": 0.14, "unit": "1", "quantity_kind": "fraction", "source_role": "literature_holdout", "provenance": {"source_id": "L01", "locator": "CIF SrCo2Fe16O27_SINQ_HRPT.cif (supplementary lt5018sup2.zip), _atom_site loop, row Co1 (4e tet(S))", "note": null, "status": "verified"}, "uncertainty": {"kind": "std", "std": 0.014}, "identifiable": true}, "pending": null, "ext": {"locator": "CIF SrCo2Fe16O27_SINQ_HRPT.cif (supplementary lt5018sup2.zip), _atom_site loop, row Co1 (4e tet(S))", "sample_id_in_paper": "SrCo2Fe16O27", "formula": "SrCo2Fe16O27", "synthesis": "sol-gel autocombustion: Sr(NO3)2, Me(NO3)2.6H2O, Fe(NO3)3.9H2O (Sigma-Aldrich technical, >98 %), [Sr]:[Me]:[Fe]=1:2:16, citric acid, NH4OH to neutral, dried 100 C, gel fired 350 C 30 min, crushed, then fired 1200 C (Mg, Zn) or 1300 C (Ni, Co), 2 h hold; furnace atmosphere and cooling rate not stated in text (heating scheme is a figure not reproduced in the XML); this sample fired at 1300 C", "measurement": {"T": {"K": 300, "note": "RT; see lattice_a"}, "field": null, "orientation": null, "form": "powder", "density": null, "texture": "none (powder)"}, "method": "combined Rietveld refinement (FullProf) of 4 data sets: SLS-MS synchrotron XRD (0.778 A), Rigaku SmartLab Co-Ka XRD, SINQ-HRPT neutrons (1.89 and 2.45 A)", "definition": "fraction of the 4e tet(S) crystallographic site occupied by Co (all sites constrained fully occupied by Fe+Co); partially occupied CIF, NOT a DFT configuration", "status": "measured", "verbatim": "Co1  0.00000  0.00000  0.056078(19)  0.00306(3)  0.140(14) Uiso Co+2", "transformation": null, "measurement_group": "L01_NPD_XRD_SrCo2Fe16O27", "figure_only": false, "axes": null, "split": "literature_holdout", "split_cluster": "MORCH_L01_CoZn", "tier": 1, "transfer_note": null, "notes": null, "value_original": "0.140(14)", "unit_original": "1", "uncertainty_note": "(n) as printed in CIF", "qualitative": null}}
{"rec_id": "L01-018", "lit_id": "L01", "doi": "10.1107/S2052252519003130", "name": "site_occupancy_Co_W2", "estimate": {"name": "site_occupancy_Co_W2", "value": 0.111, "unit": "1", "quantity_kind": "fraction", "source_role": "literature_holdout", "provenance": {"source_id": "L01", "locator": "CIF SrCo2Fe16O27_SINQ_HRPT.cif (supplementary lt5018sup2.zip), _atom_site loop, row Co2 (4f_IV tet(S))", "note": null, "status": "verified"}, "uncertainty": {"kind": "std", "std": 0.016}, "identifiable": true}, "pending": null, "ext": {"locator": "CIF SrCo2Fe16O27_SINQ_HRPT.cif (supplementary lt5018sup2.zip), _atom_site loop, row Co2 (4f_IV tet(S))", "sample_id_in_paper": "SrCo2Fe16O27", "formula": "SrCo2Fe16O27", "synthesis": "sol-gel autocombustion: Sr(NO3)2, Me(NO3)2.6H2O, Fe(NO3)3.9H2O (Sigma-Aldrich technical, >98 %), [Sr]:[Me]:[Fe]=1:2:16, citric acid, NH4OH to neutral, dried 100 C, gel fired 350 C 30 min, crushed, then fired 1200 C (Mg, Zn) or 1300 C (Ni, Co), 2 h hold; furnace atmosphere and cooling rate not stated in text (heating scheme is a figure not reproduced in the XML); this sample fired at 1300 C", "measurement": {"T": {"K": 300, "note": "RT; see lattice_a"}, "field": null, "orientation": null, "form": "powder", "density": null, "texture": "none (powder)"}, "method": "combined Rietveld refinement (FullProf) of 4 data sets: SLS-MS synchrotron XRD (0.778 A), Rigaku SmartLab Co-Ka XRD, SINQ-HRPT neutrons (1.89 and 2.45 A)", "definition": "fraction of the 4f_IV tet(S) crystallographic site occupied by Co (all sites constrained fully occupied by Fe+Co); partially occupied CIF, NOT a DFT configuration", "status": "measured", "verbatim": "Co2  0.33333  0.66667  0.093045(19)  0.00306(3)  0.111(16) Uiso Co+2", "transformation": null, "measurement_group": "L01_NPD_XRD_SrCo2Fe16O27", "figure_only": false, "axes": null, "split": "literature_holdout", "split_cluster": "MORCH_L01_CoZn", "tier": 1, "transfer_note": null, "notes": null, "value_original": "0.111(16)", "unit_original": "1", "uncertainty_note": "(n) as printed in CIF", "qualitative": null}}
{"rec_id": "L01-019", "lit_id": "L01", "doi": "10.1107/S2052252519003130", "name": "site_occupancy_Co_W6", "estimate": {"name": "site_occupancy_Co_W6", "value": 0.017, "unit": "1", "quantity_kind": "fraction", "source_role": "literature_holdout", "provenance": {"source_id": "L01", "locator": "CIF SrCo2Fe16O27_SINQ_HRPT.cif (supplementary lt5018sup2.zip), _atom_site loop, row Co6 (4f_VI* oct(R))", "note": null, "status": "verified"}, "uncertainty": {"kind": "std", "std": 0.015}, "identifiable": true}, "pending": null, "ext": {"locator": "CIF SrCo2Fe16O27_SINQ_HRPT.cif (supplementary lt5018sup2.zip), _atom_site loop, row Co6 (4f_VI* oct(R))", "sample_id_in_paper": "SrCo2Fe16O27", "formula": "SrCo2Fe16O27", "synthesis": "sol-gel autocombustion: Sr(NO3)2, Me(NO3)2.6H2O, Fe(NO3)3.9H2O (Sigma-Aldrich technical, >98 %), [Sr]:[Me]:[Fe]=1:2:16, citric acid, NH4OH to neutral, dried 100 C, gel fired 350 C 30 min, crushed, then fired 1200 C (Mg, Zn) or 1300 C (Ni, Co), 2 h hold; furnace atmosphere and cooling rate not stated in text (heating scheme is a figure not reproduced in the XML); this sample fired at 1300 C", "measurement": {"T": {"K": 300, "note": "RT; see lattice_a"}, "field": null, "orientation": null, "form": "powder", "density": null, "texture": "none (powder)"}, "method": "combined Rietveld refinement (FullProf) of 4 data sets: SLS-MS synchrotron XRD (0.778 A), Rigaku SmartLab Co-Ka XRD, SINQ-HRPT neutrons (1.89 and 2.45 A)", "definition": "fraction of the 4f_VI* oct(R) crystallographic site occupied by Co (all sites constrained fully occupied by Fe+Co); partially occupied CIF, NOT a DFT configuration", "status": "measured", "verbatim": "Co6  0.33333  0.66667  0.208396(19)  0.00306(3)  0.017(15) Uiso Co+2", "transformation": null, "measurement_group": "L01_NPD_XRD_SrCo2Fe16O27", "figure_only": false, "axes": null, "split": "literature_holdout", "split_cluster": "MORCH_L01_CoZn", "tier": 1, "transfer_note": null, "notes": null, "value_original": "0.017(15)", "unit_original": "1", "uncertainty_note": "(n) as printed in CIF", "qualitative": null}}
