Repository: 6Nightmare9/Hexaferrite

# HexW — модель W-гексаферритов

Приватный рабочий репозиторий: код, литература, исходные измерения, сохранённые расчёты и инструкции. Снимок от 27 октября 2026 года.

**Исследовательская версия 0.2.0. Независимая точность ФМР ≤10% пока не подтверждена.** Теория и результаты обработки измерений сохранены раздельно; эксперимент не переобучает модель автоматически.

## Запуск на другом компьютере

1. Владелец предоставляет коллеге доступ: **Settings → Collaborators → Add people**. Коллега принимает приглашение под своим аккаунтом GitHub.
2.

File: literature_holdout/_original_mixed/records.jsonl (part 3 of 22)
{"rec_id": "L01-039", "lit_id": "L01", "doi": "10.1107/S2052252519003130", "name": "site_magnetic_moment_W7", "estimate": null, "pending": {"name": "site_magnetic_moment_W7", "value": 3.6, "unit": "muB", "proposed_quantity_kind": "magnetic_moment", "reason": "schema Kind/unit not available", "uncertainty_std": 0.4}, "ext": {"locator": "Fig. 4 (table embedded in figure) row 4f_1/2biV(R)", "sample_id_in_paper": "SrMg2Fe16O27", "formula": "SrMg2Fe16O27", "synthesis": "sol-gel autocombustion: Sr(NO3)2, Me(NO3)2.6H2O, Fe(NO3)3.9H2O (Sigma-Aldrich technical, >98 %), [Sr]:[Me]:[Fe]=1:2:16, citric acid, NH4OH to neutral, dried 100 C, gel fired 350 C 30 min, crushed, then fired 1200 C (Mg, Zn) or 1300 C (Ni, Co), 2 h hold; furnace atmosphere and cooling rate not stated in text (heating scheme is a figure not reproduced in the XML); this sample fired at 1200 C", "measurement": {"T": {"K": 300, "note": "RT"}, "field": null, "orientation": null, "form": "powder", "density": null, "texture": "none (powder)"}, "method": "combined Rietveld refinement (FullProf) of 4 data sets: SLS-MS synchrotron XRD (0.778 A), Rigaku SmartLab Co-Ka XRD, SINQ-HRPT neutrons (1.89 and 2.45 A)", "definition": "average magnetic moment per site from joint X-ray/neutron refinement (NPD), averaged over site occupants (Fe and diamagnetic Zn/Mg counted); sign: positive = parallel to net moment, collinear model, sample-wide Gorter ferrimagnet (Co: planar, moments in ab plane)", "status": "measured", "verbatim": "4f_1/2biV(R)  3.6(4) (muB) [column SrMg2Fe16O27]", "transformation": null, "measurement_group": "L01_NPD_XRD_SrMg2Fe16O27", "figure_only": false, "axes": null, "split": "literature_fit", "split_cluster": "MORCH_L01_MgNi", "tier": 2, "transfer_note": null, "notes": null, "value_original": "3.6(4)", "unit_original": "muB", "uncertainty_note": "(n) as printed; for Zn 4e '(1.3)' is 1.3 muB", "qualitative": null}}
{"rec_id": "L01-040", "lit_id": "L01", "doi": "10.1107/S2052252519003130", "name": "site_magnetic_moment_W7", "estimate": null, "pending": {"name": "site_magnetic_moment_W7", "value": 2.4, "unit": "muB", "proposed_quantity_kind": "magnetic_moment", "reason": "schema Kind/unit not available", "uncertainty_std": 0.1}, "ext": {"locator": "Fig. 4 (table embedded in figure) row 4f_1/2biV(R)", "sample_id_in_paper": "SrCo2Fe16O27", "formula": "SrCo2Fe16O27", "synthesis": "sol-gel autocombustion: Sr(NO3)2, Me(NO3)2.6H2O, Fe(NO3)3.9H2O (Sigma-Aldrich technical, >98 %), [Sr]:[Me]:[Fe]=1:2:16, citric acid, NH4OH to neutral, dried 100 C, gel fired 350 C 30 min, crushed, then fired 1200 C (Mg, Zn) or 1300 C (Ni, Co), 2 h hold; furnace atmosphere and cooling rate not stated in text (heating scheme is a figure not reproduced in the XML); this sample fired at 1300 C", "measurement": {"T": {"K": 300, "note": "RT"}, "field": null, "orientation": null, "form": "powder", "density": null, "texture": "none (powder)"}, "method": "combined Rietveld refinement (FullProf) of 4 data sets: SLS-MS synchrotron XRD (0.778 A), Rigaku SmartLab Co-Ka XRD, SINQ-HRPT neutrons (1.89 and 2.45 A)", "definition": "average magnetic moment per site from joint X-ray/neutron refinement (NPD), averaged over site occupants (Fe and diamagnetic Zn/Mg counted); sign: positive = parallel to net moment, collinear model, sample-wide Gorter ferrimagnet (Co: planar, moments in ab plane)", "status": "measured", "verbatim": "4f_1/2biV(R)  2.4(1) (muB) [column SrCo2Fe16O27]", "transformation": null, "measurement_group": "L01_NPD_XRD_SrCo2Fe16O27", "figure_only": false, "axes": null, "split": "literature_holdout", "split_cluster": "MORCH_L01_CoZn", "tier": 1, "transfer_note": null, "notes": "moment constraint in refinement: mu(Fe3+):mu(Co2+)=5:3 (unquenched orbital moment ignored)", "value_original": "2.4(1)", "unit_original": "muB", "uncertainty_note": "(n) as printed; for Zn 4e '(1.3)' is 1.3 muB", "qualitative": null}}
{"rec_id": "L01-041", "lit_id": "L01", "doi": "10.1107/S2052252519003130", "name": "site_magnetic_moment_W7", "estimate": null, "pending": {"name": "site_magnetic_moment_W7", "value": 3.7, "unit": "muB", "proposed_quantity_kind": "magnetic_moment", "reason": "schema Kind/unit not available", "uncertainty_std": 0.5}, "ext": {"locator": "Fig. 4 (table embedded in figure) row 4f_1/2biV(R)", "sample_id_in_paper": "SrNi2Fe16O27", "formula": "SrNi2Fe16O27", "synthesis": "sol-gel autocombustion: Sr(NO3)2, Me(NO3)2.6H2O, Fe(NO3)3.9H2O (Sigma-Aldrich technical, >98 %), [Sr]:[Me]:[Fe]=1:2:16, citric acid, NH4OH to neutral, dried 100 C, gel fired 350 C 30 min, crushed, then fired 1200 C (Mg, Zn) or 1300 C (Ni, Co), 2 h hold; furnace atmosphere and cooling rate not stated in text (heating scheme is a figure not reproduced in the XML); this sample fired at 1300 C", "measurement": {"T": {"K": 300, "note": "RT"}, "field": null, "orientation": null, "form": "powder", "density": null, "texture": "none (powder)"}, "method": "combined Rietveld refinement (FullProf) of 4 data sets: SLS-MS synchrotron XRD (0.778 A), Rigaku SmartLab Co-Ka XRD, SINQ-HRPT neutrons (1.89 and 2.45 A)", "definition": "average magnetic moment per site from joint X-ray/neutron refinement (NPD), averaged over site occupants (Fe and diamagnetic Zn/Mg counted); sign: positive = parallel to net moment, collinear model, sample-wide Gorter ferrimagnet (Co: planar, moments in ab plane)", "status": "measured", "verbatim": "4f_1/2biV(R)  3.7(5) (muB) [column SrNi2Fe16O27]", "transformation": null, "measurement_group": "L01_NPD_XRD_SrNi2Fe16O27", "figure_only": false, "axes": null, "split": "literature_fit", "split_cluster": "MORCH_L01_MgNi", "tier": 2, "transfer_note": null, "notes": null, "value_original": "3.7(5)", "unit_original": "muB", "uncertainty_note": "(n) as printed; for Zn 4e '(1.3)' is 1.3 muB", "qualitative": null}}
{"rec_id": "L01-042", "lit_id": "L01", "doi": "10.1107/S2052252519003130", "name": "site_magnetic_moment_W7", "estimate": null, "pending": {"name": "site_magnetic_moment_W7", "value": 3.5, "unit": "muB", "proposed_quantity_kind": "magnetic_moment", "reason": "schema Kind/unit not available", "uncertainty_std": 0.6000000000000001}, "ext": {"locator": "Fig. 4 (table embedded in figure) row 4f_1/2biV(R)", "sample_id_in_paper": "SrZn2Fe16O27", "formula": "SrZn2Fe16O27", "synthesis": "sol-gel autocombustion: Sr(NO3)2, Me(NO3)2.6H2O, Fe(NO3)3.9H2O (Sigma-Aldrich technical, >98 %), [Sr]:[Me]:[Fe]=1:2:16, citric acid, NH4OH to neutral, dried 100 C, gel fired 350 C 30 min, crushed, then fired 1200 C (Mg, Zn) or 1300 C (Ni, Co), 2 h hold; furnace atmosphere and cooling rate not stated in text (heating scheme is a figure not reproduced in the XML); this sample fired at 1200 C", "measurement": {"T": {"K": 300, "note": "RT"}, "field": null, "orientation": null, "form": "powder", "density": null, "texture": "none (powder)"}, "method": "combined Rietveld refinement (FullProf) of 4 data sets: SLS-MS synchrotron XRD (0.778 A), Rigaku SmartLab Co-Ka XRD, SINQ-HRPT neutrons (1.89 and 2.45 A)", "definition": "average magnetic moment per site from joint X-ray/neutron refinement (NPD), averaged over site occupants (Fe and diamagnetic Zn/Mg counted); sign: positive = parallel to net moment, collinear model, sample-wide Gorter ferrimagnet (Co: planar, moments in ab plane)", "status": "measured", "verbatim": "4f_1/2biV(R)  3.5(6) (muB) [column SrZn2Fe16O27]", "transformation": null, "measurement_group": "L01_NPD_XRD_SrZn2Fe16O27", "figure_only": false, "axes": null, "split": "literature_holdout", "split_cluster": "MORCH_L01_CoZn", "tier": 1, "transfer_note": null, "notes": null, "value_original": "3.5(6)", "unit_original": "muB", "uncertainty_note": "(n) as printed; for Zn 4e '(1.3)' is 1.3 muB", "qualitative": null}}
{"rec_id": "L01-043", "lit_id": "L01", "doi": "10.1107/S2052252519003130", "name": "site_magnetic_moment_W4", "estimate": null, "pending": {"name": "site_magnetic_moment_W4", "value": 3.6, "unit": "muB", "proposed_quantity_kind": "magnetic_moment", "reason": "schema Kind/unit not available", "uncertainty_std": 0.30000000000000004}, "ext": {"locator": "Fig. 4 (table embedded in figure) row 4f_oct(S)", "sample_id_in_paper": "SrMg2Fe16O27", "formula": "SrMg2Fe16O27", "synthesis": "sol-gel autocombustion: Sr(NO3)2, Me(NO3)2.6H2O, Fe(NO3)3.9H2O (Sigma-Aldrich technical, >98 %), [Sr]:[Me]:[Fe]=1:2:16, citric acid, NH4OH to neutral, dried 100 C, gel fired 350 C 30 min, crushed, then fired 1200 C (Mg, Zn) or 1300 C (Ni, Co), 2 h hold; furnace atmosphere and cooling rate not stated in text (heating scheme is a figure not reproduced in the XML); this sample fired at 1200 C", "measurement": {"T": {"K": 300, "note": "RT"}, "field": null, "orientation": null, "form": "powder", "density": null, "texture": "none (powder)"}, "method": "combined Rietveld refinement (FullProf) of 4 data sets: SLS-MS synchrotron XRD (0.778 A), Rigaku SmartLab Co-Ka XRD, SINQ-HRPT neutrons (1.89 and 2.45 A)", "definition": "average magnetic moment per site from joint X-ray/neutron refinement (NPD), averaged over site occupants (Fe and diamagnetic Zn/Mg counted); sign: positive = parallel to net moment, collinear model, sample-wide Gorter ferrimagnet (Co: planar, moments in ab plane)", "status": "measured", "verbatim": "4f_oct(S)  3.6(3) (muB) [column SrMg2Fe16O27]", "transformation": null, "measurement_group": "L01_NPD_XRD_SrMg2Fe16O27", "figure_only": false, "axes": null, "split": "literature_fit", "split_cluster": "MORCH_L01_MgNi", "tier": 2, "transfer_note": null, "notes": null, "value_original": "3.6(3)", "unit_original": "muB", "uncertainty_note": "(n) as printed; for Zn 4e '(1.3)' is 1.3 muB", "qualitative": null}}
{"rec_id": "L01-044", "lit_id": "L01", "doi": "10.1107/S2052252519003130", "name": "site_magnetic_moment_W4", "estimate": null, "pending": {"name": "site_magnetic_moment_W4", "value": 3.2, "unit": "muB", "proposed_quantity_kind": "magnetic_moment", "reason": "schema Kind/unit not available", "uncertainty_std": 0.1}, "ext": {"locator": "Fig. 4 (table embedded in figure) row 4f_oct(S)", "sample_id_in_paper": "SrCo2Fe16O27", "formula": "SrCo2Fe16O27", "synthesis": "sol-gel autocombustion: Sr(NO3)2, Me(NO3)2.6H2O, Fe(NO3)3.9H2O (Sigma-Aldrich technical, >98 %), [Sr]:[Me]:[Fe]=1:2:16, citric acid, NH4OH to neutral, dried 100 C, gel fired 350 C 30 min, crushed, then fired 1200 C (Mg, Zn) or 1300 C (Ni, Co), 2 h hold; furnace atmosphere and cooling rate not stated in text (heating scheme is a figure not reproduced in the XML); this sample fired at 1300 C", "measurement": {"T": {"K": 300, "note": "RT"}, "field": null, "orientation": null, "form": "powder", "density": null, "texture": "none (powder)"}, "method": "combined Rietveld refinement (FullProf) of 4 data sets: SLS-MS synchrotron XRD (0.778 A), Rigaku SmartLab Co-Ka XRD, SINQ-HRPT neutrons (1.89 and 2.45 A)", "definition": "average magnetic moment per site from joint X-ray/neutron refinement (NPD), averaged over site occupants (Fe and diamagnetic Zn/Mg counted); sign: positive = parallel to net moment, collinear model, sample-wide Gorter ferrimagnet (Co: planar, moments in ab plane)", "status": "measured", "verbatim": "4f_oct(S)  3.2(1) (muB) [column SrCo2Fe16O27]", "transformation": null, "measurement_group": "L01_NPD_XRD_SrCo2Fe16O27", "figure_only": false, "axes": null, "split": "literature_holdout", "split_cluster": "MORCH_L01_CoZn", "tier": 1, "transfer_note": null, "notes": "moment constraint in refinement: mu(Fe3+):mu(Co2+)=5:3 (unquenched orbital moment ignored)", "value_original": "3.2(1)", "unit_original": "muB", "uncertainty_note": "(n) as printed; for Zn 4e '(1.3)' is 1.3 muB", "qualitative": null}}
{"rec_id": "L01-045", "lit_id": "L01", "doi": "10.1107/S2052252519003130", "name": "site_magnetic_moment_W4", "estimate": null, "pending": {"name": "site_magnetic_moment_W4", "value": 3.8, "unit": "muB", "proposed_quantity_kind": "magnetic_moment", "reason": "schema Kind/unit not available", "uncertainty_std": 0.4}, "ext": {"locator": "Fig. 4 (table embedded in figure) row 4f_oct(S)", "sample_id_in_paper": "SrNi2Fe16O27", "formula": "SrNi2Fe16O27", "synthesis": "sol-gel autocombustion: Sr(NO3)2, Me(NO3)2.6H2O, Fe(NO3)3.9H2O (Sigma-Aldrich technical, >98 %), [Sr]:[Me]:[Fe]=1:2:16, citric acid, NH4OH to neutral, dried 100 C, gel fired 350 C 30 min, crushed, then fired 1200 C (Mg, Zn) or 1300 C (Ni, Co), 2 h hold; furnace atmosphere and cooling rate not stated in text (heating scheme is a figure not reproduced in the XML); this sample fired at 1300 C", "measurement": {"T": {"K": 300, "note": "RT"}, "field": null, "orientation": null, "form": "powder", "density": null, "texture": "none (powder)"}, "method": "combined Rietveld refinement (FullProf) of 4 data sets: SLS-MS synchrotron XRD (0.778 A), Rigaku SmartLab Co-Ka XRD, SINQ-HRPT neutrons (1.89 and 2.45 A)", "definition": "average magnetic moment per site from joint X-ray/neutron refinement (NPD), averaged over site occupants (Fe and diamagnetic Zn/Mg counted); sign: positive = parallel to net moment, collinear model, sample-wide Gorter ferrimagnet (Co: planar, moments in ab plane)", "status": "measured", "verbatim": "4f_oct(S)  3.8(4) (muB) [column SrNi2Fe16O27]", "transformation": null, "measurement_group": "L01_NPD_XRD_SrNi2Fe16O27", "figure_only": false, "axes": null, "split": "literature_fit", "split_cluster": "MORCH_L01_MgNi", "tier": 2, "transfer_note": null, "notes": null, "value_original": "3.8(4)", "unit_original": "muB", "uncertainty_note": "(n) as printed; for Zn 4e '(1.3)' is 1.3 muB", "qualitative": null}}
{"rec_id": "L01-046", "lit_id": "L01", "doi": "10.1107/S2052252519003130", "name": "site_magnetic_moment_W4", "estimate": null, "pending": {"name": "site_magnetic_moment_W4", "value": 3.4, "unit": "muB", "proposed_quantity_kind": "magnetic_moment", "reason": "schema Kind/unit not available", "uncertainty_std": 0.5}, "ext": {"locator": "Fig. 4 (table embedded in figure) row 4f_oct(S)", "sample_id_in_paper": "SrZn2Fe16O27", "formula": "SrZn2Fe16O27", "synthesis": "sol-gel autocombustion: Sr(NO3)2, Me(NO3)2.6H2O, Fe(NO3)3.9H2O (Sigma-Aldrich technical, >98 %), [Sr]:[Me]:[Fe]=1:2:16, citric acid, NH4OH to neutral, dried 100 C, gel fired 350 C 30 min, crushed, then fired 1200 C (Mg, Zn) or 1300 C (Ni, Co), 2 h hold; furnace atmosphere and cooling rate not stated in text (heating scheme is a figure not reproduced in the XML); this sample fired at 1200 C", "measurement": {"T": {"K": 300, "note": "RT"}, "field": null, "orientation": null, "form": "powder", "density": null, "texture": "none (powder)"}, "method": "combined Rietveld refinement (FullProf) of 4 data sets: SLS-MS synchrotron XRD (0.778 A), Rigaku SmartLab Co-Ka XRD, SINQ-HRPT neutrons (1.89 and 2.45 A)", "definition": "average magnetic moment per site from joint X-ray/neutron refinement (NPD), averaged over site occupants (Fe and diamagnetic Zn/Mg counted); sign: positive = parallel to net moment, collinear model, sample-wide Gorter ferrimagnet (Co: planar, moments in ab plane)", "status": "measured", "verbatim": "4f_oct(S)  3.4(5) (muB) [column SrZn2Fe16O27]", "transformation": null, "measurement_group": "L01_NPD_XRD_SrZn2Fe16O27", "figure_only": false, "axes": null, "split": "literature_holdout", "split_cluster": "MORCH_L01_CoZn", "tier": 1, "transfer_note": null, "notes": null, "value_original": "3.4(5)", "unit_original": "muB", "uncertainty_note": "(n) as printed; for Zn 4e '(1.3)' is 1.3 muB", "qualitative": null}}
{"rec_id": "L01-047", "lit_id": "L01", "doi": "10.1107/S2052252519003130", "name": "site_magnetic_moment_W3", "estimate": null, "pending": {"name": "site_magnetic_moment_W3", "value": 2.0, "unit": "muB", "proposed_quantity_kind": "magnetic_moment", "reason": "schema Kind/unit not available", "uncertainty_std": 0.6000000000000001}, "ext": {"locator": "Fig. 4 (table embedded in figure) row 6g_oct(S-S)", "sample_id_in_paper": "SrMg2Fe16O27", "formula": "SrMg2Fe16O27", "synthesis": "sol-gel autocombustion: Sr(NO3)2, Me(NO3)2.6H2O, Fe(NO3)3.9H2O (Sigma-Aldrich technical, >98 %), [Sr]:[Me]:[Fe]=1:2:16, citric acid, NH4OH to neutral, dried 100 C, gel fired 350 C 30 min, crushed, then fired 1200 C (Mg, Zn) or 1300 C (Ni, Co), 2 h hold; furnace atmosphere and cooling rate not stated in text (heating scheme is a figure not reproduced in the XML); this sample fired at 1200 C", "measurement": {"T": {"K": 300, "note": "RT"}, "field": null, "orientation": null, "form": "powder", "density": null, "texture": "none (powder)"}, "method": "combined Rietveld refinement (FullProf) of 4 data sets: SLS-MS synchrotron XRD (0.778 A), Rigaku SmartLab Co-Ka XRD, SINQ-HRPT neutrons (1.89 and 2.45 A)", "definition": "average magnetic moment per site from joint X-ray/neutron refinement (NPD), averaged over site occupants (Fe and diamagnetic Zn/Mg counted); sign: positive = parallel to net moment, collinear model, sample-wide Gorter ferrimagnet (Co: planar, moments in ab plane)", "status": "measured", "verbatim": "6g_oct(S-S)  2.0(6) (muB) [column SrMg2Fe16O27]", "transformation": null, "measurement_group": "L01_NPD_XRD_SrMg2Fe16O27", "figure_only": false, "axes": null, "split": "literature_fit", "split_cluster": "MORCH_L01_MgNi", "tier": 2, "transfer_note": null, "notes": null, "value_original": "2.0(6)", "unit_original": "muB", "uncertainty_note": "(n) as printed; for Zn 4e '(1.3)' is 1.3 muB", "qualitative": null}}
{"rec_id": "L01-048", "lit_id": "L01", "doi": "10.1107/S2052252519003130", "name": "site_magnetic_moment_W3", "estimate": null, "pending": {"name": "site_magnetic_moment_W3", "value": 2.9, "unit": "muB", "proposed_quantity_kind": "magnetic_moment", "reason": "schema Kind/unit not available", "uncertainty_std": 0.1}, "ext": {"locator": "Fig. 4 (table embedded in figure) row 6g_oct(S-S)", "sample_id_in_paper": "SrCo2Fe16O27", "formula": "SrCo2Fe16O27", "synthesis": "sol-gel autocombustion: Sr(NO3)2, Me(NO3)2.6H2O, Fe(NO3)3.9H2O (Sigma-Aldrich technical, >98 %), [Sr]:[Me]:[Fe]=1:2:16, citric acid, NH4OH to neutral, dried 100 C, gel fired 350 C 30 min, crushed, then fired 1200 C (Mg, Zn) or 1300 C (Ni, Co), 2 h hold; furnace atmosphere and cooling rate not stated in text (heating scheme is a figure not reproduced in the XML); this sample fired at 1300 C", "measurement": {"T": {"K": 300, "note": "RT"}, "field": null, "orientation": null, "form": "powder", "density": null, "texture": "none (powder)"}, "method": "combined Rietveld refinement (FullProf) of 4 data sets: SLS-MS synchrotron XRD (0.778 A), Rigaku SmartLab Co-Ka XRD, SINQ-HRPT neutrons (1.89 and 2.45 A)", "definition": "average magnetic moment per site from joint X-ray/neutron refinement (NPD), averaged over site occupants (Fe and diamagnetic Zn/Mg counted); sign: positive = parallel to net moment, collinear model, sample-wide Gorter ferrimagnet (Co: planar, moments in ab plane)", "status": "measured", "verbatim": "6g_oct(S-S)  2.9(1) (muB) [column SrCo2Fe16O27]", "transformation": null, "measurement_group": "L01_NPD_XRD_SrCo2Fe16O27", "figure_only": false, "axes": null, "split": "literature_holdout", "split_cluster": "MORCH_L01_CoZn", "tier": 1, "transfer_note": null, "notes": "moment constraint in refinement: mu(Fe3+):mu(Co2+)=5:3 (unquenched orbital moment ignored)", "value_original": "2.9(1)", "unit_original": "muB", "uncertainty_note": "(n) as printed; for Zn 4e '(1.3)' is 1.3 muB", "qualitative": null}}
{"rec_id": "L01-049", "lit_id": "L01", "doi": "10.1107/S2052252519003130", "name": "site_magnetic_moment_W3", "estimate": null, "pending": {"name": "site_magnetic_moment_W3", "value": 3.1, "unit": "muB", "proposed_quantity_kind": "magnetic_moment", "reason": "schema Kind/unit not available", "uncertainty_std": 0.5}, "ext": {"locator": "Fig. 4 (table embedded in figure) row 6g_oct(S-S)", "sample_id_in_paper": "SrNi2Fe16O27", "formula": "SrNi2Fe16O27", "synthesis": "sol-gel autocombustion: Sr(NO3)2, Me(NO3)2.6H2O, Fe(NO3)3.9H2O (Sigma-Aldrich technical, >98 %), [Sr]:[Me]:[Fe]=1:2:16, citric acid, NH4OH to neutral, dried 100 C, gel fired 350 C 30 min, crushed, then fired 1200 C (Mg, Zn) or 1300 C (Ni, Co), 2 h hold; furnace atmosphere and cooling rate not stated in text (heating scheme is a figure not reproduced in the XML); this sample fired at 1300 C", "measurement": {"T": {"K": 300, "note": "RT"}, "field": null, "orientation": null, "form": "powder", "density": null, "texture": "none (powder)"}, "method": "combined Rietveld refinement (FullProf) of 4 data sets: SLS-MS synchrotron XRD (0.778 A), Rigaku SmartLab Co-Ka XRD, SINQ-HRPT neutrons (1.89 and 2.45 A)", "definition": "average magnetic moment per site from joint X-ray/neutron refinement (NPD), averaged over site occupants (Fe and diamagnetic Zn/Mg counted); sign: positive = parallel to net moment, collinear model, sample-wide Gorter ferrimagnet (Co: planar, moments in ab plane)", "status": "measured", "verbatim": "6g_oct(S-S)  3.1(5) (muB) [column SrNi2Fe16O27]", "transformation": null, "measurement_group": "L01_NPD_XRD_SrNi2Fe16O27", "figure_only": false, "axes": null, "split": "literature_fit", "split_cluster": "MORCH_L01_MgNi", "tier": 2, "transfer_note": null, "notes": null, "value_original": "3.1(5)", "unit_original": "muB", "uncertainty_note": "(n) as printed; for Zn 4e '(1.3)' is 1.3 muB", "qualitative": null}}
{"rec_id": "L01-050", "lit_id": "L01", "doi": "10.1107/S2052252519003130", "name": "site_magnetic_moment_W3", "estimate": null, "pending": {"name": "site_magnetic_moment_W3", "value": 2.4, "unit": "muB", "proposed_quantity_kind": "magnetic_moment", "reason": "schema Kind/unit not available", "uncertainty_std": 0.5}, "ext": {"locator": "Fig. 4 (table embedded in figure) row 6g_oct(S-S)", "sample_id_in_paper": "SrZn2Fe16O27", "formula": "SrZn2Fe16O27", "synthesis": "sol-gel autocombustion: Sr(NO3)2, Me(NO3)2.6H2O, Fe(NO3)3.9H2O (Sigma-Aldrich technical, >98 %), [Sr]:[Me]:[Fe]=1:2:16, citric acid, NH4OH to neutral, dried 100 C, gel fired 350 C 30 min, crushed, then fired 1200 C (Mg, Zn) or 1300 C (Ni, Co), 2 h hold; furnace atmosphere and cooling rate not stated in text (heating scheme is a figure not reproduced in the XML); this sample fired at 1200 C", "measurement": {"T": {"K": 300, "note": "RT"}, "field": null, "orientation": null, "form": "powder", "density": null, "texture": "none (powder)"}, "method": "combined Rietveld refinement (FullProf) of 4 data sets: SLS-MS synchrotron XRD (0.778 A), Rigaku SmartLab Co-Ka XRD, SINQ-HRPT neutrons (1.89 and 2.45 A)", "definition": "average magnetic moment per site from joint X-ray/neutron refinement (NPD), averaged over site occupants (Fe and diamagnetic Zn/Mg counted); sign: positive = parallel to net moment, collinear model, sample-wide Gorter ferrimagnet (Co: planar, moments in ab plane)", "status": "measured", "verbatim": "6g_oct(S-S)  2.4(5) (muB) [column SrZn2Fe16O27]", "transformation": null, "measurement_group": "L01_NPD_XRD_SrZn2Fe16O27", "figure_only": false, "axes": null, "split": "literature_holdout", "split_cluster": "MORCH_L01_CoZn", "tier": 1, "transfer_note": null, "notes": null, "value_original": "2.4(5)", "unit_original": "muB", "uncertainty_note": "(n) as printed; for Zn 4e '(1.3)' is 1.3 muB", "qualitative": null}}
{"rec_id": "L01-051", "lit_id": "L01", "doi": "10.1107/S2052252519003130", "name": "site_magnetic_moment_W1", "estimate": null, "pending": {"name": "site_magnetic_moment_W1", "value": -4.5, "unit": "muB", "proposed_quantity_kind": "magnetic_moment", "reason": "schema Kind/unit not available", "uncertainty_std": 0.4}, "ext": {"locator": "Fig. 4 (table embedded in figure) row 4e_tet(S)", "sample_id_in_paper": "SrMg2Fe16O27", "formula": "SrMg2Fe16O27", "synthesis": "sol-gel autocombustion: Sr(NO3)2, Me(NO3)2.6H2O, Fe(NO3)3.9H2O (Sigma-Aldrich technical, >98 %), [Sr]:[Me]:[Fe]=1:2:16, citric acid, NH4OH to neutral, dried 100 C, gel fired 350 C 30 min, crushed, then fired 1200 C (Mg, Zn) or 1300 C (Ni, Co), 2 h hold; furnace atmosphere and cooling rate not stated in text (heating scheme is a figure not reproduced in the XML); this sample fired at 1200 C", "measurement": {"T": {"K": 300, "note": "RT"}, "field": null, "orientation": null, "form": "powder", "density": null, "texture": "none (powder)"}, "method": "combined Rietveld refinement (FullProf) of 4 data sets: SLS-MS synchrotron XRD (0.778 A), Rigaku SmartLab Co-Ka XRD, SINQ-HRPT neutrons (1.89 and 2.45 A)", "definition": "average magnetic moment per site from joint X-ray/neutron refinement (NPD), averaged over site occupants (Fe and diamagnetic Zn/Mg counted); sign: positive = parallel to net moment, collinear model, sample-wide Gorter ferrimagnet (Co: planar, moments in ab plane)", "status": "measured", "verbatim": "4e_tet(S)  -4.5(4) (muB) [column SrMg2Fe16O27]", "transformation": null, "measurement_group": "L01_NPD_XRD_SrMg2Fe16O27", "figure_only": false, "axes": null, "split": "literature_fit", "split_cluster": "MORCH_L01_MgNi", "tier": 2, "transfer_note": null, "notes": null, "value_original": "-4.5(4)", "unit_original": "muB", "uncertainty_note": "(n) as printed; for Zn 4e '(1.3)' is 1.3 muB", "qualitative": null}}
{"rec_id": "L01-052", "lit_id": "L01", "doi": "10.1107/S2052252519003130", "name": "site_magnetic_moment_W1", "estimate": null, "pending": {"name": "site_magnetic_moment_W1", "value": -4.2, "unit": "muB", "proposed_quantity_kind": "magnetic_moment", "reason": "schema Kind/unit not available", "uncertainty_std": 0.1}, "ext": {"locator": "Fig. 4 (table embedded in figure) row 4e_tet(S)", "sample_id_in_paper": "SrCo2Fe16O27", "formula": "SrCo2Fe16O27", "synthesis": "sol-gel autocombustion: Sr(NO3)2, Me(NO3)2.6H2O, Fe(NO3)3.9H2O (Sigma-Aldrich technical, >98 %), [Sr]:[Me]:[Fe]=1:2:16, citric acid, NH4OH to neutral, dried 100 C, gel fired 350 C 30 min, crushed, then fired 1200 C (Mg, Zn) or 1300 C (Ni, Co), 2 h hold; furnace atmosphere and cooling rate not stated in text (heating scheme is a figure not reproduced in the XML); this sample fired at 1300 C", "measurement": {"T": {"K": 300, "note": "RT"}, "field": null, "orientation": null, "form": "powder", "density": null, "texture": "none (powder)"}, "method": "combined Rietveld refinement (FullProf) of 4 data sets: SLS-MS synchrotron XRD (0.778 A), Rigaku SmartLab Co-Ka XRD, SINQ-HRPT neutrons (1.89 and 2.45 A)", "definition": "average magnetic moment per site from joint X-ray/neutron refinement (NPD), averaged over site occupants (Fe and diamagnetic Zn/Mg counted); sign: positive = parallel to net moment, collinear model, sample-wide Gorter ferrimagnet (Co: planar, moments in ab plane)", "status": "measured", "verbatim": "4e_tet(S)  -4.2(1) (muB) [column SrCo2Fe16O27]", "transformation": null, "measurement_group": "L01_NPD_XRD_SrCo2Fe16O27", "figure_only": false, "axes": null, "split": "literature_holdout", "split_cluster": "MORCH_L01_CoZn", "tier": 1, "transfer_note": null, "notes": "moment constraint in refinement: mu(Fe3+):mu(Co2+)=5:3 (unquenched orbital moment ignored)", "value_original": "-4.2(1)", "unit_original": "muB", "uncertainty_note": "(n) as printed; for Zn 4e '(1.3)' is 1.3 muB", "qualitative": null}}
{"rec_id": "L01-053", "lit_id": "L01", "doi": "10.1107/S2052252519003130", "name": "site_magnetic_moment_W1", "estimate": null, "pending": {"name": "site_magnetic_moment_W1", "value": -5.0, "unit": "muB", "proposed_quantity_kind": "magnetic_moment", "reason": "schema Kind/unit not available", "uncertainty_std": 0.5}, "ext": {"locator": "Fig. 4 (table embedded in figure) row 4e_tet(S)", "sample_id_in_paper": "SrNi2Fe16O27", "formula": "SrNi2Fe16O27", "synthesis": "sol-gel autocombustion: Sr(NO3)2, Me(NO3)2.6H2O, Fe(NO3)3.9H2O (Sigma-Aldrich technical, >98 %), [Sr]:[Me]:[Fe]=1:2:16, citric acid, NH4OH to neutral, dried 100 C, gel fired 350 C 30 min, crushed, then fired 1200 C (Mg, Zn) or 1300 C (Ni, Co), 2 h hold; furnace atmosphere and cooling rate not stated in text (heating scheme is a figure not reproduced in the XML); this sample fired at 1300 C", "measurement": {"T": {"K": 300, "note": "RT"}, "field": null, "orientation": null, "form": "powder", "density": null, "texture": "none (powder)"}, "method": "combined Rietveld refinement (FullProf) of 4 data sets: SLS-MS synchrotron XRD (0.778 A), Rigaku SmartLab Co-Ka XRD, SINQ-HRPT neutrons (1.89 and 2.45 A)", "definition": "average magnetic moment per site from joint X-ray/neutron refinement (NPD), averaged over site occupants (Fe and diamagnetic Zn/Mg counted); sign: positive = parallel to net moment, collinear model, sample-wide Gorter ferrimagnet (Co: planar, moments in ab plane)", "status": "measured", "verbatim": "4e_tet(S)  -5.0(5) (muB) [column SrNi2Fe16O27]", "transformation": null, "measurement_group": "L01_NPD_XRD_SrNi2Fe16O27", "figure_only": false, "axes": null, "split": "literature_fit", "split_cluster": "MORCH_L01_MgNi", "tier": 2, "transfer_note": null, "notes": null, "value_original": "-5.0(5)", "unit_original": "muB", "uncertainty_note": "(n) as printed; for Zn 4e '(1.3)' is 1.3 muB", "qualitative": null}}
{"rec_id": "L01-054", "lit_id": "L01", "doi": "10.1107/S2052252519003130", "name": "site_magnetic_moment_W1", "estimate": null, "pending": {"name": "site_magnetic_moment_W1", "value": -1.6, "unit": "muB", "proposed_quantity_kind": "magnetic_moment", "reason": "schema Kind/unit not available", "uncertainty_std": 1.3}, "ext": {"locator": "Fig. 4 (table embedded in figure) row 4e_tet(S)", "sample_id_in_paper": "SrZn2Fe16O27", "formula": "SrZn2Fe16O27", "synthesis": "sol-gel autocombustion: Sr(NO3)2, Me(NO3)2.6H2O, Fe(NO3)3.9H2O (Sigma-Aldrich technical, >98 %), [Sr]:[Me]:[Fe]=1:2:16, citric acid, NH4OH to neutral, dried 100 C, gel fired 350 C 30 min, crushed, then fired 1200 C (Mg, Zn) or 1300 C (Ni, Co), 2 h hold; furnace atmosphere and cooling rate not stated in text (heating scheme is a figure not reproduced in the XML); this sample fired at 1200 C", "measurement": {"T": {"K": 300, "note": "RT"}, "field": null, "orientation": null, "form": "powder", "density": null, "texture": "none (powder)"}, "method": "combined Rietveld refinement (FullProf) of 4 data sets: SLS-MS synchrotron XRD (0.778 A), Rigaku SmartLab Co-Ka XRD, SINQ-HRPT neutrons (1.89 and 2.45 A)", "definition": "average magnetic moment per site from joint X-ray/neutron refinement (NPD), averaged over site occupants (Fe and diamagnetic Zn/Mg counted); sign: positive = parallel to net moment, collinear model, sample-wide Gorter ferrimagnet (Co: planar, moments in ab plane)", "status": "measured", "verbatim": "4e_tet(S)  -1.6(1.3) (muB) [column SrZn2Fe16O27]", "transformation": null, "measurement_group": "L01_NPD_XRD_SrZn2Fe16O27", "figure_only": false, "axes": null, "split": "literature_holdout", "split_cluster": "MORCH_L01_CoZn", "tier": 1, "transfer_note": null, "notes": null, "value_original": "-1.6(1.3)", "unit_original": "muB", "uncertainty_note": "(n) as printed; for Zn 4e '(1.3)' is 1.3 muB", "qualitative": null}}
{"rec_id": "L01-055", "lit_id": "L01", "doi": "10.1107/S2052252519003130", "name": "site_magnetic_moment_W2", "estimate": null, "pending": {"name": "site_magnetic_moment_W2", "value": -4.2, "unit": "muB", "proposed_quantity_kind": "magnetic_moment", "reason": "schema Kind/unit not available", "uncertainty_std": 0.30000000000000004}, "ext": {"locator": "Fig. 4 (table embedded in figure) row 4f_tet(S)", "sample_id_in_paper": "SrMg2Fe16O27", "formula": "SrMg2Fe16O27", "synthesis": "sol-gel autocombustion: Sr(NO3)2, Me(NO3)2.6H2O, Fe(NO3)3.9H2O (Sigma-Aldrich technical, >98 %), [Sr]:[Me]:[Fe]=1:2:16, citric acid, NH4OH to neutral, dried 100 C, gel fired 350 C 30 min, crushed, then fired 1200 C (Mg, Zn) or 1300 C (Ni, Co), 2 h hold; furnace atmosphere and cooling rate not stated in text (heating scheme is a figure not reproduced in the XML); this sample fired at 1200 C", "measurement": {"T": {"K": 300, "note": "RT"}, "field": null, "orientation": null, "form": "powder", "density": null, "texture": "none (powder)"}, "method": "combined Rietveld refinement (FullProf) of 4 data sets: SLS-MS synchrotron XRD (0.778 A), Rigaku SmartLab Co-Ka XRD, SINQ-HRPT neutrons (1.89 and 2.45 A)", "definition": "average magnetic moment per site from joint X-ray/neutron refinement (NPD), averaged over site occupants (Fe and diamagnetic Zn/Mg counted); sign: positive = parallel to net moment, collinear model, sample-wide Gorter ferrimagnet (Co: planar, moments in ab plane)", "status": "measured", "verbatim": "4f_tet(S)  -4.2(3) (muB) [column SrMg2Fe16O27]", "transformation": null, "measurement_group": "L01_NPD_XRD_SrMg2Fe16O27", "figure_only": false, "axes": null, "split": "literature_fit", "split_cluster": "MORCH_L01_MgNi", "tier": 2, "transfer_note": null, "notes": null, "value_original": "-4.2(3)", "unit_original": "muB", "uncertainty_note": "(n) as printed; for Zn 4e '(1.3)' is 1.3 muB", "qualitative": null}}
{"rec_id": "L01-056", "lit_id": "L01", "doi": "10.1107/S2052252519003130", "name": "site_magnetic_moment_W2", "estimate": null, "pending": {"name": "site_magnetic_moment_W2", "value": -3.3, "unit": "muB", "proposed_quantity_kind": "magnetic_moment", "reason": "schema Kind/unit not available", "uncertainty_std": 0.1}, "ext": {"locator": "Fig. 4 (table embedded in figure) row 4f_tet(S)", "sample_id_in_paper": "SrCo2Fe16O27", "formula": "SrCo2Fe16O27", "synthesis": "sol-gel autocombustion: Sr(NO3)2, Me(NO3)2.6H2O, Fe(NO3)3.9H2O (Sigma-Aldrich technical, >98 %), [Sr]:[Me]:[Fe]=1:2:16, citric acid, NH4OH to neutral, dried 100 C, gel fired 350 C 30 min, crushed, then fired 1200 C (Mg, Zn) or 1300 C (Ni, Co), 2 h hold; furnace atmosphere and cooling rate not stated in text (heating scheme is a figure not reproduced in the XML); this sample fired at 1300 C", "measurement": {"T": {"K": 300, "note": "RT"}, "field": null, "orientation": null, "form": "powder", "density": null, "texture": "none (powder)"}, "method": "combined Rietveld refinement (FullProf) of 4 data sets: SLS-MS synchrotron XRD (0.778 A), Rigaku SmartLab Co-Ka XRD, SINQ-HRPT neutrons (1.89 and 2.45 A)", "definition": "average magnetic moment per site from joint X-ray/neutron refinement (NPD), averaged over site occupants (Fe and diamagnetic Zn/Mg counted); sign: positive = parallel to net moment, collinear model, sample-wide Gorter ferrimagnet (Co: planar, moments in ab plane)", "status": "measured", "verbatim": "4f_tet(S)  -3.3(1) (muB) [column SrCo2Fe16O27]", "transformation": null, "measurement_group": "L01_NPD_XRD_SrCo2Fe16O27", "figure_only": false, "axes": null, "split": "literature_holdout", "split_cluster": "MORCH_L01_CoZn", "tier": 1, "transfer_note": null, "notes": "moment constraint in refinement: mu(Fe3+):mu(Co2+)=5:3 (unquenched orbital moment ignored)", "value_original": "-3.3(1)", "unit_original": "muB", "uncertainty_note": "(n) as printed; for Zn 4e '(1.3)' is 1.3 muB", "qualitative": null}}
{"rec_id": "L01-057", "lit_id": "L01", "doi": "10.1107/S2052252519003130", "name": "site_magnetic_moment_W2", "estimate": null, "pending": {"name": "site_magnetic_moment_W2", "value": -4.3, "unit": "muB", "proposed_quantity_kind": "magnetic_moment", "reason": "schema Kind/unit not available", "uncertainty_std": 0.30000000000000004}, "ext": {"locator": "Fig. 4 (table embedded in figure) row 4f_tet(S)", "sample_id_in_paper": "SrNi2Fe16O27", "formula": "SrNi2Fe16O27", "synthesis": "sol-gel autocombustion: Sr(NO3)2, Me(NO3)2.6H2O, Fe(NO3)3.9H2O (Sigma-Aldrich technical, >98 %), [Sr]:[Me]:[Fe]=1:2:16, citric acid, NH4OH to neutral, dried 100 C, gel fired 350 C 30 min, crushed, then fired 1200 C (Mg, Zn) or 1300 C (Ni, Co), 2 h hold; furnace atmosphere and cooling rate not stated in text (heating scheme is a figure not reproduced in the XML); this sample fired at 1300 C", "measurement": {"T": {"K": 300, "note": "RT"}, "field": null, "orientation": null, "form": "powder", "density": null, "texture": "none (powder)"}, "method": "combined Rietveld refinement (FullProf) of 4 data sets: SLS-MS synchrotron XRD (0.778 A), Rigaku SmartLab Co-Ka XRD, SINQ-HRPT neutrons (1.89 and 2.45 A)", "definition": "average magnetic moment per site from joint X-ray/neutron refinement (NPD), averaged over site occupants (Fe and diamagnetic Zn/Mg counted); sign: positive = parallel to net moment, collinear model, sample-wide Gorter ferrimagnet (Co: planar, moments in ab plane)", "status": "measured", "verbatim": "4f_tet(S)  -4.3(3) (muB) [column SrNi2Fe16O27]", "transformation": null, "measurement_group": "L01_NPD_XRD_SrNi2Fe16O27", "figure_only": false, "axes": null, "split": "literature_fit", "split_cluster": "MORCH_L01_MgNi", "tier": 2, "transfer_note": null, "notes": null, "value_original": "-4.3(3)", "unit_original": "muB", "uncertainty_note": "(n) as printed; for Zn 4e '(1.3)' is 1.3 muB", "qualitative": null}}
{"rec_id": "L01-058", "lit_id": "L01", "doi": "10.1107/S2052252519003130", "name": "site_magnetic_moment_W2", "estimate": null, "pending": {"name": "site_magnetic_moment_W2", "value": -3.5, "unit": "muB", "proposed_quantity_kind": "magnetic_moment", "reason": "schema Kind/unit not available", "uncertainty_std": 0.6000000000000001}, "ext": {"locator": "Fig. 4 (table embedded in figure) row 4f_tet(S)", "sample_id_in_paper": "SrZn2Fe16O27", "formula": "SrZn2Fe16O27", "synthesis": "sol-gel autocombustion: Sr(NO3)2, Me(NO3)2.6H2O, Fe(NO3)3.9H2O (Sigma-Aldrich technical, >98 %), [Sr]:[Me]:[Fe]=1:2:16, citric acid, NH4OH to neutral, dried 100 C, gel fired 350 C 30 min, crushed, then fired 1200 C (Mg, Zn) or 1300 C (Ni, Co), 2 h hold; furnace atmosphere and cooling rate not stated in text (heating scheme is a figure not reproduced in the XML); this sample fired at 1200 C", "measurement": {"T": {"K": 300, "note": "RT"}, "field": null, "orientation": null, "form": "powder", "density": null, "texture": "none (powder)"}, "method": "combined Rietveld refinement (FullProf) of 4 data sets: SLS-MS synchrotron XRD (0.778 A), Rigaku SmartLab Co-Ka XRD, SINQ-HRPT neutrons (1.89 and 2.45 A)", "definition": "average magnetic moment per site from joint X-ray/neutron refinement (NPD), averaged over site occupants (Fe and diamagnetic Zn/Mg counted); sign: positive = parallel to net moment, collinear model, sample-wide Gorter ferrimagnet (Co: planar, moments in ab plane)", "status": "measured", "verbatim": "4f_tet(S)  -3.5(6) (muB) [column SrZn2Fe16O27]", "transformation": null, "measurement_group": "L01_NPD_XRD_SrZn2Fe16O27", "figure_only": false, "axes": null, "split": "literature_holdout", "split_cluster": "MORCH_L01_CoZn", "tier": 1, "transfer_note": null, "notes": null, "value_original": "-3.5(6)", "unit_original": "muB", "uncertainty_note": "(n) as printed; for Zn 4e '(1.3)' is 1.3 muB", "qualitative": null}}
