Repository: 6Nightmare9/Hexaferrite

# HexW — модель W-гексаферритов

Приватный рабочий репозиторий: код, литература, исходные измерения, сохранённые расчёты и инструкции. Снимок от 27 октября 2026 года.

**Исследовательская версия 0.2.0. Независимая точность ФМР ≤10% пока не подтверждена.** Теория и результаты обработки измерений сохранены раздельно; эксперимент не переобучает модель автоматически.

## Запуск на другом компьютере

1. Владелец предоставляет коллеге доступ: **Settings → Collaborators → Add people**. Коллега принимает приглашение под своим аккаунтом GitHub.
2.

File: literature_holdout/_original_mixed/records.jsonl (part 9 of 22)
{"rec_id": "L02-068", "lit_id": "L02", "doi": "10.1107/S1600576723002133", "name": "Fe_moment_Mz_W1_Fe1", "estimate": null, "pending": {"name": "Fe_moment_Mz_W1_Fe1", "value": -2.36, "unit": "muB", "proposed_quantity_kind": "magnetic_moment", "reason": "schema Kind/unit not available", "uncertainty_std": 0.07}, "ext": {"locator": "Supporting information sup1.pdf, Table S2 (Crystal and magnetic structure details), row Fe1", "sample_id_in_paper": "SrCoZnFe16O27", "formula": "SrCoZnFe16O27", "synthesis": "sol-gel autocombustion: Sr(NO3)2, Fe(NO3)3.9H2O, Co(NO3)2.6H2O, Zn(NO3)2.6H2O (Sigma-Aldrich ACS >=98 %), stoichiometric, citric acid (1:1 to nitrates), NH4OH neutralised, dried 373 K, gel fired 623 K 30 min, cooled in air, crushed, then calcined (Table 1); calcination 1523 K, 2 h (atmosphere not stated)", "measurement": {"T": {"K": 300, "note": "RT"}, "field": null, "orientation": null, "form": "powder", "density": null, "texture": "none (powder)"}, "method": "combined Rietveld (TOPAS 6): SuperHRPD J-PARC neutron TOF (3 banks, 8 h) + Diamond I11 synchrotron XRD (0.826555 A, 1 h); magnetic symmetry-mode analysis (ISODISTORT)", "definition": "refined Fe3+ moment component Mz along orthorhombic axes (a, b=sqrt3 a_hex, c) for Cmcm-based Cm'cm' (Co-containing) / hexagonal axes for P63/mm'c' (Zn); in the planar samples the in-plane component is My; Mz = canting toward c. Fe:Co moment ratio fixed 5:3", "status": "measured", "verbatim": "Table S2 row Fe1 (Fe3+): Mz = -2.36(7) muB  [row read from rendered page; text layer of SrCoZn/SrZn tables is scrambled]", "transformation": null, "measurement_group": "L02_NPD_XRD_SrCoZnFe16O27", "figure_only": false, "axes": null, "split": "literature_fit", "split_cluster": "MORCH_L02", "tier": 1, "transfer_note": null, "notes": null, "value_original": "-2.36(7)", "unit_original": "muB", "uncertainty_note": null, "qualitative": null}}
{"rec_id": "L02-069", "lit_id": "L02", "doi": "10.1107/S1600576723002133", "name": "Fe_moment_My_W2_Fe2", "estimate": null, "pending": {"name": "Fe_moment_My_W2_Fe2", "value": 3.96, "unit": "muB", "proposed_quantity_kind": "magnetic_moment", "reason": "schema Kind/unit not available", "uncertainty_std": 0.04}, "ext": {"locator": "Supporting information sup1.pdf, Table S2 (Crystal and magnetic structure details), row Fe2", "sample_id_in_paper": "SrCoZnFe16O27", "formula": "SrCoZnFe16O27", "synthesis": "sol-gel autocombustion: Sr(NO3)2, Fe(NO3)3.9H2O, Co(NO3)2.6H2O, Zn(NO3)2.6H2O (Sigma-Aldrich ACS >=98 %), stoichiometric, citric acid (1:1 to nitrates), NH4OH neutralised, dried 373 K, gel fired 623 K 30 min, cooled in air, crushed, then calcined (Table 1); calcination 1523 K, 2 h (atmosphere not stated)", "measurement": {"T": {"K": 300, "note": "RT"}, "field": null, "orientation": null, "form": "powder", "density": null, "texture": "none (powder)"}, "method": "combined Rietveld (TOPAS 6): SuperHRPD J-PARC neutron TOF (3 banks, 8 h) + Diamond I11 synchrotron XRD (0.826555 A, 1 h); magnetic symmetry-mode analysis (ISODISTORT)", "definition": "refined Fe3+ moment component My along orthorhombic axes (a, b=sqrt3 a_hex, c) for Cmcm-based Cm'cm' (Co-containing) / hexagonal axes for P63/mm'c' (Zn); in the planar samples the in-plane component is My; Mz = canting toward c. Fe:Co moment ratio fixed 5:3", "status": "measured", "verbatim": "Table S2 row Fe2 (Fe3+): My = 3.96(4) muB  [row read from rendered page; text layer of SrCoZn/SrZn tables is scrambled]", "transformation": null, "measurement_group": "L02_NPD_XRD_SrCoZnFe16O27", "figure_only": false, "axes": null, "split": "literature_fit", "split_cluster": "MORCH_L02", "tier": 1, "transfer_note": null, "notes": null, "value_original": "3.96(4)", "unit_original": "muB", "uncertainty_note": null, "qualitative": null}}
{"rec_id": "L02-070", "lit_id": "L02", "doi": "10.1107/S1600576723002133", "name": "Fe_moment_Mz_W2_Fe2", "estimate": null, "pending": {"name": "Fe_moment_Mz_W2_Fe2", "value": 0.08, "unit": "muB", "proposed_quantity_kind": "magnetic_moment", "reason": "schema Kind/unit not available", "uncertainty_std": 0.05}, "ext": {"locator": "Supporting information sup1.pdf, Table S2 (Crystal and magnetic structure details), row Fe2", "sample_id_in_paper": "SrCoZnFe16O27", "formula": "SrCoZnFe16O27", "synthesis": "sol-gel autocombustion: Sr(NO3)2, Fe(NO3)3.9H2O, Co(NO3)2.6H2O, Zn(NO3)2.6H2O (Sigma-Aldrich ACS >=98 %), stoichiometric, citric acid (1:1 to nitrates), NH4OH neutralised, dried 373 K, gel fired 623 K 30 min, cooled in air, crushed, then calcined (Table 1); calcination 1523 K, 2 h (atmosphere not stated)", "measurement": {"T": {"K": 300, "note": "RT"}, "field": null, "orientation": null, "form": "powder", "density": null, "texture": "none (powder)"}, "method": "combined Rietveld (TOPAS 6): SuperHRPD J-PARC neutron TOF (3 banks, 8 h) + Diamond I11 synchrotron XRD (0.826555 A, 1 h); magnetic symmetry-mode analysis (ISODISTORT)", "definition": "refined Fe3+ moment component Mz along orthorhombic axes (a, b=sqrt3 a_hex, c) for Cmcm-based Cm'cm' (Co-containing) / hexagonal axes for P63/mm'c' (Zn); in the planar samples the in-plane component is My; Mz = canting toward c. Fe:Co moment ratio fixed 5:3", "status": "measured", "verbatim": "Table S2 row Fe2 (Fe3+): Mz = 0.08(5) muB  [row read from rendered page; text layer of SrCoZn/SrZn tables is scrambled]", "transformation": null, "measurement_group": "L02_NPD_XRD_SrCoZnFe16O27", "figure_only": false, "axes": null, "split": "literature_fit", "split_cluster": "MORCH_L02", "tier": 1, "transfer_note": null, "notes": null, "value_original": "0.08(5)", "unit_original": "muB", "uncertainty_note": null, "qualitative": null}}
{"rec_id": "L02-071", "lit_id": "L02", "doi": "10.1107/S1600576723002133", "name": "Fe_moment_Mx_W3_Fe3_1", "estimate": null, "pending": {"name": "Fe_moment_Mx_W3_Fe3_1", "value": -0.8, "unit": "muB", "proposed_quantity_kind": "magnetic_moment", "reason": "schema Kind/unit not available", "uncertainty_std": 0.2}, "ext": {"locator": "Supporting information sup1.pdf, Table S2 (Crystal and magnetic structure details), row Fe3_1", "sample_id_in_paper": "SrCoZnFe16O27", "formula": "SrCoZnFe16O27", "synthesis": "sol-gel autocombustion: Sr(NO3)2, Fe(NO3)3.9H2O, Co(NO3)2.6H2O, Zn(NO3)2.6H2O (Sigma-Aldrich ACS >=98 %), stoichiometric, citric acid (1:1 to nitrates), NH4OH neutralised, dried 373 K, gel fired 623 K 30 min, cooled in air, crushed, then calcined (Table 1); calcination 1523 K, 2 h (atmosphere not stated)", "measurement": {"T": {"K": 300, "note": "RT"}, "field": null, "orientation": null, "form": "powder", "density": null, "texture": "none (powder)"}, "method": "combined Rietveld (TOPAS 6): SuperHRPD J-PARC neutron TOF (3 banks, 8 h) + Diamond I11 synchrotron XRD (0.826555 A, 1 h); magnetic symmetry-mode analysis (ISODISTORT)", "definition": "refined Fe3+ moment component Mx along orthorhombic axes (a, b=sqrt3 a_hex, c) for Cmcm-based Cm'cm' (Co-containing) / hexagonal axes for P63/mm'c' (Zn); in the planar samples the in-plane component is My; Mz = canting toward c. Fe:Co moment ratio fixed 5:3", "status": "measured", "verbatim": "Table S2 row Fe3_1 (Fe3+): Mx = -0.8(2) muB  [row read from rendered page; text layer of SrCoZn/SrZn tables is scrambled]", "transformation": null, "measurement_group": "L02_NPD_XRD_SrCoZnFe16O27", "figure_only": false, "axes": null, "split": "literature_fit", "split_cluster": "MORCH_L02", "tier": 1, "transfer_note": null, "notes": null, "value_original": "-0.8(2)", "unit_original": "muB", "uncertainty_note": null, "qualitative": null}}
{"rec_id": "L02-072", "lit_id": "L02", "doi": "10.1107/S1600576723002133", "name": "Fe_moment_My_W3_Fe3_1", "estimate": null, "pending": {"name": "Fe_moment_My_W3_Fe3_1", "value": -2.88, "unit": "muB", "proposed_quantity_kind": "magnetic_moment", "reason": "schema Kind/unit not available", "uncertainty_std": 0.17}, "ext": {"locator": "Supporting information sup1.pdf, Table S2 (Crystal and magnetic structure details), row Fe3_1", "sample_id_in_paper": "SrCoZnFe16O27", "formula": "SrCoZnFe16O27", "synthesis": "sol-gel autocombustion: Sr(NO3)2, Fe(NO3)3.9H2O, Co(NO3)2.6H2O, Zn(NO3)2.6H2O (Sigma-Aldrich ACS >=98 %), stoichiometric, citric acid (1:1 to nitrates), NH4OH neutralised, dried 373 K, gel fired 623 K 30 min, cooled in air, crushed, then calcined (Table 1); calcination 1523 K, 2 h (atmosphere not stated)", "measurement": {"T": {"K": 300, "note": "RT"}, "field": null, "orientation": null, "form": "powder", "density": null, "texture": "none (powder)"}, "method": "combined Rietveld (TOPAS 6): SuperHRPD J-PARC neutron TOF (3 banks, 8 h) + Diamond I11 synchrotron XRD (0.826555 A, 1 h); magnetic symmetry-mode analysis (ISODISTORT)", "definition": "refined Fe3+ moment component My along orthorhombic axes (a, b=sqrt3 a_hex, c) for Cmcm-based Cm'cm' (Co-containing) / hexagonal axes for P63/mm'c' (Zn); in the planar samples the in-plane component is My; Mz = canting toward c. Fe:Co moment ratio fixed 5:3", "status": "measured", "verbatim": "Table S2 row Fe3_1 (Fe3+): My = -2.88(17) muB  [row read from rendered page; text layer of SrCoZn/SrZn tables is scrambled]", "transformation": null, "measurement_group": "L02_NPD_XRD_SrCoZnFe16O27", "figure_only": false, "axes": null, "split": "literature_fit", "split_cluster": "MORCH_L02", "tier": 1, "transfer_note": null, "notes": null, "value_original": "-2.88(17)", "unit_original": "muB", "uncertainty_note": null, "qualitative": null}}
{"rec_id": "L02-073", "lit_id": "L02", "doi": "10.1107/S1600576723002133", "name": "Fe_moment_Mz_W3_Fe3_1", "estimate": null, "pending": {"name": "Fe_moment_Mz_W3_Fe3_1", "value": -0.19, "unit": "muB", "proposed_quantity_kind": "magnetic_moment", "reason": "schema Kind/unit not available", "uncertainty_std": 0.05}, "ext": {"locator": "Supporting information sup1.pdf, Table S2 (Crystal and magnetic structure details), row Fe3_1", "sample_id_in_paper": "SrCoZnFe16O27", "formula": "SrCoZnFe16O27", "synthesis": "sol-gel autocombustion: Sr(NO3)2, Fe(NO3)3.9H2O, Co(NO3)2.6H2O, Zn(NO3)2.6H2O (Sigma-Aldrich ACS >=98 %), stoichiometric, citric acid (1:1 to nitrates), NH4OH neutralised, dried 373 K, gel fired 623 K 30 min, cooled in air, crushed, then calcined (Table 1); calcination 1523 K, 2 h (atmosphere not stated)", "measurement": {"T": {"K": 300, "note": "RT"}, "field": null, "orientation": null, "form": "powder", "density": null, "texture": "none (powder)"}, "method": "combined Rietveld (TOPAS 6): SuperHRPD J-PARC neutron TOF (3 banks, 8 h) + Diamond I11 synchrotron XRD (0.826555 A, 1 h); magnetic symmetry-mode analysis (ISODISTORT)", "definition": "refined Fe3+ moment component Mz along orthorhombic axes (a, b=sqrt3 a_hex, c) for Cmcm-based Cm'cm' (Co-containing) / hexagonal axes for P63/mm'c' (Zn); in the planar samples the in-plane component is My; Mz = canting toward c. Fe:Co moment ratio fixed 5:3", "status": "measured", "verbatim": "Table S2 row Fe3_1 (Fe3+): Mz = -0.19(5) muB  [row read from rendered page; text layer of SrCoZn/SrZn tables is scrambled]", "transformation": null, "measurement_group": "L02_NPD_XRD_SrCoZnFe16O27", "figure_only": false, "axes": null, "split": "literature_fit", "split_cluster": "MORCH_L02", "tier": 1, "transfer_note": null, "notes": null, "value_original": "-0.19(5)", "unit_original": "muB", "uncertainty_note": null, "qualitative": null}}
{"rec_id": "L02-074", "lit_id": "L02", "doi": "10.1107/S1600576723002133", "name": "Fe_moment_My_W3_Fe3_2", "estimate": null, "pending": {"name": "Fe_moment_My_W3_Fe3_2", "value": -4.5, "unit": "muB", "proposed_quantity_kind": "magnetic_moment", "reason": "schema Kind/unit not available", "uncertainty_std": 0.4}, "ext": {"locator": "Supporting information sup1.pdf, Table S2 (Crystal and magnetic structure details), row Fe3_2", "sample_id_in_paper": "SrCoZnFe16O27", "formula": "SrCoZnFe16O27", "synthesis": "sol-gel autocombustion: Sr(NO3)2, Fe(NO3)3.9H2O, Co(NO3)2.6H2O, Zn(NO3)2.6H2O (Sigma-Aldrich ACS >=98 %), stoichiometric, citric acid (1:1 to nitrates), NH4OH neutralised, dried 373 K, gel fired 623 K 30 min, cooled in air, crushed, then calcined (Table 1); calcination 1523 K, 2 h (atmosphere not stated)", "measurement": {"T": {"K": 300, "note": "RT"}, "field": null, "orientation": null, "form": "powder", "density": null, "texture": "none (powder)"}, "method": "combined Rietveld (TOPAS 6): SuperHRPD J-PARC neutron TOF (3 banks, 8 h) + Diamond I11 synchrotron XRD (0.826555 A, 1 h); magnetic symmetry-mode analysis (ISODISTORT)", "definition": "refined Fe3+ moment component My along orthorhombic axes (a, b=sqrt3 a_hex, c) for Cmcm-based Cm'cm' (Co-containing) / hexagonal axes for P63/mm'c' (Zn); in the planar samples the in-plane component is My; Mz = canting toward c. Fe:Co moment ratio fixed 5:3", "status": "measured", "verbatim": "Table S2 row Fe3_2 (Fe3+): My = -4.5(4) muB  [row read from rendered page; text layer of SrCoZn/SrZn tables is scrambled]", "transformation": null, "measurement_group": "L02_NPD_XRD_SrCoZnFe16O27", "figure_only": false, "axes": null, "split": "literature_fit", "split_cluster": "MORCH_L02", "tier": 1, "transfer_note": null, "notes": null, "value_original": "-4.5(4)", "unit_original": "muB", "uncertainty_note": null, "qualitative": null}}
{"rec_id": "L02-075", "lit_id": "L02", "doi": "10.1107/S1600576723002133", "name": "Fe_moment_Mz_W3_Fe3_2", "estimate": null, "pending": {"name": "Fe_moment_Mz_W3_Fe3_2", "value": 0.25, "unit": "muB", "proposed_quantity_kind": "magnetic_moment", "reason": "schema Kind/unit not available", "uncertainty_std": 0.08}, "ext": {"locator": "Supporting information sup1.pdf, Table S2 (Crystal and magnetic structure details), row Fe3_2", "sample_id_in_paper": "SrCoZnFe16O27", "formula": "SrCoZnFe16O27", "synthesis": "sol-gel autocombustion: Sr(NO3)2, Fe(NO3)3.9H2O, Co(NO3)2.6H2O, Zn(NO3)2.6H2O (Sigma-Aldrich ACS >=98 %), stoichiometric, citric acid (1:1 to nitrates), NH4OH neutralised, dried 373 K, gel fired 623 K 30 min, cooled in air, crushed, then calcined (Table 1); calcination 1523 K, 2 h (atmosphere not stated)", "measurement": {"T": {"K": 300, "note": "RT"}, "field": null, "orientation": null, "form": "powder", "density": null, "texture": "none (powder)"}, "method": "combined Rietveld (TOPAS 6): SuperHRPD J-PARC neutron TOF (3 banks, 8 h) + Diamond I11 synchrotron XRD (0.826555 A, 1 h); magnetic symmetry-mode analysis (ISODISTORT)", "definition": "refined Fe3+ moment component Mz along orthorhombic axes (a, b=sqrt3 a_hex, c) for Cmcm-based Cm'cm' (Co-containing) / hexagonal axes for P63/mm'c' (Zn); in the planar samples the in-plane component is My; Mz = canting toward c. Fe:Co moment ratio fixed 5:3", "status": "measured", "verbatim": "Table S2 row Fe3_2 (Fe3+): Mz = 0.25(8) muB  [row read from rendered page; text layer of SrCoZn/SrZn tables is scrambled]", "transformation": null, "measurement_group": "L02_NPD_XRD_SrCoZnFe16O27", "figure_only": false, "axes": null, "split": "literature_fit", "split_cluster": "MORCH_L02", "tier": 1, "transfer_note": null, "notes": null, "value_original": "0.25(8)", "unit_original": "muB", "uncertainty_note": null, "qualitative": null}}
{"rec_id": "L02-076", "lit_id": "L02", "doi": "10.1107/S1600576723002133", "name": "Fe_moment_My_W4_Fe4", "estimate": null, "pending": {"name": "Fe_moment_My_W4_Fe4", "value": -3.547, "unit": "muB", "proposed_quantity_kind": "magnetic_moment", "reason": "schema Kind/unit not available", "uncertainty_std": 0.016}, "ext": {"locator": "Supporting information sup1.pdf, Table S2 (Crystal and magnetic structure details), row Fe4", "sample_id_in_paper": "SrCoZnFe16O27", "formula": "SrCoZnFe16O27", "synthesis": "sol-gel autocombustion: Sr(NO3)2, Fe(NO3)3.9H2O, Co(NO3)2.6H2O, Zn(NO3)2.6H2O (Sigma-Aldrich ACS >=98 %), stoichiometric, citric acid (1:1 to nitrates), NH4OH neutralised, dried 373 K, gel fired 623 K 30 min, cooled in air, crushed, then calcined (Table 1); calcination 1523 K, 2 h (atmosphere not stated)", "measurement": {"T": {"K": 300, "note": "RT"}, "field": null, "orientation": null, "form": "powder", "density": null, "texture": "none (powder)"}, "method": "combined Rietveld (TOPAS 6): SuperHRPD J-PARC neutron TOF (3 banks, 8 h) + Diamond I11 synchrotron XRD (0.826555 A, 1 h); magnetic symmetry-mode analysis (ISODISTORT)", "definition": "refined Fe3+ moment component My along orthorhombic axes (a, b=sqrt3 a_hex, c) for Cmcm-based Cm'cm' (Co-containing) / hexagonal axes for P63/mm'c' (Zn); in the planar samples the in-plane component is My; Mz = canting toward c. Fe:Co moment ratio fixed 5:3", "status": "measured", "verbatim": "Table S2 row Fe4 (Fe3+): My = -3.547(16) muB  [row read from rendered page; text layer of SrCoZn/SrZn tables is scrambled]", "transformation": null, "measurement_group": "L02_NPD_XRD_SrCoZnFe16O27", "figure_only": false, "axes": null, "split": "literature_fit", "split_cluster": "MORCH_L02", "tier": 1, "transfer_note": null, "notes": null, "value_original": "-3.547(16)", "unit_original": "muB", "uncertainty_note": null, "qualitative": null}}
{"rec_id": "L02-077", "lit_id": "L02", "doi": "10.1107/S1600576723002133", "name": "Fe_moment_Mz_W4_Fe4", "estimate": null, "pending": {"name": "Fe_moment_Mz_W4_Fe4", "value": -1.35, "unit": "muB", "proposed_quantity_kind": "magnetic_moment", "reason": "schema Kind/unit not available", "uncertainty_std": 0.04}, "ext": {"locator": "Supporting information sup1.pdf, Table S2 (Crystal and magnetic structure details), row Fe4", "sample_id_in_paper": "SrCoZnFe16O27", "formula": "SrCoZnFe16O27", "synthesis": "sol-gel autocombustion: Sr(NO3)2, Fe(NO3)3.9H2O, Co(NO3)2.6H2O, Zn(NO3)2.6H2O (Sigma-Aldrich ACS >=98 %), stoichiometric, citric acid (1:1 to nitrates), NH4OH neutralised, dried 373 K, gel fired 623 K 30 min, cooled in air, crushed, then calcined (Table 1); calcination 1523 K, 2 h (atmosphere not stated)", "measurement": {"T": {"K": 300, "note": "RT"}, "field": null, "orientation": null, "form": "powder", "density": null, "texture": "none (powder)"}, "method": "combined Rietveld (TOPAS 6): SuperHRPD J-PARC neutron TOF (3 banks, 8 h) + Diamond I11 synchrotron XRD (0.826555 A, 1 h); magnetic symmetry-mode analysis (ISODISTORT)", "definition": "refined Fe3+ moment component Mz along orthorhombic axes (a, b=sqrt3 a_hex, c) for Cmcm-based Cm'cm' (Co-containing) / hexagonal axes for P63/mm'c' (Zn); in the planar samples the in-plane component is My; Mz = canting toward c. Fe:Co moment ratio fixed 5:3", "status": "measured", "verbatim": "Table S2 row Fe4 (Fe3+): Mz = -1.35(4) muB  [row read from rendered page; text layer of SrCoZn/SrZn tables is scrambled]", "transformation": null, "measurement_group": "L02_NPD_XRD_SrCoZnFe16O27", "figure_only": false, "axes": null, "split": "literature_fit", "split_cluster": "MORCH_L02", "tier": 1, "transfer_note": null, "notes": null, "value_original": "-1.35(4)", "unit_original": "muB", "uncertainty_note": null, "qualitative": null}}
{"rec_id": "L02-078", "lit_id": "L02", "doi": "10.1107/S1600576723002133", "name": "Fe_moment_Mx_W5_Fe5_1", "estimate": null, "pending": {"name": "Fe_moment_Mx_W5_Fe5_1", "value": -0.02, "unit": "muB", "proposed_quantity_kind": "magnetic_moment", "reason": "schema Kind/unit not available", "uncertainty_std": 0.04}, "ext": {"locator": "Supporting information sup1.pdf, Table S2 (Crystal and magnetic structure details), row Fe5_1", "sample_id_in_paper": "SrCoZnFe16O27", "formula": "SrCoZnFe16O27", "synthesis": "sol-gel autocombustion: Sr(NO3)2, Fe(NO3)3.9H2O, Co(NO3)2.6H2O, Zn(NO3)2.6H2O (Sigma-Aldrich ACS >=98 %), stoichiometric, citric acid (1:1 to nitrates), NH4OH neutralised, dried 373 K, gel fired 623 K 30 min, cooled in air, crushed, then calcined (Table 1); calcination 1523 K, 2 h (atmosphere not stated)", "measurement": {"T": {"K": 300, "note": "RT"}, "field": null, "orientation": null, "form": "powder", "density": null, "texture": "none (powder)"}, "method": "combined Rietveld (TOPAS 6): SuperHRPD J-PARC neutron TOF (3 banks, 8 h) + Diamond I11 synchrotron XRD (0.826555 A, 1 h); magnetic symmetry-mode analysis (ISODISTORT)", "definition": "refined Fe3+ moment component Mx along orthorhombic axes (a, b=sqrt3 a_hex, c) for Cmcm-based Cm'cm' (Co-containing) / hexagonal axes for P63/mm'c' (Zn); in the planar samples the in-plane component is My; Mz = canting toward c. Fe:Co moment ratio fixed 5:3", "status": "measured", "verbatim": "Table S2 row Fe5_1 (Fe3+): Mx = -0.02(4) muB  [row read from rendered page; text layer of SrCoZn/SrZn tables is scrambled]", "transformation": null, "measurement_group": "L02_NPD_XRD_SrCoZnFe16O27", "figure_only": false, "axes": null, "split": "literature_fit", "split_cluster": "MORCH_L02", "tier": 1, "transfer_note": null, "notes": null, "value_original": "-0.02(4)", "unit_original": "muB", "uncertainty_note": null, "qualitative": null}}
{"rec_id": "L02-079", "lit_id": "L02", "doi": "10.1107/S1600576723002133", "name": "Fe_moment_My_W5_Fe5_1", "estimate": null, "pending": {"name": "Fe_moment_My_W5_Fe5_1", "value": -2.87, "unit": "muB", "proposed_quantity_kind": "magnetic_moment", "reason": "schema Kind/unit not available", "uncertainty_std": 0.03}, "ext": {"locator": "Supporting information sup1.pdf, Table S2 (Crystal and magnetic structure details), row Fe5_1", "sample_id_in_paper": "SrCoZnFe16O27", "formula": "SrCoZnFe16O27", "synthesis": "sol-gel autocombustion: Sr(NO3)2, Fe(NO3)3.9H2O, Co(NO3)2.6H2O, Zn(NO3)2.6H2O (Sigma-Aldrich ACS >=98 %), stoichiometric, citric acid (1:1 to nitrates), NH4OH neutralised, dried 373 K, gel fired 623 K 30 min, cooled in air, crushed, then calcined (Table 1); calcination 1523 K, 2 h (atmosphere not stated)", "measurement": {"T": {"K": 300, "note": "RT"}, "field": null, "orientation": null, "form": "powder", "density": null, "texture": "none (powder)"}, "method": "combined Rietveld (TOPAS 6): SuperHRPD J-PARC neutron TOF (3 banks, 8 h) + Diamond I11 synchrotron XRD (0.826555 A, 1 h); magnetic symmetry-mode analysis (ISODISTORT)", "definition": "refined Fe3+ moment component My along orthorhombic axes (a, b=sqrt3 a_hex, c) for Cmcm-based Cm'cm' (Co-containing) / hexagonal axes for P63/mm'c' (Zn); in the planar samples the in-plane component is My; Mz = canting toward c. Fe:Co moment ratio fixed 5:3", "status": "measured", "verbatim": "Table S2 row Fe5_1 (Fe3+): My = -2.87(3) muB  [row read from rendered page; text layer of SrCoZn/SrZn tables is scrambled]", "transformation": null, "measurement_group": "L02_NPD_XRD_SrCoZnFe16O27", "figure_only": false, "axes": null, "split": "literature_fit", "split_cluster": "MORCH_L02", "tier": 1, "transfer_note": null, "notes": null, "value_original": "-2.87(3)", "unit_original": "muB", "uncertainty_note": null, "qualitative": null}}
{"rec_id": "L02-080", "lit_id": "L02", "doi": "10.1107/S1600576723002133", "name": "Fe_moment_Mz_W5_Fe5_1", "estimate": null, "pending": {"name": "Fe_moment_Mz_W5_Fe5_1", "value": -0.41, "unit": "muB", "proposed_quantity_kind": "magnetic_moment", "reason": "schema Kind/unit not available", "uncertainty_std": 0.03}, "ext": {"locator": "Supporting information sup1.pdf, Table S2 (Crystal and magnetic structure details), row Fe5_1", "sample_id_in_paper": "SrCoZnFe16O27", "formula": "SrCoZnFe16O27", "synthesis": "sol-gel autocombustion: Sr(NO3)2, Fe(NO3)3.9H2O, Co(NO3)2.6H2O, Zn(NO3)2.6H2O (Sigma-Aldrich ACS >=98 %), stoichiometric, citric acid (1:1 to nitrates), NH4OH neutralised, dried 373 K, gel fired 623 K 30 min, cooled in air, crushed, then calcined (Table 1); calcination 1523 K, 2 h (atmosphere not stated)", "measurement": {"T": {"K": 300, "note": "RT"}, "field": null, "orientation": null, "form": "powder", "density": null, "texture": "none (powder)"}, "method": "combined Rietveld (TOPAS 6): SuperHRPD J-PARC neutron TOF (3 banks, 8 h) + Diamond I11 synchrotron XRD (0.826555 A, 1 h); magnetic symmetry-mode analysis (ISODISTORT)", "definition": "refined Fe3+ moment component Mz along orthorhombic axes (a, b=sqrt3 a_hex, c) for Cmcm-based Cm'cm' (Co-containing) / hexagonal axes for P63/mm'c' (Zn); in the planar samples the in-plane component is My; Mz = canting toward c. Fe:Co moment ratio fixed 5:3", "status": "measured", "verbatim": "Table S2 row Fe5_1 (Fe3+): Mz = -0.41(3) muB  [row read from rendered page; text layer of SrCoZn/SrZn tables is scrambled]", "transformation": null, "measurement_group": "L02_NPD_XRD_SrCoZnFe16O27", "figure_only": false, "axes": null, "split": "literature_fit", "split_cluster": "MORCH_L02", "tier": 1, "transfer_note": null, "notes": null, "value_original": "-0.41(3)", "unit_original": "muB", "uncertainty_note": null, "qualitative": null}}
{"rec_id": "L02-081", "lit_id": "L02", "doi": "10.1107/S1600576723002133", "name": "Fe_moment_My_W5_Fe5_2", "estimate": null, "pending": {"name": "Fe_moment_My_W5_Fe5_2", "value": -3.44, "unit": "muB", "proposed_quantity_kind": "magnetic_moment", "reason": "schema Kind/unit not available", "uncertainty_std": 0.06}, "ext": {"locator": "Supporting information sup1.pdf, Table S2 (Crystal and magnetic structure details), row Fe5_2", "sample_id_in_paper": "SrCoZnFe16O27", "formula": "SrCoZnFe16O27", "synthesis": "sol-gel autocombustion: Sr(NO3)2, Fe(NO3)3.9H2O, Co(NO3)2.6H2O, Zn(NO3)2.6H2O (Sigma-Aldrich ACS >=98 %), stoichiometric, citric acid (1:1 to nitrates), NH4OH neutralised, dried 373 K, gel fired 623 K 30 min, cooled in air, crushed, then calcined (Table 1); calcination 1523 K, 2 h (atmosphere not stated)", "measurement": {"T": {"K": 300, "note": "RT"}, "field": null, "orientation": null, "form": "powder", "density": null, "texture": "none (powder)"}, "method": "combined Rietveld (TOPAS 6): SuperHRPD J-PARC neutron TOF (3 banks, 8 h) + Diamond I11 synchrotron XRD (0.826555 A, 1 h); magnetic symmetry-mode analysis (ISODISTORT)", "definition": "refined Fe3+ moment component My along orthorhombic axes (a, b=sqrt3 a_hex, c) for Cmcm-based Cm'cm' (Co-containing) / hexagonal axes for P63/mm'c' (Zn); in the planar samples the in-plane component is My; Mz = canting toward c. Fe:Co moment ratio fixed 5:3", "status": "measured", "verbatim": "Table S2 row Fe5_2 (Fe3+): My = -3.44(6) muB  [row read from rendered page; text layer of SrCoZn/SrZn tables is scrambled]", "transformation": null, "measurement_group": "L02_NPD_XRD_SrCoZnFe16O27", "figure_only": false, "axes": null, "split": "literature_fit", "split_cluster": "MORCH_L02", "tier": 1, "transfer_note": null, "notes": null, "value_original": "-3.44(6)", "unit_original": "muB", "uncertainty_note": null, "qualitative": null}}
{"rec_id": "L02-082", "lit_id": "L02", "doi": "10.1107/S1600576723002133", "name": "Fe_moment_Mz_W5_Fe5_2", "estimate": null, "pending": {"name": "Fe_moment_Mz_W5_Fe5_2", "value": -0.32, "unit": "muB", "proposed_quantity_kind": "magnetic_moment", "reason": "schema Kind/unit not available", "uncertainty_std": 0.05}, "ext": {"locator": "Supporting information sup1.pdf, Table S2 (Crystal and magnetic structure details), row Fe5_2", "sample_id_in_paper": "SrCoZnFe16O27", "formula": "SrCoZnFe16O27", "synthesis": "sol-gel autocombustion: Sr(NO3)2, Fe(NO3)3.9H2O, Co(NO3)2.6H2O, Zn(NO3)2.6H2O (Sigma-Aldrich ACS >=98 %), stoichiometric, citric acid (1:1 to nitrates), NH4OH neutralised, dried 373 K, gel fired 623 K 30 min, cooled in air, crushed, then calcined (Table 1); calcination 1523 K, 2 h (atmosphere not stated)", "measurement": {"T": {"K": 300, "note": "RT"}, "field": null, "orientation": null, "form": "powder", "density": null, "texture": "none (powder)"}, "method": "combined Rietveld (TOPAS 6): SuperHRPD J-PARC neutron TOF (3 banks, 8 h) + Diamond I11 synchrotron XRD (0.826555 A, 1 h); magnetic symmetry-mode analysis (ISODISTORT)", "definition": "refined Fe3+ moment component Mz along orthorhombic axes (a, b=sqrt3 a_hex, c) for Cmcm-based Cm'cm' (Co-containing) / hexagonal axes for P63/mm'c' (Zn); in the planar samples the in-plane component is My; Mz = canting toward c. Fe:Co moment ratio fixed 5:3", "status": "measured", "verbatim": "Table S2 row Fe5_2 (Fe3+): Mz = -0.32(5) muB  [row read from rendered page; text layer of SrCoZn/SrZn tables is scrambled]", "transformation": null, "measurement_group": "L02_NPD_XRD_SrCoZnFe16O27", "figure_only": false, "axes": null, "split": "literature_fit", "split_cluster": "MORCH_L02", "tier": 1, "transfer_note": null, "notes": null, "value_original": "-0.32(5)", "unit_original": "muB", "uncertainty_note": null, "qualitative": null}}
{"rec_id": "L02-083", "lit_id": "L02", "doi": "10.1107/S1600576723002133", "name": "Fe_moment_My_W6_Fe6", "estimate": null, "pending": {"name": "Fe_moment_My_W6_Fe6", "value": 4.081, "unit": "muB", "proposed_quantity_kind": "magnetic_moment", "reason": "schema Kind/unit not available", "uncertainty_std": 0.016}, "ext": {"locator": "Supporting information sup1.pdf, Table S2 (Crystal and magnetic structure details), row Fe6", "sample_id_in_paper": "SrCoZnFe16O27", "formula": "SrCoZnFe16O27", "synthesis": "sol-gel autocombustion: Sr(NO3)2, Fe(NO3)3.9H2O, Co(NO3)2.6H2O, Zn(NO3)2.6H2O (Sigma-Aldrich ACS >=98 %), stoichiometric, citric acid (1:1 to nitrates), NH4OH neutralised, dried 373 K, gel fired 623 K 30 min, cooled in air, crushed, then calcined (Table 1); calcination 1523 K, 2 h (atmosphere not stated)", "measurement": {"T": {"K": 300, "note": "RT"}, "field": null, "orientation": null, "form": "powder", "density": null, "texture": "none (powder)"}, "method": "combined Rietveld (TOPAS 6): SuperHRPD J-PARC neutron TOF (3 banks, 8 h) + Diamond I11 synchrotron XRD (0.826555 A, 1 h); magnetic symmetry-mode analysis (ISODISTORT)", "definition": "refined Fe3+ moment component My along orthorhombic axes (a, b=sqrt3 a_hex, c) for Cmcm-based Cm'cm' (Co-containing) / hexagonal axes for P63/mm'c' (Zn); in the planar samples the in-plane component is My; Mz = canting toward c. Fe:Co moment ratio fixed 5:3", "status": "measured", "verbatim": "Table S2 row Fe6 (Fe3+): My = 4.081(16) muB  [row read from rendered page; text layer of SrCoZn/SrZn tables is scrambled]", "transformation": null, "measurement_group": "L02_NPD_XRD_SrCoZnFe16O27", "figure_only": false, "axes": null, "split": "literature_fit", "split_cluster": "MORCH_L02", "tier": 1, "transfer_note": null, "notes": null, "value_original": "4.081(16)", "unit_original": "muB", "uncertainty_note": null, "qualitative": null}}
{"rec_id": "L02-084", "lit_id": "L02", "doi": "10.1107/S1600576723002133", "name": "Fe_moment_Mz_W6_Fe6", "estimate": null, "pending": {"name": "Fe_moment_Mz_W6_Fe6", "value": 0.13, "unit": "muB", "proposed_quantity_kind": "magnetic_moment", "reason": "schema Kind/unit not available", "uncertainty_std": 0.05}, "ext": {"locator": "Supporting information sup1.pdf, Table S2 (Crystal and magnetic structure details), row Fe6", "sample_id_in_paper": "SrCoZnFe16O27", "formula": "SrCoZnFe16O27", "synthesis": "sol-gel autocombustion: Sr(NO3)2, Fe(NO3)3.9H2O, Co(NO3)2.6H2O, Zn(NO3)2.6H2O (Sigma-Aldrich ACS >=98 %), stoichiometric, citric acid (1:1 to nitrates), NH4OH neutralised, dried 373 K, gel fired 623 K 30 min, cooled in air, crushed, then calcined (Table 1); calcination 1523 K, 2 h (atmosphere not stated)", "measurement": {"T": {"K": 300, "note": "RT"}, "field": null, "orientation": null, "form": "powder", "density": null, "texture": "none (powder)"}, "method": "combined Rietveld (TOPAS 6): SuperHRPD J-PARC neutron TOF (3 banks, 8 h) + Diamond I11 synchrotron XRD (0.826555 A, 1 h); magnetic symmetry-mode analysis (ISODISTORT)", "definition": "refined Fe3+ moment component Mz along orthorhombic axes (a, b=sqrt3 a_hex, c) for Cmcm-based Cm'cm' (Co-containing) / hexagonal axes for P63/mm'c' (Zn); in the planar samples the in-plane component is My; Mz = canting toward c. Fe:Co moment ratio fixed 5:3", "status": "measured", "verbatim": "Table S2 row Fe6 (Fe3+): Mz = 0.13(5) muB  [row read from rendered page; text layer of SrCoZn/SrZn tables is scrambled]", "transformation": null, "measurement_group": "L02_NPD_XRD_SrCoZnFe16O27", "figure_only": false, "axes": null, "split": "literature_fit", "split_cluster": "MORCH_L02", "tier": 1, "transfer_note": null, "notes": null, "value_original": "0.13(5)", "unit_original": "muB", "uncertainty_note": null, "qualitative": null}}
{"rec_id": "L02-085", "lit_id": "L02", "doi": "10.1107/S1600576723002133", "name": "Fe_moment_My_W7_Fe7", "estimate": null, "pending": {"name": "Fe_moment_My_W7_Fe7", "value": -3.16, "unit": "muB", "proposed_quantity_kind": "magnetic_moment", "reason": "schema Kind/unit not available", "uncertainty_std": 0.02}, "ext": {"locator": "Supporting information sup1.pdf, Table S2 (Crystal and magnetic structure details), row Fe7", "sample_id_in_paper": "SrCoZnFe16O27", "formula": "SrCoZnFe16O27", "synthesis": "sol-gel autocombustion: Sr(NO3)2, Fe(NO3)3.9H2O, Co(NO3)2.6H2O, Zn(NO3)2.6H2O (Sigma-Aldrich ACS >=98 %), stoichiometric, citric acid (1:1 to nitrates), NH4OH neutralised, dried 373 K, gel fired 623 K 30 min, cooled in air, crushed, then calcined (Table 1); calcination 1523 K, 2 h (atmosphere not stated)", "measurement": {"T": {"K": 300, "note": "RT"}, "field": null, "orientation": null, "form": "powder", "density": null, "texture": "none (powder)"}, "method": "combined Rietveld (TOPAS 6): SuperHRPD J-PARC neutron TOF (3 banks, 8 h) + Diamond I11 synchrotron XRD (0.826555 A, 1 h); magnetic symmetry-mode analysis (ISODISTORT)", "definition": "refined Fe3+ moment component My along orthorhombic axes (a, b=sqrt3 a_hex, c) for Cmcm-based Cm'cm' (Co-containing) / hexagonal axes for P63/mm'c' (Zn); in the planar samples the in-plane component is My; Mz = canting toward c. Fe:Co moment ratio fixed 5:3", "status": "measured", "verbatim": "Table S2 row Fe7 (Fe3+): My = -3.16(2) muB  [row read from rendered page; text layer of SrCoZn/SrZn tables is scrambled]", "transformation": null, "measurement_group": "L02_NPD_XRD_SrCoZnFe16O27", "figure_only": false, "axes": null, "split": "literature_fit", "split_cluster": "MORCH_L02", "tier": 1, "transfer_note": null, "notes": null, "value_original": "-3.16(2)", "unit_original": "muB", "uncertainty_note": null, "qualitative": null}}
{"rec_id": "L02-086", "lit_id": "L02", "doi": "10.1107/S1600576723002133", "name": "Fe_moment_Mz_W7_Fe7", "estimate": null, "pending": {"name": "Fe_moment_Mz_W7_Fe7", "value": -4.0, "unit": "muB", "proposed_quantity_kind": "magnetic_moment", "reason": "schema Kind/unit not available", "uncertainty_std": 0.4}, "ext": {"locator": "Supporting information sup1.pdf, Table S2 (Crystal and magnetic structure details), row Fe7", "sample_id_in_paper": "SrCoZnFe16O27", "formula": "SrCoZnFe16O27", "synthesis": "sol-gel autocombustion: Sr(NO3)2, Fe(NO3)3.9H2O, Co(NO3)2.6H2O, Zn(NO3)2.6H2O (Sigma-Aldrich ACS >=98 %), stoichiometric, citric acid (1:1 to nitrates), NH4OH neutralised, dried 373 K, gel fired 623 K 30 min, cooled in air, crushed, then calcined (Table 1); calcination 1523 K, 2 h (atmosphere not stated)", "measurement": {"T": {"K": 300, "note": "RT"}, "field": null, "orientation": null, "form": "powder", "density": null, "texture": "none (powder)"}, "method": "combined Rietveld (TOPAS 6): SuperHRPD J-PARC neutron TOF (3 banks, 8 h) + Diamond I11 synchrotron XRD (0.826555 A, 1 h); magnetic symmetry-mode analysis (ISODISTORT)", "definition": "refined Fe3+ moment component Mz along orthorhombic axes (a, b=sqrt3 a_hex, c) for Cmcm-based Cm'cm' (Co-containing) / hexagonal axes for P63/mm'c' (Zn); in the planar samples the in-plane component is My; Mz = canting toward c. Fe:Co moment ratio fixed 5:3", "status": "measured", "verbatim": "Table S2 row Fe7 (Fe3+): Mz = -4.0(4) muB  [row read from rendered page; text layer of SrCoZn/SrZn tables is scrambled]", "transformation": null, "measurement_group": "L02_NPD_XRD_SrCoZnFe16O27", "figure_only": false, "axes": null, "split": "literature_fit", "split_cluster": "MORCH_L02", "tier": 1, "transfer_note": null, "notes": null, "value_original": "-4.0(4)", "unit_original": "muB", "uncertainty_note": null, "qualitative": null}}
{"rec_id": "L02-087", "lit_id": "L02", "doi": "10.1107/S1600576723002133", "name": "Fe_moment_Mz_W1_Fe1", "estimate": null, "pending": {"name": "Fe_moment_Mz_W1_Fe1", "value": -3.99, "unit": "muB", "proposed_quantity_kind": "magnetic_moment", "reason": "schema Kind/unit not available", "uncertainty_std": 0.04}, "ext": {"locator": "Supporting information sup1.pdf, Table S3 (Crystal and magnetic structure details), row Fe1", "sample_id_in_paper": "SrZn2Fe16O27", "formula": "SrZn2Fe16O27", "synthesis": "sol-gel autocombustion: Sr(NO3)2, Fe(NO3)3.9H2O, Co(NO3)2.6H2O, Zn(NO3)2.6H2O (Sigma-Aldrich ACS >=98 %), stoichiometric, citric acid (1:1 to nitrates), NH4OH neutralised, dried 373 K, gel fired 623 K 30 min, cooled in air, crushed, then calcined (Table 1); calcination 1473 K, 2 h (atmosphere not stated)", "measurement": {"T": {"K": 300, "note": "RT"}, "field": null, "orientation": null, "form": "powder", "density": null, "texture": "none (powder)"}, "method": "combined Rietveld (TOPAS 6): SuperHRPD J-PARC neutron TOF (3 banks, 8 h) + Diamond I11 synchrotron XRD (0.826555 A, 1 h); magnetic symmetry-mode analysis (ISODISTORT)", "definition": "refined Fe3+ moment component Mz along orthorhombic axes (a, b=sqrt3 a_hex, c) for Cmcm-based Cm'cm' (Co-containing) / hexagonal axes for P63/mm'c' (Zn); in the planar samples the in-plane component is My; Mz = canting toward c. Fe:Co moment ratio fixed 5:3", "status": "measured", "verbatim": "Table S3 row Fe1 (Fe3+): Mz = -3.99(4) muB  [row read from rendered page; text layer of SrCoZn/SrZn tables is scrambled]", "transformation": null, "measurement_group": "L02_NPD_XRD_SrZn2Fe16O27", "figure_only": false, "axes": null, "split": "literature_fit", "split_cluster": "MORCH_L02", "tier": 1, "transfer_note": null, "notes": null, "value_original": "-3.99(4)", "unit_original": "muB", "uncertainty_note": null, "qualitative": null}}
{"rec_id": "L02-088", "lit_id": "L02", "doi": "10.1107/S1600576723002133", "name": "Fe_moment_Mz_W2_Fe2", "estimate": null, "pending": {"name": "Fe_moment_Mz_W2_Fe2", "value": -4.511, "unit": "muB", "proposed_quantity_kind": "magnetic_moment", "reason": "schema Kind/unit not available", "uncertainty_std": 0.017}, "ext": {"locator": "Supporting information sup1.pdf, Table S3 (Crystal and magnetic structure details), row Fe2", "sample_id_in_paper": "SrZn2Fe16O27", "formula": "SrZn2Fe16O27", "synthesis": "sol-gel autocombustion: Sr(NO3)2, Fe(NO3)3.9H2O, Co(NO3)2.6H2O, Zn(NO3)2.6H2O (Sigma-Aldrich ACS >=98 %), stoichiometric, citric acid (1:1 to nitrates), NH4OH neutralised, dried 373 K, gel fired 623 K 30 min, cooled in air, crushed, then calcined (Table 1); calcination 1473 K, 2 h (atmosphere not stated)", "measurement": {"T": {"K": 300, "note": "RT"}, "field": null, "orientation": null, "form": "powder", "density": null, "texture": "none (powder)"}, "method": "combined Rietveld (TOPAS 6): SuperHRPD J-PARC neutron TOF (3 banks, 8 h) + Diamond I11 synchrotron XRD (0.826555 A, 1 h); magnetic symmetry-mode analysis (ISODISTORT)", "definition": "refined Fe3+ moment component Mz along orthorhombic axes (a, b=sqrt3 a_hex, c) for Cmcm-based Cm'cm' (Co-containing) / hexagonal axes for P63/mm'c' (Zn); in the planar samples the in-plane component is My; Mz = canting toward c. Fe:Co moment ratio fixed 5:3", "status": "measured", "verbatim": "Table S3 row Fe2 (Fe3+): Mz = -4.511(17) muB  [row read from rendered page; text layer of SrCoZn/SrZn tables is scrambled]", "transformation": null, "measurement_group": "L02_NPD_XRD_SrZn2Fe16O27", "figure_only": false, "axes": null, "split": "literature_fit", "split_cluster": "MORCH_L02", "tier": 1, "transfer_note": null, "notes": null, "value_original": "-4.511(17)", "unit_original": "muB", "uncertainty_note": null, "qualitative": null}}
