Repository: 6Nightmare9/Hexaferrite

# HexW — модель W-гексаферритов

Приватный рабочий репозиторий: код, литература, исходные измерения, сохранённые расчёты и инструкции. Снимок от 27 октября 2026 года.

**Исследовательская версия 0.2.0. Независимая точность ФМР ≤10% пока не подтверждена.** Теория и результаты обработки измерений сохранены раздельно; эксперимент не переобучает модель автоматически.

## Запуск на другом компьютере

1. Владелец предоставляет коллеге доступ: **Settings → Collaborators → Add people**. Коллега принимает приглашение под своим аккаунтом GitHub.
2.

File: literature_holdout/_original_mixed/records.jsonl (part 11 of 22)
{"rec_id": "L02-109", "lit_id": "L02", "doi": "10.1107/S1600576723002133", "name": "site_occupancy_Co5_1", "estimate": {"name": "site_occupancy_Co5_1", "value": 0.0, "unit": "1", "quantity_kind": "fraction", "source_role": "literature_fit", "provenance": {"source_id": "L02", "locator": "CIF SrCo2Fe16O27.cif (supplementary in5078sup2.zip) and SI Table S1, row Co5_1 (12k oct(R-S) = unified W5)", "note": null, "status": "verified"}, "uncertainty": {"kind": "std", "std": 0.005}, "identifiable": true}, "pending": null, "ext": {"locator": "CIF SrCo2Fe16O27.cif (supplementary in5078sup2.zip) and SI Table S1, row Co5_1 (12k oct(R-S) = unified W5)", "sample_id_in_paper": "SrCo2Fe16O27", "formula": "SrCo2Fe16O27", "synthesis": "sol-gel autocombustion: Sr(NO3)2, Fe(NO3)3.9H2O, Co(NO3)2.6H2O, Zn(NO3)2.6H2O (Sigma-Aldrich ACS >=98 %), stoichiometric, citric acid (1:1 to nitrates), NH4OH neutralised, dried 373 K, gel fired 623 K 30 min, cooled in air, crushed, then calcined (Table 1); calcination 1473 K, 2 h (atmosphere not stated)", "measurement": {"T": {"K": 300}, "field": null, "orientation": null, "form": "powder", "density": null, "texture": "none (powder)"}, "method": "combined Rietveld (TOPAS 6): SuperHRPD J-PARC neutron TOF (3 banks, 8 h) + Diamond I11 synchrotron XRD (0.826555 A, 1 h); magnetic symmetry-mode analysis (ISODISTORT)", "definition": "occupancy of Co at crystallographic (sub)site Co5_1 (fraction of that sub-site); partially occupied CIF, NOT a DFT configuration; Co2+/Zn2+ refined on all sites with Fe3+ as remainder", "status": "measured", "verbatim": "Co5_1 Co+2  16 0.7477(2) 0.41986(15) 0.15109(4) 0.000(5) 0.213(5)", "transformation": null, "measurement_group": "L02_NPD_XRD_SrCo2Fe16O27", "figure_only": false, "axes": null, "split": "literature_fit", "split_cluster": "MORCH_L02", "tier": 1, "transfer_note": null, "notes": null, "value_original": "0.000(5)", "unit_original": "1", "uncertainty_note": null, "qualitative": null}}
{"rec_id": "L02-110", "lit_id": "L02", "doi": "10.1107/S1600576723002133", "name": "site_occupancy_Co5_2", "estimate": {"name": "site_occupancy_Co5_2", "value": 0.023, "unit": "1", "quantity_kind": "fraction", "source_role": "literature_fit", "provenance": {"source_id": "L02", "locator": "CIF SrCo2Fe16O27.cif (supplementary in5078sup2.zip) and SI Table S1, row Co5_2 (12k oct(R-S) = unified W5)", "note": null, "status": "verified"}, "uncertainty": {"kind": "std", "std": 0.011}, "identifiable": true}, "pending": null, "ext": {"locator": "CIF SrCo2Fe16O27.cif (supplementary in5078sup2.zip) and SI Table S1, row Co5_2 (12k oct(R-S) = unified W5)", "sample_id_in_paper": "SrCo2Fe16O27", "formula": "SrCo2Fe16O27", "synthesis": "sol-gel autocombustion: Sr(NO3)2, Fe(NO3)3.9H2O, Co(NO3)2.6H2O, Zn(NO3)2.6H2O (Sigma-Aldrich ACS >=98 %), stoichiometric, citric acid (1:1 to nitrates), NH4OH neutralised, dried 373 K, gel fired 623 K 30 min, cooled in air, crushed, then calcined (Table 1); calcination 1473 K, 2 h (atmosphere not stated)", "measurement": {"T": {"K": 300}, "field": null, "orientation": null, "form": "powder", "density": null, "texture": "none (powder)"}, "method": "combined Rietveld (TOPAS 6): SuperHRPD J-PARC neutron TOF (3 banks, 8 h) + Diamond I11 synchrotron XRD (0.826555 A, 1 h); magnetic symmetry-mode analysis (ISODISTORT)", "definition": "occupancy of Co at crystallographic (sub)site Co5_2 (fraction of that sub-site); partially occupied CIF, NOT a DFT configuration; Co2+/Zn2+ refined on all sites with Fe3+ as remainder", "status": "measured", "verbatim": "Co5_2 Co+2   8 0 0.1664(2) 0.15108(7) 0.023(11) 0.213(5)", "transformation": null, "measurement_group": "L02_NPD_XRD_SrCo2Fe16O27", "figure_only": false, "axes": null, "split": "literature_fit", "split_cluster": "MORCH_L02", "tier": 1, "transfer_note": null, "notes": null, "value_original": "0.023(11)", "unit_original": "1", "uncertainty_note": null, "qualitative": null}}
{"rec_id": "L02-111", "lit_id": "L02", "doi": "10.1107/S1600576723002133", "name": "site_occupancy_Co6", "estimate": {"name": "site_occupancy_Co6", "value": 0.0, "unit": "1", "quantity_kind": "fraction", "source_role": "literature_fit", "provenance": {"source_id": "L02", "locator": "CIF SrCo2Fe16O27.cif (supplementary in5078sup2.zip) and SI Table S1, row Co6 (4f_VI* oct(R) = unified W6)", "note": null, "status": "verified"}, "uncertainty": {"kind": "std", "std": 0.002}, "identifiable": true}, "pending": null, "ext": {"locator": "CIF SrCo2Fe16O27.cif (supplementary in5078sup2.zip) and SI Table S1, row Co6 (4f_VI* oct(R) = unified W6)", "sample_id_in_paper": "SrCo2Fe16O27", "formula": "SrCo2Fe16O27", "synthesis": "sol-gel autocombustion: Sr(NO3)2, Fe(NO3)3.9H2O, Co(NO3)2.6H2O, Zn(NO3)2.6H2O (Sigma-Aldrich ACS >=98 %), stoichiometric, citric acid (1:1 to nitrates), NH4OH neutralised, dried 373 K, gel fired 623 K 30 min, cooled in air, crushed, then calcined (Table 1); calcination 1473 K, 2 h (atmosphere not stated)", "measurement": {"T": {"K": 300}, "field": null, "orientation": null, "form": "powder", "density": null, "texture": "none (powder)"}, "method": "combined Rietveld (TOPAS 6): SuperHRPD J-PARC neutron TOF (3 banks, 8 h) + Diamond I11 synchrotron XRD (0.826555 A, 1 h); magnetic symmetry-mode analysis (ISODISTORT)", "definition": "occupancy of Co at crystallographic (sub)site Co6 (fraction of that sub-site); partially occupied CIF, NOT a DFT configuration; Co2+/Zn2+ refined on all sites with Fe3+ as remainder", "status": "measured", "verbatim": "Co6 Co+2   8 0 0.3300(3) 0.708337(15) 0.000(2) 0.240(10)", "transformation": null, "measurement_group": "L02_NPD_XRD_SrCo2Fe16O27", "figure_only": false, "axes": null, "split": "literature_fit", "split_cluster": "MORCH_L02", "tier": 1, "transfer_note": null, "notes": null, "value_original": "0.000(2)", "unit_original": "1", "uncertainty_note": null, "qualitative": null}}
{"rec_id": "L02-112", "lit_id": "L02", "doi": "10.1107/S1600576723002133", "name": "site_occupancy_Co7", "estimate": {"name": "site_occupancy_Co7", "value": 0.0, "unit": "1", "quantity_kind": "fraction", "source_role": "literature_fit", "provenance": {"source_id": "L02", "locator": "CIF SrCo2Fe16O27.cif (supplementary in5078sup2.zip) and SI Table S1, row Co7 (2d bipyr(R) [4f half-occ.] = unified W7)", "note": null, "status": "verified"}, "uncertainty": {"kind": "std", "std": 0.0017000000000000001}, "identifiable": true}, "pending": null, "ext": {"locator": "CIF SrCo2Fe16O27.cif (supplementary in5078sup2.zip) and SI Table S1, row Co7 (2d bipyr(R) [4f half-occ.] = unified W7)", "sample_id_in_paper": "SrCo2Fe16O27", "formula": "SrCo2Fe16O27", "synthesis": "sol-gel autocombustion: Sr(NO3)2, Fe(NO3)3.9H2O, Co(NO3)2.6H2O, Zn(NO3)2.6H2O (Sigma-Aldrich ACS >=98 %), stoichiometric, citric acid (1:1 to nitrates), NH4OH neutralised, dried 373 K, gel fired 623 K 30 min, cooled in air, crushed, then calcined (Table 1); calcination 1473 K, 2 h (atmosphere not stated)", "measurement": {"T": {"K": 300}, "field": null, "orientation": null, "form": "powder", "density": null, "texture": "none (powder)"}, "method": "combined Rietveld (TOPAS 6): SuperHRPD J-PARC neutron TOF (3 banks, 8 h) + Diamond I11 synchrotron XRD (0.826555 A, 1 h); magnetic symmetry-mode analysis (ISODISTORT)", "definition": "occupancy of Co at crystallographic (sub)site Co7 (fraction of that sub-site); partially occupied CIF, NOT a DFT configuration; Co2+/Zn2+ refined on all sites with Fe3+ as remainder", "status": "measured", "verbatim": "Co7 Co+2   8 0 0.3378(3) 0.24558(4) 0.0000(17) 0.000(19)", "transformation": null, "measurement_group": "L02_NPD_XRD_SrCo2Fe16O27", "figure_only": false, "axes": null, "split": "literature_fit", "split_cluster": "MORCH_L02", "tier": 1, "transfer_note": null, "notes": null, "value_original": "0.0000(17)", "unit_original": "1", "uncertainty_note": null, "qualitative": null}}
{"rec_id": "L02-113", "lit_id": "L02", "doi": "10.1107/S1600576723002133", "name": "site_occupancy_Co1", "estimate": {"name": "site_occupancy_Co1", "value": 0.002, "unit": "1", "quantity_kind": "fraction", "source_role": "literature_fit", "provenance": {"source_id": "L02", "locator": "CIF SrCoZnFe16O27.cif (supplementary in5078sup2.zip) and SI Table S2, row Co1 (4e tet(S) = unified W1)", "note": null, "status": "verified"}, "uncertainty": {"kind": "std", "std": 0.006}, "identifiable": true}, "pending": null, "ext": {"locator": "CIF SrCoZnFe16O27.cif (supplementary in5078sup2.zip) and SI Table S2, row Co1 (4e tet(S) = unified W1)", "sample_id_in_paper": "SrCoZnFe16O27", "formula": "SrCoZnFe16O27", "synthesis": "sol-gel autocombustion: Sr(NO3)2, Fe(NO3)3.9H2O, Co(NO3)2.6H2O, Zn(NO3)2.6H2O (Sigma-Aldrich ACS >=98 %), stoichiometric, citric acid (1:1 to nitrates), NH4OH neutralised, dried 373 K, gel fired 623 K 30 min, cooled in air, crushed, then calcined (Table 1); calcination 1523 K, 2 h (atmosphere not stated)", "measurement": {"T": {"K": 300}, "field": null, "orientation": null, "form": "powder", "density": null, "texture": "none (powder)"}, "method": "combined Rietveld (TOPAS 6): SuperHRPD J-PARC neutron TOF (3 banks, 8 h) + Diamond I11 synchrotron XRD (0.826555 A, 1 h); magnetic symmetry-mode analysis (ISODISTORT)", "definition": "occupancy of Co at crystallographic (sub)site Co1 (fraction of that sub-site); partially occupied CIF, NOT a DFT configuration; Co2+/Zn2+ refined on all sites with Fe3+ as remainder", "status": "measured", "verbatim": "Co1 Co+2   8 0 -0.0000(3) 0.056353(17) 0.002(6) 0.205(10)", "transformation": null, "measurement_group": "L02_NPD_XRD_SrCoZnFe16O27", "figure_only": false, "axes": null, "split": "literature_fit", "split_cluster": "MORCH_L02", "tier": 1, "transfer_note": null, "notes": null, "value_original": "0.002(6)", "unit_original": "1", "uncertainty_note": null, "qualitative": null}}
{"rec_id": "L02-114", "lit_id": "L02", "doi": "10.1107/S1600576723002133", "name": "site_occupancy_Zn1", "estimate": {"name": "site_occupancy_Zn1", "value": 0.304, "unit": "1", "quantity_kind": "fraction", "source_role": "literature_fit", "provenance": {"source_id": "L02", "locator": "CIF SrCoZnFe16O27.cif (supplementary in5078sup2.zip) and SI Table S2, row Zn1 (4e tet(S) = unified W1)", "note": null, "status": "verified"}, "uncertainty": {"kind": "std", "std": 0.007}, "identifiable": true}, "pending": null, "ext": {"locator": "CIF SrCoZnFe16O27.cif (supplementary in5078sup2.zip) and SI Table S2, row Zn1 (4e tet(S) = unified W1)", "sample_id_in_paper": "SrCoZnFe16O27", "formula": "SrCoZnFe16O27", "synthesis": "sol-gel autocombustion: Sr(NO3)2, Fe(NO3)3.9H2O, Co(NO3)2.6H2O, Zn(NO3)2.6H2O (Sigma-Aldrich ACS >=98 %), stoichiometric, citric acid (1:1 to nitrates), NH4OH neutralised, dried 373 K, gel fired 623 K 30 min, cooled in air, crushed, then calcined (Table 1); calcination 1523 K, 2 h (atmosphere not stated)", "measurement": {"T": {"K": 300}, "field": null, "orientation": null, "form": "powder", "density": null, "texture": "none (powder)"}, "method": "combined Rietveld (TOPAS 6): SuperHRPD J-PARC neutron TOF (3 banks, 8 h) + Diamond I11 synchrotron XRD (0.826555 A, 1 h); magnetic symmetry-mode analysis (ISODISTORT)", "definition": "occupancy of Zn at crystallographic (sub)site Zn1 (fraction of that sub-site); partially occupied CIF, NOT a DFT configuration; Co2+/Zn2+ refined on all sites with Fe3+ as remainder", "status": "measured", "verbatim": "Zn1 Zn+2   8 0 -0.0000(3) 0.056353(17) 0.304(7) 0.205(10)", "transformation": null, "measurement_group": "L02_NPD_XRD_SrCoZnFe16O27", "figure_only": false, "axes": null, "split": "literature_fit", "split_cluster": "MORCH_L02", "tier": 1, "transfer_note": null, "notes": null, "value_original": "0.304(7)", "unit_original": "1", "uncertainty_note": null, "qualitative": null}}
{"rec_id": "L02-115", "lit_id": "L02", "doi": "10.1107/S1600576723002133", "name": "site_occupancy_Co2", "estimate": {"name": "site_occupancy_Co2", "value": 0.0, "unit": "1", "quantity_kind": "fraction", "source_role": "literature_fit", "provenance": {"source_id": "L02", "locator": "CIF SrCoZnFe16O27.cif (supplementary in5078sup2.zip) and SI Table S2, row Co2 (4f_IV tet(S) = unified W2)", "note": null, "status": "verified"}, "uncertainty": {"kind": "std", "std": 0.007}, "identifiable": true}, "pending": null, "ext": {"locator": "CIF SrCoZnFe16O27.cif (supplementary in5078sup2.zip) and SI Table S2, row Co2 (4f_IV tet(S) = unified W2)", "sample_id_in_paper": "SrCoZnFe16O27", "formula": "SrCoZnFe16O27", "synthesis": "sol-gel autocombustion: Sr(NO3)2, Fe(NO3)3.9H2O, Co(NO3)2.6H2O, Zn(NO3)2.6H2O (Sigma-Aldrich ACS >=98 %), stoichiometric, citric acid (1:1 to nitrates), NH4OH neutralised, dried 373 K, gel fired 623 K 30 min, cooled in air, crushed, then calcined (Table 1); calcination 1523 K, 2 h (atmosphere not stated)", "measurement": {"T": {"K": 300}, "field": null, "orientation": null, "form": "powder", "density": null, "texture": "none (powder)"}, "method": "combined Rietveld (TOPAS 6): SuperHRPD J-PARC neutron TOF (3 banks, 8 h) + Diamond I11 synchrotron XRD (0.826555 A, 1 h); magnetic symmetry-mode analysis (ISODISTORT)", "definition": "occupancy of Co at crystallographic (sub)site Co2 (fraction of that sub-site); partially occupied CIF, NOT a DFT configuration; Co2+/Zn2+ refined on all sites with Fe3+ as remainder", "status": "measured", "verbatim": "Co2 Co+2   8 0 0.3332(4) 0.593300(15) 0.000(7) 0.217(10)", "transformation": null, "measurement_group": "L02_NPD_XRD_SrCoZnFe16O27", "figure_only": false, "axes": null, "split": "literature_fit", "split_cluster": "MORCH_L02", "tier": 1, "transfer_note": null, "notes": null, "value_original": "0.000(7)", "unit_original": "1", "uncertainty_note": null, "qualitative": null}}
{"rec_id": "L02-116", "lit_id": "L02", "doi": "10.1107/S1600576723002133", "name": "site_occupancy_Zn2", "estimate": {"name": "site_occupancy_Zn2", "value": 0.1, "unit": "1", "quantity_kind": "fraction", "source_role": "literature_fit", "provenance": {"source_id": "L02", "locator": "CIF SrCoZnFe16O27.cif (supplementary in5078sup2.zip) and SI Table S2, row Zn2 (4f_IV tet(S) = unified W2)", "note": null, "status": "verified"}, "uncertainty": {"kind": "std", "std": 0.008}, "identifiable": true}, "pending": null, "ext": {"locator": "CIF SrCoZnFe16O27.cif (supplementary in5078sup2.zip) and SI Table S2, row Zn2 (4f_IV tet(S) = unified W2)", "sample_id_in_paper": "SrCoZnFe16O27", "formula": "SrCoZnFe16O27", "synthesis": "sol-gel autocombustion: Sr(NO3)2, Fe(NO3)3.9H2O, Co(NO3)2.6H2O, Zn(NO3)2.6H2O (Sigma-Aldrich ACS >=98 %), stoichiometric, citric acid (1:1 to nitrates), NH4OH neutralised, dried 373 K, gel fired 623 K 30 min, cooled in air, crushed, then calcined (Table 1); calcination 1523 K, 2 h (atmosphere not stated)", "measurement": {"T": {"K": 300}, "field": null, "orientation": null, "form": "powder", "density": null, "texture": "none (powder)"}, "method": "combined Rietveld (TOPAS 6): SuperHRPD J-PARC neutron TOF (3 banks, 8 h) + Diamond I11 synchrotron XRD (0.826555 A, 1 h); magnetic symmetry-mode analysis (ISODISTORT)", "definition": "occupancy of Zn at crystallographic (sub)site Zn2 (fraction of that sub-site); partially occupied CIF, NOT a DFT configuration; Co2+/Zn2+ refined on all sites with Fe3+ as remainder", "status": "measured", "verbatim": "Zn2 Zn+2   8 0 0.3332(4) 0.593300(15) 0.100(8) 0.217(10)", "transformation": null, "measurement_group": "L02_NPD_XRD_SrCoZnFe16O27", "figure_only": false, "axes": null, "split": "literature_fit", "split_cluster": "MORCH_L02", "tier": 1, "transfer_note": null, "notes": null, "value_original": "0.100(8)", "unit_original": "1", "uncertainty_note": null, "qualitative": null}}
{"rec_id": "L02-117", "lit_id": "L02", "doi": "10.1107/S1600576723002133", "name": "site_occupancy_Co3_1", "estimate": {"name": "site_occupancy_Co3_1", "value": 0.19, "unit": "1", "quantity_kind": "fraction", "source_role": "literature_fit", "provenance": {"source_id": "L02", "locator": "CIF SrCoZnFe16O27.cif (supplementary in5078sup2.zip) and SI Table S2, row Co3_1 (6g oct(S-S) = unified W3)", "note": null, "status": "verified"}, "uncertainty": {"kind": "std", "std": 0.03}, "identifiable": true}, "pending": null, "ext": {"locator": "CIF SrCoZnFe16O27.cif (supplementary in5078sup2.zip) and SI Table S2, row Co3_1 (6g oct(S-S) = unified W3)", "sample_id_in_paper": "SrCoZnFe16O27", "formula": "SrCoZnFe16O27", "synthesis": "sol-gel autocombustion: Sr(NO3)2, Fe(NO3)3.9H2O, Co(NO3)2.6H2O, Zn(NO3)2.6H2O (Sigma-Aldrich ACS >=98 %), stoichiometric, citric acid (1:1 to nitrates), NH4OH neutralised, dried 373 K, gel fired 623 K 30 min, cooled in air, crushed, then calcined (Table 1); calcination 1523 K, 2 h (atmosphere not stated)", "measurement": {"T": {"K": 300}, "field": null, "orientation": null, "form": "powder", "density": null, "texture": "none (powder)"}, "method": "combined Rietveld (TOPAS 6): SuperHRPD J-PARC neutron TOF (3 banks, 8 h) + Diamond I11 synchrotron XRD (0.826555 A, 1 h); magnetic symmetry-mode analysis (ISODISTORT)", "definition": "occupancy of Co at crystallographic (sub)site Co3_1 (fraction of that sub-site); partially occupied CIF, NOT a DFT configuration; Co2+/Zn2+ refined on all sites with Fe3+ as remainder", "status": "measured", "verbatim": "Co3_1 Co+2   8 0.25 0.25 0 0.19(3) 0.444(8)", "transformation": null, "measurement_group": "L02_NPD_XRD_SrCoZnFe16O27", "figure_only": false, "axes": null, "split": "literature_fit", "split_cluster": "MORCH_L02", "tier": 1, "transfer_note": null, "notes": null, "value_original": "0.19(3)", "unit_original": "1", "uncertainty_note": null, "qualitative": null}}
{"rec_id": "L02-118", "lit_id": "L02", "doi": "10.1107/S1600576723002133", "name": "site_occupancy_Co3_2", "estimate": {"name": "site_occupancy_Co3_2", "value": 0.46, "unit": "1", "quantity_kind": "fraction", "source_role": "literature_fit", "provenance": {"source_id": "L02", "locator": "CIF SrCoZnFe16O27.cif (supplementary in5078sup2.zip) and SI Table S2, row Co3_2 (6g oct(S-S) = unified W3)", "note": null, "status": "verified"}, "uncertainty": {"kind": "std", "std": 0.07}, "identifiable": true}, "pending": null, "ext": {"locator": "CIF SrCoZnFe16O27.cif (supplementary in5078sup2.zip) and SI Table S2, row Co3_2 (6g oct(S-S) = unified W3)", "sample_id_in_paper": "SrCoZnFe16O27", "formula": "SrCoZnFe16O27", "synthesis": "sol-gel autocombustion: Sr(NO3)2, Fe(NO3)3.9H2O, Co(NO3)2.6H2O, Zn(NO3)2.6H2O (Sigma-Aldrich ACS >=98 %), stoichiometric, citric acid (1:1 to nitrates), NH4OH neutralised, dried 373 K, gel fired 623 K 30 min, cooled in air, crushed, then calcined (Table 1); calcination 1523 K, 2 h (atmosphere not stated)", "measurement": {"T": {"K": 300}, "field": null, "orientation": null, "form": "powder", "density": null, "texture": "none (powder)"}, "method": "combined Rietveld (TOPAS 6): SuperHRPD J-PARC neutron TOF (3 banks, 8 h) + Diamond I11 synchrotron XRD (0.826555 A, 1 h); magnetic symmetry-mode analysis (ISODISTORT)", "definition": "occupancy of Co at crystallographic (sub)site Co3_2 (fraction of that sub-site); partially occupied CIF, NOT a DFT configuration; Co2+/Zn2+ refined on all sites with Fe3+ as remainder", "status": "measured", "verbatim": "Co3_2 Co+2   4 0 0.5 0 0.46(7) 0.444(8)", "transformation": null, "measurement_group": "L02_NPD_XRD_SrCoZnFe16O27", "figure_only": false, "axes": null, "split": "literature_fit", "split_cluster": "MORCH_L02", "tier": 1, "transfer_note": null, "notes": null, "value_original": "0.46(7)", "unit_original": "1", "uncertainty_note": null, "qualitative": null}}
{"rec_id": "L02-119", "lit_id": "L02", "doi": "10.1107/S1600576723002133", "name": "site_occupancy_Zn3_1", "estimate": {"name": "site_occupancy_Zn3_1", "value": 0.0, "unit": "1", "quantity_kind": "fraction", "source_role": "literature_fit", "provenance": {"source_id": "L02", "locator": "CIF SrCoZnFe16O27.cif (supplementary in5078sup2.zip) and SI Table S2, row Zn3_1 (6g oct(S-S) = unified W3)", "note": null, "status": "verified"}, "uncertainty": {"kind": "std", "std": 0.04}, "identifiable": true}, "pending": null, "ext": {"locator": "CIF SrCoZnFe16O27.cif (supplementary in5078sup2.zip) and SI Table S2, row Zn3_1 (6g oct(S-S) = unified W3)", "sample_id_in_paper": "SrCoZnFe16O27", "formula": "SrCoZnFe16O27", "synthesis": "sol-gel autocombustion: Sr(NO3)2, Fe(NO3)3.9H2O, Co(NO3)2.6H2O, Zn(NO3)2.6H2O (Sigma-Aldrich ACS >=98 %), stoichiometric, citric acid (1:1 to nitrates), NH4OH neutralised, dried 373 K, gel fired 623 K 30 min, cooled in air, crushed, then calcined (Table 1); calcination 1523 K, 2 h (atmosphere not stated)", "measurement": {"T": {"K": 300}, "field": null, "orientation": null, "form": "powder", "density": null, "texture": "none (powder)"}, "method": "combined Rietveld (TOPAS 6): SuperHRPD J-PARC neutron TOF (3 banks, 8 h) + Diamond I11 synchrotron XRD (0.826555 A, 1 h); magnetic symmetry-mode analysis (ISODISTORT)", "definition": "occupancy of Zn at crystallographic (sub)site Zn3_1 (fraction of that sub-site); partially occupied CIF, NOT a DFT configuration; Co2+/Zn2+ refined on all sites with Fe3+ as remainder", "status": "measured", "verbatim": "Zn3_1 Zn+2   8 0.25 0.25 0 0.00(4) 0.444(8)", "transformation": null, "measurement_group": "L02_NPD_XRD_SrCoZnFe16O27", "figure_only": false, "axes": null, "split": "literature_fit", "split_cluster": "MORCH_L02", "tier": 1, "transfer_note": null, "notes": null, "value_original": "0.00(4)", "unit_original": "1", "uncertainty_note": null, "qualitative": null}}
{"rec_id": "L02-120", "lit_id": "L02", "doi": "10.1107/S1600576723002133", "name": "site_occupancy_Zn3_2", "estimate": {"name": "site_occupancy_Zn3_2", "value": 0.0, "unit": "1", "quantity_kind": "fraction", "source_role": "literature_fit", "provenance": {"source_id": "L02", "locator": "CIF SrCoZnFe16O27.cif (supplementary in5078sup2.zip) and SI Table S2, row Zn3_2 (6g oct(S-S) = unified W3)", "note": null, "status": "verified"}, "uncertainty": {"kind": "std", "std": 0.08}, "identifiable": true}, "pending": null, "ext": {"locator": "CIF SrCoZnFe16O27.cif (supplementary in5078sup2.zip) and SI Table S2, row Zn3_2 (6g oct(S-S) = unified W3)", "sample_id_in_paper": "SrCoZnFe16O27", "formula": "SrCoZnFe16O27", "synthesis": "sol-gel autocombustion: Sr(NO3)2, Fe(NO3)3.9H2O, Co(NO3)2.6H2O, Zn(NO3)2.6H2O (Sigma-Aldrich ACS >=98 %), stoichiometric, citric acid (1:1 to nitrates), NH4OH neutralised, dried 373 K, gel fired 623 K 30 min, cooled in air, crushed, then calcined (Table 1); calcination 1523 K, 2 h (atmosphere not stated)", "measurement": {"T": {"K": 300}, "field": null, "orientation": null, "form": "powder", "density": null, "texture": "none (powder)"}, "method": "combined Rietveld (TOPAS 6): SuperHRPD J-PARC neutron TOF (3 banks, 8 h) + Diamond I11 synchrotron XRD (0.826555 A, 1 h); magnetic symmetry-mode analysis (ISODISTORT)", "definition": "occupancy of Zn at crystallographic (sub)site Zn3_2 (fraction of that sub-site); partially occupied CIF, NOT a DFT configuration; Co2+/Zn2+ refined on all sites with Fe3+ as remainder", "status": "measured", "verbatim": "Zn3_2 Zn+2   4 0 0.5 0 0.00(8) 0.444(8)", "transformation": null, "measurement_group": "L02_NPD_XRD_SrCoZnFe16O27", "figure_only": false, "axes": null, "split": "literature_fit", "split_cluster": "MORCH_L02", "tier": 1, "transfer_note": null, "notes": null, "value_original": "0.00(8)", "unit_original": "1", "uncertainty_note": null, "qualitative": null}}
{"rec_id": "L02-121", "lit_id": "L02", "doi": "10.1107/S1600576723002133", "name": "site_occupancy_Co4", "estimate": {"name": "site_occupancy_Co4", "value": 0.0, "unit": "1", "quantity_kind": "fraction", "source_role": "literature_fit", "provenance": {"source_id": "L02", "locator": "CIF SrCoZnFe16O27.cif (supplementary in5078sup2.zip) and SI Table S2, row Co4 (4f_VI oct(S) = unified W4)", "note": null, "status": "verified"}, "uncertainty": {"kind": "unknown"}, "identifiable": true}, "pending": null, "ext": {"locator": "CIF SrCoZnFe16O27.cif (supplementary in5078sup2.zip) and SI Table S2, row Co4 (4f_VI oct(S) = unified W4)", "sample_id_in_paper": "SrCoZnFe16O27", "formula": "SrCoZnFe16O27", "synthesis": "sol-gel autocombustion: Sr(NO3)2, Fe(NO3)3.9H2O, Co(NO3)2.6H2O, Zn(NO3)2.6H2O (Sigma-Aldrich ACS >=98 %), stoichiometric, citric acid (1:1 to nitrates), NH4OH neutralised, dried 373 K, gel fired 623 K 30 min, cooled in air, crushed, then calcined (Table 1); calcination 1523 K, 2 h (atmosphere not stated)", "measurement": {"T": {"K": 300}, "field": null, "orientation": null, "form": "powder", "density": null, "texture": "none (powder)"}, "method": "combined Rietveld (TOPAS 6): SuperHRPD J-PARC neutron TOF (3 banks, 8 h) + Diamond I11 synchrotron XRD (0.826555 A, 1 h); magnetic symmetry-mode analysis (ISODISTORT)", "definition": "occupancy of Co at crystallographic (sub)site Co4 (fraction of that sub-site); partially occupied CIF, NOT a DFT configuration; Co2+/Zn2+ refined on all sites with Fe3+ as remainder", "status": "measured", "verbatim": "Co4 Co+2   8 0 0.3330(4) 0.425496(15) 0 0.332(7)", "transformation": null, "measurement_group": "L02_NPD_XRD_SrCoZnFe16O27", "figure_only": false, "axes": null, "split": "literature_fit", "split_cluster": "MORCH_L02", "tier": 1, "transfer_note": null, "notes": null, "value_original": "0", "unit_original": "1", "uncertainty_note": null, "qualitative": null}}
{"rec_id": "L02-122", "lit_id": "L02", "doi": "10.1107/S1600576723002133", "name": "site_occupancy_Zn4", "estimate": {"name": "site_occupancy_Zn4", "value": 0.0, "unit": "1", "quantity_kind": "fraction", "source_role": "literature_fit", "provenance": {"source_id": "L02", "locator": "CIF SrCoZnFe16O27.cif (supplementary in5078sup2.zip) and SI Table S2, row Zn4 (4f_VI oct(S) = unified W4)", "note": null, "status": "verified"}, "uncertainty": {"kind": "std", "std": 0.003}, "identifiable": true}, "pending": null, "ext": {"locator": "CIF SrCoZnFe16O27.cif (supplementary in5078sup2.zip) and SI Table S2, row Zn4 (4f_VI oct(S) = unified W4)", "sample_id_in_paper": "SrCoZnFe16O27", "formula": "SrCoZnFe16O27", "synthesis": "sol-gel autocombustion: Sr(NO3)2, Fe(NO3)3.9H2O, Co(NO3)2.6H2O, Zn(NO3)2.6H2O (Sigma-Aldrich ACS >=98 %), stoichiometric, citric acid (1:1 to nitrates), NH4OH neutralised, dried 373 K, gel fired 623 K 30 min, cooled in air, crushed, then calcined (Table 1); calcination 1523 K, 2 h (atmosphere not stated)", "measurement": {"T": {"K": 300}, "field": null, "orientation": null, "form": "powder", "density": null, "texture": "none (powder)"}, "method": "combined Rietveld (TOPAS 6): SuperHRPD J-PARC neutron TOF (3 banks, 8 h) + Diamond I11 synchrotron XRD (0.826555 A, 1 h); magnetic symmetry-mode analysis (ISODISTORT)", "definition": "occupancy of Zn at crystallographic (sub)site Zn4 (fraction of that sub-site); partially occupied CIF, NOT a DFT configuration; Co2+/Zn2+ refined on all sites with Fe3+ as remainder", "status": "measured", "verbatim": "Zn4 Zn+2   8 0 0.3330(4) 0.425496(15) 0.000(3) 0.332(7)", "transformation": null, "measurement_group": "L02_NPD_XRD_SrCoZnFe16O27", "figure_only": false, "axes": null, "split": "literature_fit", "split_cluster": "MORCH_L02", "tier": 1, "transfer_note": null, "notes": null, "value_original": "0.000(3)", "unit_original": "1", "uncertainty_note": null, "qualitative": null}}
{"rec_id": "L02-123", "lit_id": "L02", "doi": "10.1107/S1600576723002133", "name": "site_occupancy_Co5_1", "estimate": {"name": "site_occupancy_Co5_1", "value": 0.0, "unit": "1", "quantity_kind": "fraction", "source_role": "literature_fit", "provenance": {"source_id": "L02", "locator": "CIF SrCoZnFe16O27.cif (supplementary in5078sup2.zip) and SI Table S2, row Co5_1 (12k oct(R-S) = unified W5)", "note": null, "status": "verified"}, "uncertainty": {"kind": "unknown"}, "identifiable": true}, "pending": null, "ext": {"locator": "CIF SrCoZnFe16O27.cif (supplementary in5078sup2.zip) and SI Table S2, row Co5_1 (12k oct(R-S) = unified W5)", "sample_id_in_paper": "SrCoZnFe16O27", "formula": "SrCoZnFe16O27", "synthesis": "sol-gel autocombustion: Sr(NO3)2, Fe(NO3)3.9H2O, Co(NO3)2.6H2O, Zn(NO3)2.6H2O (Sigma-Aldrich ACS >=98 %), stoichiometric, citric acid (1:1 to nitrates), NH4OH neutralised, dried 373 K, gel fired 623 K 30 min, cooled in air, crushed, then calcined (Table 1); calcination 1523 K, 2 h (atmosphere not stated)", "measurement": {"T": {"K": 300}, "field": null, "orientation": null, "form": "powder", "density": null, "texture": "none (powder)"}, "method": "combined Rietveld (TOPAS 6): SuperHRPD J-PARC neutron TOF (3 banks, 8 h) + Diamond I11 synchrotron XRD (0.826555 A, 1 h); magnetic symmetry-mode analysis (ISODISTORT)", "definition": "occupancy of Co at crystallographic (sub)site Co5_1 (fraction of that sub-site); partially occupied CIF, NOT a DFT configuration; Co2+/Zn2+ refined on all sites with Fe3+ as remainder", "status": "measured", "verbatim": "Co5_1 Co+2  16 0.7477(3) 0.4196(2) 0.15083(3) 0 0.214(5)", "transformation": null, "measurement_group": "L02_NPD_XRD_SrCoZnFe16O27", "figure_only": false, "axes": null, "split": "literature_fit", "split_cluster": "MORCH_L02", "tier": 1, "transfer_note": null, "notes": null, "value_original": "0", "unit_original": "1", "uncertainty_note": null, "qualitative": null}}
{"rec_id": "L02-124", "lit_id": "L02", "doi": "10.1107/S1600576723002133", "name": "site_occupancy_Co5_2", "estimate": {"name": "site_occupancy_Co5_2", "value": 0.0, "unit": "1", "quantity_kind": "fraction", "source_role": "literature_fit", "provenance": {"source_id": "L02", "locator": "CIF SrCoZnFe16O27.cif (supplementary in5078sup2.zip) and SI Table S2, row Co5_2 (12k oct(R-S) = unified W5)", "note": null, "status": "verified"}, "uncertainty": {"kind": "unknown"}, "identifiable": true}, "pending": null, "ext": {"locator": "CIF SrCoZnFe16O27.cif (supplementary in5078sup2.zip) and SI Table S2, row Co5_2 (12k oct(R-S) = unified W5)", "sample_id_in_paper": "SrCoZnFe16O27", "formula": "SrCoZnFe16O27", "synthesis": "sol-gel autocombustion: Sr(NO3)2, Fe(NO3)3.9H2O, Co(NO3)2.6H2O, Zn(NO3)2.6H2O (Sigma-Aldrich ACS >=98 %), stoichiometric, citric acid (1:1 to nitrates), NH4OH neutralised, dried 373 K, gel fired 623 K 30 min, cooled in air, crushed, then calcined (Table 1); calcination 1523 K, 2 h (atmosphere not stated)", "measurement": {"T": {"K": 300}, "field": null, "orientation": null, "form": "powder", "density": null, "texture": "none (powder)"}, "method": "combined Rietveld (TOPAS 6): SuperHRPD J-PARC neutron TOF (3 banks, 8 h) + Diamond I11 synchrotron XRD (0.826555 A, 1 h); magnetic symmetry-mode analysis (ISODISTORT)", "definition": "occupancy of Co at crystallographic (sub)site Co5_2 (fraction of that sub-site); partially occupied CIF, NOT a DFT configuration; Co2+/Zn2+ refined on all sites with Fe3+ as remainder", "status": "measured", "verbatim": "Co5_2 Co+2   8 0 0.1654(3) 0.15194(6) 0 0.214(5)", "transformation": null, "measurement_group": "L02_NPD_XRD_SrCoZnFe16O27", "figure_only": false, "axes": null, "split": "literature_fit", "split_cluster": "MORCH_L02", "tier": 1, "transfer_note": null, "notes": null, "value_original": "0", "unit_original": "1", "uncertainty_note": null, "qualitative": null}}
{"rec_id": "L02-125", "lit_id": "L02", "doi": "10.1107/S1600576723002133", "name": "site_occupancy_Zn5_1", "estimate": {"name": "site_occupancy_Zn5_1", "value": 0.0, "unit": "1", "quantity_kind": "fraction", "source_role": "literature_fit", "provenance": {"source_id": "L02", "locator": "CIF SrCoZnFe16O27.cif (supplementary in5078sup2.zip) and SI Table S2, row Zn5_1 (12k oct(R-S) = unified W5)", "note": null, "status": "verified"}, "uncertainty": {"kind": "std", "std": 0.009000000000000001}, "identifiable": true}, "pending": null, "ext": {"locator": "CIF SrCoZnFe16O27.cif (supplementary in5078sup2.zip) and SI Table S2, row Zn5_1 (12k oct(R-S) = unified W5)", "sample_id_in_paper": "SrCoZnFe16O27", "formula": "SrCoZnFe16O27", "synthesis": "sol-gel autocombustion: Sr(NO3)2, Fe(NO3)3.9H2O, Co(NO3)2.6H2O, Zn(NO3)2.6H2O (Sigma-Aldrich ACS >=98 %), stoichiometric, citric acid (1:1 to nitrates), NH4OH neutralised, dried 373 K, gel fired 623 K 30 min, cooled in air, crushed, then calcined (Table 1); calcination 1523 K, 2 h (atmosphere not stated)", "measurement": {"T": {"K": 300}, "field": null, "orientation": null, "form": "powder", "density": null, "texture": "none (powder)"}, "method": "combined Rietveld (TOPAS 6): SuperHRPD J-PARC neutron TOF (3 banks, 8 h) + Diamond I11 synchrotron XRD (0.826555 A, 1 h); magnetic symmetry-mode analysis (ISODISTORT)", "definition": "occupancy of Zn at crystallographic (sub)site Zn5_1 (fraction of that sub-site); partially occupied CIF, NOT a DFT configuration; Co2+/Zn2+ refined on all sites with Fe3+ as remainder", "status": "measured", "verbatim": "Zn5_1 Zn+2  16 0.7477(3) 0.4196(2) 0.15083(3) 0.000(9) 0.214(5)", "transformation": null, "measurement_group": "L02_NPD_XRD_SrCoZnFe16O27", "figure_only": false, "axes": null, "split": "literature_fit", "split_cluster": "MORCH_L02", "tier": 1, "transfer_note": null, "notes": null, "value_original": "0.000(9)", "unit_original": "1", "uncertainty_note": null, "qualitative": null}}
{"rec_id": "L02-126", "lit_id": "L02", "doi": "10.1107/S1600576723002133", "name": "site_occupancy_Zn5_2", "estimate": {"name": "site_occupancy_Zn5_2", "value": 0.0, "unit": "1", "quantity_kind": "fraction", "source_role": "literature_fit", "provenance": {"source_id": "L02", "locator": "CIF SrCoZnFe16O27.cif (supplementary in5078sup2.zip) and SI Table S2, row Zn5_2 (12k oct(R-S) = unified W5)", "note": null, "status": "verified"}, "uncertainty": {"kind": "std", "std": 0.017}, "identifiable": true}, "pending": null, "ext": {"locator": "CIF SrCoZnFe16O27.cif (supplementary in5078sup2.zip) and SI Table S2, row Zn5_2 (12k oct(R-S) = unified W5)", "sample_id_in_paper": "SrCoZnFe16O27", "formula": "SrCoZnFe16O27", "synthesis": "sol-gel autocombustion: Sr(NO3)2, Fe(NO3)3.9H2O, Co(NO3)2.6H2O, Zn(NO3)2.6H2O (Sigma-Aldrich ACS >=98 %), stoichiometric, citric acid (1:1 to nitrates), NH4OH neutralised, dried 373 K, gel fired 623 K 30 min, cooled in air, crushed, then calcined (Table 1); calcination 1523 K, 2 h (atmosphere not stated)", "measurement": {"T": {"K": 300}, "field": null, "orientation": null, "form": "powder", "density": null, "texture": "none (powder)"}, "method": "combined Rietveld (TOPAS 6): SuperHRPD J-PARC neutron TOF (3 banks, 8 h) + Diamond I11 synchrotron XRD (0.826555 A, 1 h); magnetic symmetry-mode analysis (ISODISTORT)", "definition": "occupancy of Zn at crystallographic (sub)site Zn5_2 (fraction of that sub-site); partially occupied CIF, NOT a DFT configuration; Co2+/Zn2+ refined on all sites with Fe3+ as remainder", "status": "measured", "verbatim": "Zn5_2 Zn+2   8 0 0.1654(3) 0.15194(6) 0.000(17) 0.214(5)", "transformation": null, "measurement_group": "L02_NPD_XRD_SrCoZnFe16O27", "figure_only": false, "axes": null, "split": "literature_fit", "split_cluster": "MORCH_L02", "tier": 1, "transfer_note": null, "notes": null, "value_original": "0.000(17)", "unit_original": "1", "uncertainty_note": null, "qualitative": null}}
{"rec_id": "L02-127", "lit_id": "L02", "doi": "10.1107/S1600576723002133", "name": "site_occupancy_Co6", "estimate": {"name": "site_occupancy_Co6", "value": 0.0, "unit": "1", "quantity_kind": "fraction", "source_role": "literature_fit", "provenance": {"source_id": "L02", "locator": "CIF SrCoZnFe16O27.cif (supplementary in5078sup2.zip) and SI Table S2, row Co6 (4f_VI* oct(R) = unified W6)", "note": null, "status": "verified"}, "uncertainty": {"kind": "unknown"}, "identifiable": true}, "pending": null, "ext": {"locator": "CIF SrCoZnFe16O27.cif (supplementary in5078sup2.zip) and SI Table S2, row Co6 (4f_VI* oct(R) = unified W6)", "sample_id_in_paper": "SrCoZnFe16O27", "formula": "SrCoZnFe16O27", "synthesis": "sol-gel autocombustion: Sr(NO3)2, Fe(NO3)3.9H2O, Co(NO3)2.6H2O, Zn(NO3)2.6H2O (Sigma-Aldrich ACS >=98 %), stoichiometric, citric acid (1:1 to nitrates), NH4OH neutralised, dried 373 K, gel fired 623 K 30 min, cooled in air, crushed, then calcined (Table 1); calcination 1523 K, 2 h (atmosphere not stated)", "measurement": {"T": {"K": 300}, "field": null, "orientation": null, "form": "powder", "density": null, "texture": "none (powder)"}, "method": "combined Rietveld (TOPAS 6): SuperHRPD J-PARC neutron TOF (3 banks, 8 h) + Diamond I11 synchrotron XRD (0.826555 A, 1 h); magnetic symmetry-mode analysis (ISODISTORT)", "definition": "occupancy of Co at crystallographic (sub)site Co6 (fraction of that sub-site); partially occupied CIF, NOT a DFT configuration; Co2+/Zn2+ refined on all sites with Fe3+ as remainder", "status": "measured", "verbatim": "Co6 Co+2   8 0 0.3314(4) 0.708529(14) 0 0.281(9)", "transformation": null, "measurement_group": "L02_NPD_XRD_SrCoZnFe16O27", "figure_only": false, "axes": null, "split": "literature_fit", "split_cluster": "MORCH_L02", "tier": 1, "transfer_note": null, "notes": null, "value_original": "0", "unit_original": "1", "uncertainty_note": null, "qualitative": null}}
{"rec_id": "L02-128", "lit_id": "L02", "doi": "10.1107/S1600576723002133", "name": "site_occupancy_Zn6", "estimate": {"name": "site_occupancy_Zn6", "value": 0.0, "unit": "1", "quantity_kind": "fraction", "source_role": "literature_fit", "provenance": {"source_id": "L02", "locator": "CIF SrCoZnFe16O27.cif (supplementary in5078sup2.zip) and SI Table S2, row Zn6 (4f_VI* oct(R) = unified W6)", "note": null, "status": "verified"}, "uncertainty": {"kind": "std", "std": 0.003}, "identifiable": true}, "pending": null, "ext": {"locator": "CIF SrCoZnFe16O27.cif (supplementary in5078sup2.zip) and SI Table S2, row Zn6 (4f_VI* oct(R) = unified W6)", "sample_id_in_paper": "SrCoZnFe16O27", "formula": "SrCoZnFe16O27", "synthesis": "sol-gel autocombustion: Sr(NO3)2, Fe(NO3)3.9H2O, Co(NO3)2.6H2O, Zn(NO3)2.6H2O (Sigma-Aldrich ACS >=98 %), stoichiometric, citric acid (1:1 to nitrates), NH4OH neutralised, dried 373 K, gel fired 623 K 30 min, cooled in air, crushed, then calcined (Table 1); calcination 1523 K, 2 h (atmosphere not stated)", "measurement": {"T": {"K": 300}, "field": null, "orientation": null, "form": "powder", "density": null, "texture": "none (powder)"}, "method": "combined Rietveld (TOPAS 6): SuperHRPD J-PARC neutron TOF (3 banks, 8 h) + Diamond I11 synchrotron XRD (0.826555 A, 1 h); magnetic symmetry-mode analysis (ISODISTORT)", "definition": "occupancy of Zn at crystallographic (sub)site Zn6 (fraction of that sub-site); partially occupied CIF, NOT a DFT configuration; Co2+/Zn2+ refined on all sites with Fe3+ as remainder", "status": "measured", "verbatim": "Zn6 Zn+2   8 0 0.3314(4) 0.708529(14) 0.000(3) 0.281(9)", "transformation": null, "measurement_group": "L02_NPD_XRD_SrCoZnFe16O27", "figure_only": false, "axes": null, "split": "literature_fit", "split_cluster": "MORCH_L02", "tier": 1, "transfer_note": null, "notes": null, "value_original": "0.000(3)", "unit_original": "1", "uncertainty_note": null, "qualitative": null}}
