Repository: 6Nightmare9/Hexaferrite

# HexW — модель W-гексаферритов

Приватный рабочий репозиторий: код, литература, исходные измерения, сохранённые расчёты и инструкции. Снимок от 27 октября 2026 года.

**Исследовательская версия 0.2.0. Независимая точность ФМР ≤10% пока не подтверждена.** Теория и результаты обработки измерений сохранены раздельно; эксперимент не переобучает модель автоматически.

## Запуск на другом компьютере

1. Владелец предоставляет коллеге доступ: **Settings → Collaborators → Add people**. Коллега принимает приглашение под своим аккаунтом GitHub.
2.

File: literature_holdout/_original_mixed/records.jsonl (part 15 of 22)
{"rec_id": "L05-020", "lit_id": "L05", "doi": "10.1016/j.actamat.2025.120828", "name": "formation_enthalpy_GGA", "estimate": null, "pending": {"name": "formation_enthalpy_GGA", "value": -2.815, "unit": "eV/atom", "proposed_quantity_kind": "energy_per_atom", "reason": "schema Kind/unit not available", "uncertainty_std": null}, "ext": {"locator": "Table 1", "sample_id_in_paper": "SrW", "formula": "SrFe18O27", "synthesis": "n/a (DFT)", "measurement": {"T": {"K": 0, "note": "static DFT, no thermal effects"}, "field": null, "orientation": "magnetisation along c (easy axis) and a for MAE", "form": "ideal crystal, 92-atom cell", "density": "n/a", "texture": "n/a"}, "method": "VASP, PAW, PBE GGA+U (Dudarev, U_eff = 3 eV on Fe 3d, from linear response), 92-atom hexagonal cell P63/mmc (SrW), gamma-centred 5x5x1 k-mesh (SCF), cutoff 600 eV, SCF 1e-6 eV, forces <0.01 eV/A; SOC noncollinear for MAE with 12x12x2 k-mesh and Bloechl tetrahedra; collinear Gorter ferrimagnet 4e,4f1,4f3 antiparallel to 6g,4f2,12k,2d; K/Ca/Ba/La replace half of the Sr atoms at 2b (symmetry P-6m2)", "definition": "formation enthalpy from elements, GGA (mixed GGA/GGA+U with O2 correction 1.36 eV: -2.208)", "status": "calculated", "verbatim": "SrW ... Hf -2.815 (-2.208)", "transformation": null, "measurement_group": "L05_SrW_DFT", "figure_only": false, "axes": null, "split": "literature_fit", "split_cluster": "ISLAM_L05", "tier": 2, "transfer_note": null, "notes": "not benchmarked against experiment (none available)", "value_original": "-2.815", "unit_original": "eV/atom", "uncertainty_note": null, "qualitative": null}}
{"rec_id": "L05-021", "lit_id": "L05", "doi": "10.1016/j.actamat.2025.120828", "name": "decomposition_energy_vs_SrM_plus_2Fe3O4_GGAU", "estimate": null, "pending": {"name": "decomposition_energy_vs_SrM_plus_2Fe3O4_GGAU", "value": -8.511, "unit": "eV/f.u.", "proposed_quantity_kind": "energy_per_formula_unit", "reason": "schema Kind/unit not available", "uncertainty_std": null}, "ext": {"locator": "Table 1", "sample_id_in_paper": "SrW", "formula": "SrFe18O27", "synthesis": "n/a (DFT)", "measurement": {"T": {"K": 0, "note": "static DFT, no thermal effects"}, "field": null, "orientation": "magnetisation along c (easy axis) and a for MAE", "form": "ideal crystal, 92-atom cell", "density": "n/a", "texture": "n/a"}, "method": "VASP, PAW, PBE GGA+U (Dudarev, U_eff = 3 eV on Fe 3d, from linear response), 92-atom hexagonal cell P63/mmc (SrW), gamma-centred 5x5x1 k-mesh (SCF), cutoff 600 eV, SCF 1e-6 eV, forces <0.01 eV/A; SOC noncollinear for MAE with 12x12x2 k-mesh and Bloechl tetrahedra; collinear Gorter ferrimagnet 4e,4f1,4f3 antiparallel to 6g,4f2,12k,2d; K/Ca/Ba/La replace half of the Sr atoms at 2b (symmetry P-6m2)", "definition": "E(SrFe18O27) - E(SrFe12O19) - 2E(Fe3O4); GGA: -0.035 eV/f.u.; GGA+U (U=3/4.5/3.8 eV for W/M/spinel): -8.511 eV/f.u.", "status": "calculated", "verbatim": "SrW ... Edec -0.035 (-8.511)  [GGA (GGA+U)]", "transformation": null, "measurement_group": "L05_SrW_DFT", "figure_only": false, "axes": null, "split": "literature_fit", "split_cluster": "ISLAM_L05", "tier": 2, "transfer_note": null, "notes": "GGA and GGA+U values differ by 8.5 eV because different U per phase: cross-phase GGA+U energies NOT comparable; GGA value -0.035 (tiny) agrees with C004 'driving force small'", "value_original": "-8.511", "unit_original": "eV/f.u.", "uncertainty_note": null, "qualitative": null}}
{"rec_id": "L05-022", "lit_id": "L05", "doi": "10.1016/j.actamat.2025.120828", "name": "decomposition_energy_vs_SrM_plus_2Fe3O4_GGA", "estimate": null, "pending": {"name": "decomposition_energy_vs_SrM_plus_2Fe3O4_GGA", "value": -0.035, "unit": "eV/f.u.", "proposed_quantity_kind": "energy_per_formula_unit", "reason": "schema Kind/unit not available", "uncertainty_std": null}, "ext": {"locator": "Table 1", "sample_id_in_paper": "SrW", "formula": "SrFe18O27", "synthesis": "n/a (DFT)", "measurement": {"T": {"K": 0, "note": "static DFT, no thermal effects"}, "field": null, "orientation": "magnetisation along c (easy axis) and a for MAE", "form": "ideal crystal, 92-atom cell", "density": "n/a", "texture": "n/a"}, "method": "VASP, PAW, PBE GGA+U (Dudarev, U_eff = 3 eV on Fe 3d, from linear response), 92-atom hexagonal cell P63/mmc (SrW), gamma-centred 5x5x1 k-mesh (SCF), cutoff 600 eV, SCF 1e-6 eV, forces <0.01 eV/A; SOC noncollinear for MAE with 12x12x2 k-mesh and Bloechl tetrahedra; collinear Gorter ferrimagnet 4e,4f1,4f3 antiparallel to 6g,4f2,12k,2d; K/Ca/Ba/La replace half of the Sr atoms at 2b (symmetry P-6m2)", "definition": "GGA decomposition energy", "status": "calculated", "verbatim": "SrW ... Edec -0.035", "transformation": null, "measurement_group": "L05_SrW_DFT", "figure_only": false, "axes": null, "split": "literature_fit", "split_cluster": "ISLAM_L05", "tier": 2, "transfer_note": null, "notes": null, "value_original": "-0.035", "unit_original": "eV/f.u.", "uncertainty_note": null, "qualitative": null}}
{"rec_id": "L05-023", "lit_id": "L05", "doi": "10.1016/j.actamat.2025.120828", "name": "Fe_spin_moment_W1_4e", "estimate": null, "pending": {"name": "Fe_spin_moment_W1_4e", "value": -3.95, "unit": "muB", "proposed_quantity_kind": "magnetic_moment", "reason": "schema Kind/unit not available", "uncertainty_std": null}, "ext": {"locator": "Table 2 (calculated average total spin ms and orbital ml moments), p. 5", "sample_id_in_paper": "SrW", "formula": "SrFe18O27", "synthesis": "n/a (DFT)", "measurement": {"T": {"K": 0, "note": "static DFT, no thermal effects"}, "field": null, "orientation": "magnetisation along c (easy axis) and a for MAE", "form": "ideal crystal, 92-atom cell", "density": "n/a", "texture": "n/a"}, "method": "VASP, PAW, PBE GGA+U (Dudarev, U_eff = 3 eV on Fe 3d, from linear response), 92-atom hexagonal cell P63/mmc (SrW), gamma-centred 5x5x1 k-mesh (SCF), cutoff 600 eV, SCF 1e-6 eV, forces <0.01 eV/A; SOC noncollinear for MAE with 12x12x2 k-mesh and Bloechl tetrahedra; collinear Gorter ferrimagnet 4e,4f1,4f3 antiparallel to 6g,4f2,12k,2d; K/Ca/Ba/La replace half of the Sr atoms at 2b (symmetry P-6m2)", "definition": "spin moment in PAW sphere (U=3 eV); sign: negative = antiparallel to net moment; orbital moment is along easy axis (c)", "status": "calculated", "verbatim": "Fe(4e)  ms = -3.950  ml = -0.017  [SrW]", "transformation": null, "measurement_group": "L05_SrW_DFT", "figure_only": false, "axes": null, "split": "literature_fit", "split_cluster": "ISLAM_L05", "tier": 2, "transfer_note": null, "notes": "Table text layer misaligned; values read from rendered page", "value_original": "-3.950", "unit_original": "muB", "uncertainty_note": null, "qualitative": null}}
{"rec_id": "L05-024", "lit_id": "L05", "doi": "10.1016/j.actamat.2025.120828", "name": "Fe_orbital_moment_W1_4e", "estimate": null, "pending": {"name": "Fe_orbital_moment_W1_4e", "value": -0.017, "unit": "muB", "proposed_quantity_kind": "magnetic_moment", "reason": "schema Kind/unit not available", "uncertainty_std": null}, "ext": {"locator": "Table 2, p. 5", "sample_id_in_paper": "SrW", "formula": "SrFe18O27", "synthesis": "n/a (DFT)", "measurement": {"T": {"K": 0, "note": "static DFT, no thermal effects"}, "field": null, "orientation": "magnetisation along c (easy axis) and a for MAE", "form": "ideal crystal, 92-atom cell", "density": "n/a", "texture": "n/a"}, "method": "VASP, PAW, PBE GGA+U (Dudarev, U_eff = 3 eV on Fe 3d, from linear response), 92-atom hexagonal cell P63/mmc (SrW), gamma-centred 5x5x1 k-mesh (SCF), cutoff 600 eV, SCF 1e-6 eV, forces <0.01 eV/A; SOC noncollinear for MAE with 12x12x2 k-mesh and Bloechl tetrahedra; collinear Gorter ferrimagnet 4e,4f1,4f3 antiparallel to 6g,4f2,12k,2d; K/Ca/Ba/La replace half of the Sr atoms at 2b (symmetry P-6m2)", "definition": "orbital moment along the easy axis, GGA+U+SOC", "status": "calculated", "verbatim": "Fe(4e)  ms = -3.950  ml = -0.017  [SrW]", "transformation": null, "measurement_group": "L05_SrW_DFT", "figure_only": false, "axes": null, "split": "literature_fit", "split_cluster": "ISLAM_L05", "tier": 2, "transfer_note": null, "notes": null, "value_original": "-0.017", "unit_original": "muB", "uncertainty_note": null, "qualitative": null}}
{"rec_id": "L05-025", "lit_id": "L05", "doi": "10.1016/j.actamat.2025.120828", "name": "Fe_spin_moment_W2_4f1", "estimate": null, "pending": {"name": "Fe_spin_moment_W2_4f1", "value": -3.952, "unit": "muB", "proposed_quantity_kind": "magnetic_moment", "reason": "schema Kind/unit not available", "uncertainty_std": null}, "ext": {"locator": "Table 2 (calculated average total spin ms and orbital ml moments), p. 5", "sample_id_in_paper": "SrW", "formula": "SrFe18O27", "synthesis": "n/a (DFT)", "measurement": {"T": {"K": 0, "note": "static DFT, no thermal effects"}, "field": null, "orientation": "magnetisation along c (easy axis) and a for MAE", "form": "ideal crystal, 92-atom cell", "density": "n/a", "texture": "n/a"}, "method": "VASP, PAW, PBE GGA+U (Dudarev, U_eff = 3 eV on Fe 3d, from linear response), 92-atom hexagonal cell P63/mmc (SrW), gamma-centred 5x5x1 k-mesh (SCF), cutoff 600 eV, SCF 1e-6 eV, forces <0.01 eV/A; SOC noncollinear for MAE with 12x12x2 k-mesh and Bloechl tetrahedra; collinear Gorter ferrimagnet 4e,4f1,4f3 antiparallel to 6g,4f2,12k,2d; K/Ca/Ba/La replace half of the Sr atoms at 2b (symmetry P-6m2)", "definition": "spin moment in PAW sphere (U=3 eV); sign: negative = antiparallel to net moment; orbital moment is along easy axis (c)", "status": "calculated", "verbatim": "Fe(4f1)  ms = -3.952  ml = -0.017  [SrW]", "transformation": null, "measurement_group": "L05_SrW_DFT", "figure_only": false, "axes": null, "split": "literature_fit", "split_cluster": "ISLAM_L05", "tier": 2, "transfer_note": null, "notes": "Table text layer misaligned; values read from rendered page", "value_original": "-3.952", "unit_original": "muB", "uncertainty_note": null, "qualitative": null}}
{"rec_id": "L05-026", "lit_id": "L05", "doi": "10.1016/j.actamat.2025.120828", "name": "Fe_orbital_moment_W2_4f1", "estimate": null, "pending": {"name": "Fe_orbital_moment_W2_4f1", "value": -0.017, "unit": "muB", "proposed_quantity_kind": "magnetic_moment", "reason": "schema Kind/unit not available", "uncertainty_std": null}, "ext": {"locator": "Table 2, p. 5", "sample_id_in_paper": "SrW", "formula": "SrFe18O27", "synthesis": "n/a (DFT)", "measurement": {"T": {"K": 0, "note": "static DFT, no thermal effects"}, "field": null, "orientation": "magnetisation along c (easy axis) and a for MAE", "form": "ideal crystal, 92-atom cell", "density": "n/a", "texture": "n/a"}, "method": "VASP, PAW, PBE GGA+U (Dudarev, U_eff = 3 eV on Fe 3d, from linear response), 92-atom hexagonal cell P63/mmc (SrW), gamma-centred 5x5x1 k-mesh (SCF), cutoff 600 eV, SCF 1e-6 eV, forces <0.01 eV/A; SOC noncollinear for MAE with 12x12x2 k-mesh and Bloechl tetrahedra; collinear Gorter ferrimagnet 4e,4f1,4f3 antiparallel to 6g,4f2,12k,2d; K/Ca/Ba/La replace half of the Sr atoms at 2b (symmetry P-6m2)", "definition": "orbital moment along the easy axis, GGA+U+SOC", "status": "calculated", "verbatim": "Fe(4f1)  ms = -3.952  ml = -0.017  [SrW]", "transformation": null, "measurement_group": "L05_SrW_DFT", "figure_only": false, "axes": null, "split": "literature_fit", "split_cluster": "ISLAM_L05", "tier": 2, "transfer_note": null, "notes": null, "value_original": "-0.017", "unit_original": "muB", "uncertainty_note": null, "qualitative": null}}
{"rec_id": "L05-027", "lit_id": "L05", "doi": "10.1016/j.actamat.2025.120828", "name": "Fe_spin_moment_W3_6g", "estimate": null, "pending": {"name": "Fe_spin_moment_W3_6g", "value": 3.859, "unit": "muB", "proposed_quantity_kind": "magnetic_moment", "reason": "schema Kind/unit not available", "uncertainty_std": null}, "ext": {"locator": "Table 2 (calculated average total spin ms and orbital ml moments), p. 5", "sample_id_in_paper": "SrW", "formula": "SrFe18O27", "synthesis": "n/a (DFT)", "measurement": {"T": {"K": 0, "note": "static DFT, no thermal effects"}, "field": null, "orientation": "magnetisation along c (easy axis) and a for MAE", "form": "ideal crystal, 92-atom cell", "density": "n/a", "texture": "n/a"}, "method": "VASP, PAW, PBE GGA+U (Dudarev, U_eff = 3 eV on Fe 3d, from linear response), 92-atom hexagonal cell P63/mmc (SrW), gamma-centred 5x5x1 k-mesh (SCF), cutoff 600 eV, SCF 1e-6 eV, forces <0.01 eV/A; SOC noncollinear for MAE with 12x12x2 k-mesh and Bloechl tetrahedra; collinear Gorter ferrimagnet 4e,4f1,4f3 antiparallel to 6g,4f2,12k,2d; K/Ca/Ba/La replace half of the Sr atoms at 2b (symmetry P-6m2)", "definition": "spin moment in PAW sphere (U=3 eV); sign: negative = antiparallel to net moment; orbital moment is along easy axis (c)", "status": "calculated", "verbatim": "Fe(6g)  ms = 3.859  ml = 0.025  [SrW]", "transformation": null, "measurement_group": "L05_SrW_DFT", "figure_only": false, "axes": null, "split": "literature_fit", "split_cluster": "ISLAM_L05", "tier": 2, "transfer_note": null, "notes": "Table text layer misaligned; values read from rendered page", "value_original": "3.859", "unit_original": "muB", "uncertainty_note": null, "qualitative": null}}
{"rec_id": "L05-028", "lit_id": "L05", "doi": "10.1016/j.actamat.2025.120828", "name": "Fe_orbital_moment_W3_6g", "estimate": null, "pending": {"name": "Fe_orbital_moment_W3_6g", "value": 0.025, "unit": "muB", "proposed_quantity_kind": "magnetic_moment", "reason": "schema Kind/unit not available", "uncertainty_std": null}, "ext": {"locator": "Table 2, p. 5", "sample_id_in_paper": "SrW", "formula": "SrFe18O27", "synthesis": "n/a (DFT)", "measurement": {"T": {"K": 0, "note": "static DFT, no thermal effects"}, "field": null, "orientation": "magnetisation along c (easy axis) and a for MAE", "form": "ideal crystal, 92-atom cell", "density": "n/a", "texture": "n/a"}, "method": "VASP, PAW, PBE GGA+U (Dudarev, U_eff = 3 eV on Fe 3d, from linear response), 92-atom hexagonal cell P63/mmc (SrW), gamma-centred 5x5x1 k-mesh (SCF), cutoff 600 eV, SCF 1e-6 eV, forces <0.01 eV/A; SOC noncollinear for MAE with 12x12x2 k-mesh and Bloechl tetrahedra; collinear Gorter ferrimagnet 4e,4f1,4f3 antiparallel to 6g,4f2,12k,2d; K/Ca/Ba/La replace half of the Sr atoms at 2b (symmetry P-6m2)", "definition": "orbital moment along the easy axis, GGA+U+SOC", "status": "calculated", "verbatim": "Fe(6g)  ms = 3.859  ml = 0.025  [SrW]", "transformation": null, "measurement_group": "L05_SrW_DFT", "figure_only": false, "axes": null, "split": "literature_fit", "split_cluster": "ISLAM_L05", "tier": 2, "transfer_note": null, "notes": null, "value_original": "0.025", "unit_original": "muB", "uncertainty_note": null, "qualitative": null}}
{"rec_id": "L05-029", "lit_id": "L05", "doi": "10.1016/j.actamat.2025.120828", "name": "Fe_spin_moment_W4_4f2", "estimate": null, "pending": {"name": "Fe_spin_moment_W4_4f2", "value": 4.013, "unit": "muB", "proposed_quantity_kind": "magnetic_moment", "reason": "schema Kind/unit not available", "uncertainty_std": null}, "ext": {"locator": "Table 2 (calculated average total spin ms and orbital ml moments), p. 5", "sample_id_in_paper": "SrW", "formula": "SrFe18O27", "synthesis": "n/a (DFT)", "measurement": {"T": {"K": 0, "note": "static DFT, no thermal effects"}, "field": null, "orientation": "magnetisation along c (easy axis) and a for MAE", "form": "ideal crystal, 92-atom cell", "density": "n/a", "texture": "n/a"}, "method": "VASP, PAW, PBE GGA+U (Dudarev, U_eff = 3 eV on Fe 3d, from linear response), 92-atom hexagonal cell P63/mmc (SrW), gamma-centred 5x5x1 k-mesh (SCF), cutoff 600 eV, SCF 1e-6 eV, forces <0.01 eV/A; SOC noncollinear for MAE with 12x12x2 k-mesh and Bloechl tetrahedra; collinear Gorter ferrimagnet 4e,4f1,4f3 antiparallel to 6g,4f2,12k,2d; K/Ca/Ba/La replace half of the Sr atoms at 2b (symmetry P-6m2)", "definition": "spin moment in PAW sphere (U=3 eV); sign: negative = antiparallel to net moment; orbital moment is along easy axis (c)", "status": "calculated", "verbatim": "Fe(4f2)  ms = 4.013  ml = 0.025  [SrW]", "transformation": null, "measurement_group": "L05_SrW_DFT", "figure_only": false, "axes": null, "split": "literature_fit", "split_cluster": "ISLAM_L05", "tier": 2, "transfer_note": null, "notes": "Table text layer misaligned; values read from rendered page", "value_original": "4.013", "unit_original": "muB", "uncertainty_note": null, "qualitative": null}}
{"rec_id": "L05-030", "lit_id": "L05", "doi": "10.1016/j.actamat.2025.120828", "name": "Fe_orbital_moment_W4_4f2", "estimate": null, "pending": {"name": "Fe_orbital_moment_W4_4f2", "value": 0.025, "unit": "muB", "proposed_quantity_kind": "magnetic_moment", "reason": "schema Kind/unit not available", "uncertainty_std": null}, "ext": {"locator": "Table 2, p. 5", "sample_id_in_paper": "SrW", "formula": "SrFe18O27", "synthesis": "n/a (DFT)", "measurement": {"T": {"K": 0, "note": "static DFT, no thermal effects"}, "field": null, "orientation": "magnetisation along c (easy axis) and a for MAE", "form": "ideal crystal, 92-atom cell", "density": "n/a", "texture": "n/a"}, "method": "VASP, PAW, PBE GGA+U (Dudarev, U_eff = 3 eV on Fe 3d, from linear response), 92-atom hexagonal cell P63/mmc (SrW), gamma-centred 5x5x1 k-mesh (SCF), cutoff 600 eV, SCF 1e-6 eV, forces <0.01 eV/A; SOC noncollinear for MAE with 12x12x2 k-mesh and Bloechl tetrahedra; collinear Gorter ferrimagnet 4e,4f1,4f3 antiparallel to 6g,4f2,12k,2d; K/Ca/Ba/La replace half of the Sr atoms at 2b (symmetry P-6m2)", "definition": "orbital moment along the easy axis, GGA+U+SOC", "status": "calculated", "verbatim": "Fe(4f2)  ms = 4.013  ml = 0.025  [SrW]", "transformation": null, "measurement_group": "L05_SrW_DFT", "figure_only": false, "axes": null, "split": "literature_fit", "split_cluster": "ISLAM_L05", "tier": 2, "transfer_note": null, "notes": null, "value_original": "0.025", "unit_original": "muB", "uncertainty_note": null, "qualitative": null}}
{"rec_id": "L05-031", "lit_id": "L05", "doi": "10.1016/j.actamat.2025.120828", "name": "Fe_spin_moment_W5_12k", "estimate": null, "pending": {"name": "Fe_spin_moment_W5_12k", "value": 4.104, "unit": "muB", "proposed_quantity_kind": "magnetic_moment", "reason": "schema Kind/unit not available", "uncertainty_std": null}, "ext": {"locator": "Table 2 (calculated average total spin ms and orbital ml moments), p. 5", "sample_id_in_paper": "SrW", "formula": "SrFe18O27", "synthesis": "n/a (DFT)", "measurement": {"T": {"K": 0, "note": "static DFT, no thermal effects"}, "field": null, "orientation": "magnetisation along c (easy axis) and a for MAE", "form": "ideal crystal, 92-atom cell", "density": "n/a", "texture": "n/a"}, "method": "VASP, PAW, PBE GGA+U (Dudarev, U_eff = 3 eV on Fe 3d, from linear response), 92-atom hexagonal cell P63/mmc (SrW), gamma-centred 5x5x1 k-mesh (SCF), cutoff 600 eV, SCF 1e-6 eV, forces <0.01 eV/A; SOC noncollinear for MAE with 12x12x2 k-mesh and Bloechl tetrahedra; collinear Gorter ferrimagnet 4e,4f1,4f3 antiparallel to 6g,4f2,12k,2d; K/Ca/Ba/La replace half of the Sr atoms at 2b (symmetry P-6m2)", "definition": "spin moment in PAW sphere (U=3 eV); sign: negative = antiparallel to net moment; orbital moment is along easy axis (c)", "status": "calculated", "verbatim": "Fe(12k)  ms = 4.104  ml = 0.016  [SrW]", "transformation": null, "measurement_group": "L05_SrW_DFT", "figure_only": false, "axes": null, "split": "literature_fit", "split_cluster": "ISLAM_L05", "tier": 2, "transfer_note": null, "notes": "Table text layer misaligned; values read from rendered page", "value_original": "4.104", "unit_original": "muB", "uncertainty_note": null, "qualitative": null}}
{"rec_id": "L05-032", "lit_id": "L05", "doi": "10.1016/j.actamat.2025.120828", "name": "Fe_orbital_moment_W5_12k", "estimate": null, "pending": {"name": "Fe_orbital_moment_W5_12k", "value": 0.016, "unit": "muB", "proposed_quantity_kind": "magnetic_moment", "reason": "schema Kind/unit not available", "uncertainty_std": null}, "ext": {"locator": "Table 2, p. 5", "sample_id_in_paper": "SrW", "formula": "SrFe18O27", "synthesis": "n/a (DFT)", "measurement": {"T": {"K": 0, "note": "static DFT, no thermal effects"}, "field": null, "orientation": "magnetisation along c (easy axis) and a for MAE", "form": "ideal crystal, 92-atom cell", "density": "n/a", "texture": "n/a"}, "method": "VASP, PAW, PBE GGA+U (Dudarev, U_eff = 3 eV on Fe 3d, from linear response), 92-atom hexagonal cell P63/mmc (SrW), gamma-centred 5x5x1 k-mesh (SCF), cutoff 600 eV, SCF 1e-6 eV, forces <0.01 eV/A; SOC noncollinear for MAE with 12x12x2 k-mesh and Bloechl tetrahedra; collinear Gorter ferrimagnet 4e,4f1,4f3 antiparallel to 6g,4f2,12k,2d; K/Ca/Ba/La replace half of the Sr atoms at 2b (symmetry P-6m2)", "definition": "orbital moment along the easy axis, GGA+U+SOC", "status": "calculated", "verbatim": "Fe(12k)  ms = 4.104  ml = 0.016  [SrW]", "transformation": null, "measurement_group": "L05_SrW_DFT", "figure_only": false, "axes": null, "split": "literature_fit", "split_cluster": "ISLAM_L05", "tier": 2, "transfer_note": null, "notes": null, "value_original": "0.016", "unit_original": "muB", "uncertainty_note": null, "qualitative": null}}
{"rec_id": "L05-033", "lit_id": "L05", "doi": "10.1016/j.actamat.2025.120828", "name": "Fe_spin_moment_W6_4f3", "estimate": null, "pending": {"name": "Fe_spin_moment_W6_4f3", "value": -3.984, "unit": "muB", "proposed_quantity_kind": "magnetic_moment", "reason": "schema Kind/unit not available", "uncertainty_std": null}, "ext": {"locator": "Table 2 (calculated average total spin ms and orbital ml moments), p. 5", "sample_id_in_paper": "SrW", "formula": "SrFe18O27", "synthesis": "n/a (DFT)", "measurement": {"T": {"K": 0, "note": "static DFT, no thermal effects"}, "field": null, "orientation": "magnetisation along c (easy axis) and a for MAE", "form": "ideal crystal, 92-atom cell", "density": "n/a", "texture": "n/a"}, "method": "VASP, PAW, PBE GGA+U (Dudarev, U_eff = 3 eV on Fe 3d, from linear response), 92-atom hexagonal cell P63/mmc (SrW), gamma-centred 5x5x1 k-mesh (SCF), cutoff 600 eV, SCF 1e-6 eV, forces <0.01 eV/A; SOC noncollinear for MAE with 12x12x2 k-mesh and Bloechl tetrahedra; collinear Gorter ferrimagnet 4e,4f1,4f3 antiparallel to 6g,4f2,12k,2d; K/Ca/Ba/La replace half of the Sr atoms at 2b (symmetry P-6m2)", "definition": "spin moment in PAW sphere (U=3 eV); sign: negative = antiparallel to net moment; orbital moment is along easy axis (c)", "status": "calculated", "verbatim": "Fe(4f3)  ms = -3.984  ml = -0.014  [SrW]", "transformation": null, "measurement_group": "L05_SrW_DFT", "figure_only": false, "axes": null, "split": "literature_fit", "split_cluster": "ISLAM_L05", "tier": 2, "transfer_note": null, "notes": "Table text layer misaligned; values read from rendered page", "value_original": "-3.984", "unit_original": "muB", "uncertainty_note": null, "qualitative": null}}
{"rec_id": "L05-034", "lit_id": "L05", "doi": "10.1016/j.actamat.2025.120828", "name": "Fe_orbital_moment_W6_4f3", "estimate": null, "pending": {"name": "Fe_orbital_moment_W6_4f3", "value": -0.014, "unit": "muB", "proposed_quantity_kind": "magnetic_moment", "reason": "schema Kind/unit not available", "uncertainty_std": null}, "ext": {"locator": "Table 2, p. 5", "sample_id_in_paper": "SrW", "formula": "SrFe18O27", "synthesis": "n/a (DFT)", "measurement": {"T": {"K": 0, "note": "static DFT, no thermal effects"}, "field": null, "orientation": "magnetisation along c (easy axis) and a for MAE", "form": "ideal crystal, 92-atom cell", "density": "n/a", "texture": "n/a"}, "method": "VASP, PAW, PBE GGA+U (Dudarev, U_eff = 3 eV on Fe 3d, from linear response), 92-atom hexagonal cell P63/mmc (SrW), gamma-centred 5x5x1 k-mesh (SCF), cutoff 600 eV, SCF 1e-6 eV, forces <0.01 eV/A; SOC noncollinear for MAE with 12x12x2 k-mesh and Bloechl tetrahedra; collinear Gorter ferrimagnet 4e,4f1,4f3 antiparallel to 6g,4f2,12k,2d; K/Ca/Ba/La replace half of the Sr atoms at 2b (symmetry P-6m2)", "definition": "orbital moment along the easy axis, GGA+U+SOC", "status": "calculated", "verbatim": "Fe(4f3)  ms = -3.984  ml = -0.014  [SrW]", "transformation": null, "measurement_group": "L05_SrW_DFT", "figure_only": false, "axes": null, "split": "literature_fit", "split_cluster": "ISLAM_L05", "tier": 2, "transfer_note": null, "notes": null, "value_original": "-0.014", "unit_original": "muB", "uncertainty_note": null, "qualitative": null}}
{"rec_id": "L05-035", "lit_id": "L05", "doi": "10.1016/j.actamat.2025.120828", "name": "Fe_spin_moment_W7_2d", "estimate": null, "pending": {"name": "Fe_spin_moment_W7_2d", "value": 3.986, "unit": "muB", "proposed_quantity_kind": "magnetic_moment", "reason": "schema Kind/unit not available", "uncertainty_std": null}, "ext": {"locator": "Table 2 (calculated average total spin ms and orbital ml moments), p. 5", "sample_id_in_paper": "SrW", "formula": "SrFe18O27", "synthesis": "n/a (DFT)", "measurement": {"T": {"K": 0, "note": "static DFT, no thermal effects"}, "field": null, "orientation": "magnetisation along c (easy axis) and a for MAE", "form": "ideal crystal, 92-atom cell", "density": "n/a", "texture": "n/a"}, "method": "VASP, PAW, PBE GGA+U (Dudarev, U_eff = 3 eV on Fe 3d, from linear response), 92-atom hexagonal cell P63/mmc (SrW), gamma-centred 5x5x1 k-mesh (SCF), cutoff 600 eV, SCF 1e-6 eV, forces <0.01 eV/A; SOC noncollinear for MAE with 12x12x2 k-mesh and Bloechl tetrahedra; collinear Gorter ferrimagnet 4e,4f1,4f3 antiparallel to 6g,4f2,12k,2d; K/Ca/Ba/La replace half of the Sr atoms at 2b (symmetry P-6m2)", "definition": "spin moment in PAW sphere (U=3 eV); sign: negative = antiparallel to net moment; orbital moment is along easy axis (c)", "status": "calculated", "verbatim": "Fe(2d)  ms = 3.986  ml = 0.016  [SrW]", "transformation": null, "measurement_group": "L05_SrW_DFT", "figure_only": false, "axes": null, "split": "literature_fit", "split_cluster": "ISLAM_L05", "tier": 2, "transfer_note": null, "notes": "Table text layer misaligned; values read from rendered page", "value_original": "3.986", "unit_original": "muB", "uncertainty_note": null, "qualitative": null}}
{"rec_id": "L05-036", "lit_id": "L05", "doi": "10.1016/j.actamat.2025.120828", "name": "Fe_orbital_moment_W7_2d", "estimate": null, "pending": {"name": "Fe_orbital_moment_W7_2d", "value": 0.016, "unit": "muB", "proposed_quantity_kind": "magnetic_moment", "reason": "schema Kind/unit not available", "uncertainty_std": null}, "ext": {"locator": "Table 2, p. 5", "sample_id_in_paper": "SrW", "formula": "SrFe18O27", "synthesis": "n/a (DFT)", "measurement": {"T": {"K": 0, "note": "static DFT, no thermal effects"}, "field": null, "orientation": "magnetisation along c (easy axis) and a for MAE", "form": "ideal crystal, 92-atom cell", "density": "n/a", "texture": "n/a"}, "method": "VASP, PAW, PBE GGA+U (Dudarev, U_eff = 3 eV on Fe 3d, from linear response), 92-atom hexagonal cell P63/mmc (SrW), gamma-centred 5x5x1 k-mesh (SCF), cutoff 600 eV, SCF 1e-6 eV, forces <0.01 eV/A; SOC noncollinear for MAE with 12x12x2 k-mesh and Bloechl tetrahedra; collinear Gorter ferrimagnet 4e,4f1,4f3 antiparallel to 6g,4f2,12k,2d; K/Ca/Ba/La replace half of the Sr atoms at 2b (symmetry P-6m2)", "definition": "orbital moment along the easy axis, GGA+U+SOC", "status": "calculated", "verbatim": "Fe(2d)  ms = 3.986  ml = 0.016  [SrW]", "transformation": null, "measurement_group": "L05_SrW_DFT", "figure_only": false, "axes": null, "split": "literature_fit", "split_cluster": "ISLAM_L05", "tier": 2, "transfer_note": null, "notes": null, "value_original": "0.016", "unit_original": "muB", "uncertainty_note": null, "qualitative": null}}
{"rec_id": "L05-037", "lit_id": "L05", "doi": "10.1016/j.actamat.2025.120828", "name": "Fe_spin_moment_W1_4e", "estimate": null, "pending": {"name": "Fe_spin_moment_W1_4e", "value": -3.948, "unit": "muB", "proposed_quantity_kind": "magnetic_moment", "reason": "schema Kind/unit not available", "uncertainty_std": null}, "ext": {"locator": "Table 2 (calculated average total spin ms and orbital ml moments), p. 5", "sample_id_in_paper": "SrKW", "formula": "Sr0.5K0.5Fe18O27", "synthesis": "n/a (DFT)", "measurement": {"T": {"K": 0, "note": "static DFT, no thermal effects"}, "field": null, "orientation": "magnetisation along c (easy axis) and a for MAE", "form": "ideal crystal, 92-atom cell", "density": "n/a", "texture": "n/a"}, "method": "VASP, PAW, PBE GGA+U (Dudarev, U_eff = 3 eV on Fe 3d, from linear response), 92-atom hexagonal cell P63/mmc (SrW), gamma-centred 5x5x1 k-mesh (SCF), cutoff 600 eV, SCF 1e-6 eV, forces <0.01 eV/A; SOC noncollinear for MAE with 12x12x2 k-mesh and Bloechl tetrahedra; collinear Gorter ferrimagnet 4e,4f1,4f3 antiparallel to 6g,4f2,12k,2d; K/Ca/Ba/La replace half of the Sr atoms at 2b (symmetry P-6m2)", "definition": "spin moment in PAW sphere (U=3 eV); sign: negative = antiparallel to net moment; orbital moment is along easy axis (c)", "status": "calculated", "verbatim": "Fe(4e)  ms = -3.948  ml = -0.016  [SrKW]", "transformation": null, "measurement_group": "L05_SrKW_DFT", "figure_only": false, "axes": null, "split": "literature_fit", "split_cluster": "ISLAM_L05", "tier": 2, "transfer_note": null, "notes": "Table text layer misaligned; values read from rendered page", "value_original": "-3.948", "unit_original": "muB", "uncertainty_note": null, "qualitative": null}}
{"rec_id": "L05-038", "lit_id": "L05", "doi": "10.1016/j.actamat.2025.120828", "name": "Fe_orbital_moment_W1_4e", "estimate": null, "pending": {"name": "Fe_orbital_moment_W1_4e", "value": -0.016, "unit": "muB", "proposed_quantity_kind": "magnetic_moment", "reason": "schema Kind/unit not available", "uncertainty_std": null}, "ext": {"locator": "Table 2, p. 5", "sample_id_in_paper": "SrKW", "formula": "Sr0.5K0.5Fe18O27", "synthesis": "n/a (DFT)", "measurement": {"T": {"K": 0, "note": "static DFT, no thermal effects"}, "field": null, "orientation": "magnetisation along c (easy axis) and a for MAE", "form": "ideal crystal, 92-atom cell", "density": "n/a", "texture": "n/a"}, "method": "VASP, PAW, PBE GGA+U (Dudarev, U_eff = 3 eV on Fe 3d, from linear response), 92-atom hexagonal cell P63/mmc (SrW), gamma-centred 5x5x1 k-mesh (SCF), cutoff 600 eV, SCF 1e-6 eV, forces <0.01 eV/A; SOC noncollinear for MAE with 12x12x2 k-mesh and Bloechl tetrahedra; collinear Gorter ferrimagnet 4e,4f1,4f3 antiparallel to 6g,4f2,12k,2d; K/Ca/Ba/La replace half of the Sr atoms at 2b (symmetry P-6m2)", "definition": "orbital moment along the easy axis, GGA+U+SOC", "status": "calculated", "verbatim": "Fe(4e)  ms = -3.948  ml = -0.016  [SrKW]", "transformation": null, "measurement_group": "L05_SrKW_DFT", "figure_only": false, "axes": null, "split": "literature_fit", "split_cluster": "ISLAM_L05", "tier": 2, "transfer_note": null, "notes": null, "value_original": "-0.016", "unit_original": "muB", "uncertainty_note": null, "qualitative": null}}
{"rec_id": "L05-039", "lit_id": "L05", "doi": "10.1016/j.actamat.2025.120828", "name": "Fe_spin_moment_W2_4f1", "estimate": null, "pending": {"name": "Fe_spin_moment_W2_4f1", "value": -3.946, "unit": "muB", "proposed_quantity_kind": "magnetic_moment", "reason": "schema Kind/unit not available", "uncertainty_std": null}, "ext": {"locator": "Table 2 (calculated average total spin ms and orbital ml moments), p. 5", "sample_id_in_paper": "SrKW", "formula": "Sr0.5K0.5Fe18O27", "synthesis": "n/a (DFT)", "measurement": {"T": {"K": 0, "note": "static DFT, no thermal effects"}, "field": null, "orientation": "magnetisation along c (easy axis) and a for MAE", "form": "ideal crystal, 92-atom cell", "density": "n/a", "texture": "n/a"}, "method": "VASP, PAW, PBE GGA+U (Dudarev, U_eff = 3 eV on Fe 3d, from linear response), 92-atom hexagonal cell P63/mmc (SrW), gamma-centred 5x5x1 k-mesh (SCF), cutoff 600 eV, SCF 1e-6 eV, forces <0.01 eV/A; SOC noncollinear for MAE with 12x12x2 k-mesh and Bloechl tetrahedra; collinear Gorter ferrimagnet 4e,4f1,4f3 antiparallel to 6g,4f2,12k,2d; K/Ca/Ba/La replace half of the Sr atoms at 2b (symmetry P-6m2)", "definition": "spin moment in PAW sphere (U=3 eV); sign: negative = antiparallel to net moment; orbital moment is along easy axis (c)", "status": "calculated", "verbatim": "Fe(4f1)  ms = -3.946  ml = -0.017  [SrKW]", "transformation": null, "measurement_group": "L05_SrKW_DFT", "figure_only": false, "axes": null, "split": "literature_fit", "split_cluster": "ISLAM_L05", "tier": 2, "transfer_note": null, "notes": "Table text layer misaligned; values read from rendered page", "value_original": "-3.946", "unit_original": "muB", "uncertainty_note": null, "qualitative": null}}
{"rec_id": "L05-040", "lit_id": "L05", "doi": "10.1016/j.actamat.2025.120828", "name": "Fe_orbital_moment_W2_4f1", "estimate": null, "pending": {"name": "Fe_orbital_moment_W2_4f1", "value": -0.017, "unit": "muB", "proposed_quantity_kind": "magnetic_moment", "reason": "schema Kind/unit not available", "uncertainty_std": null}, "ext": {"locator": "Table 2, p. 5", "sample_id_in_paper": "SrKW", "formula": "Sr0.5K0.5Fe18O27", "synthesis": "n/a (DFT)", "measurement": {"T": {"K": 0, "note": "static DFT, no thermal effects"}, "field": null, "orientation": "magnetisation along c (easy axis) and a for MAE", "form": "ideal crystal, 92-atom cell", "density": "n/a", "texture": "n/a"}, "method": "VASP, PAW, PBE GGA+U (Dudarev, U_eff = 3 eV on Fe 3d, from linear response), 92-atom hexagonal cell P63/mmc (SrW), gamma-centred 5x5x1 k-mesh (SCF), cutoff 600 eV, SCF 1e-6 eV, forces <0.01 eV/A; SOC noncollinear for MAE with 12x12x2 k-mesh and Bloechl tetrahedra; collinear Gorter ferrimagnet 4e,4f1,4f3 antiparallel to 6g,4f2,12k,2d; K/Ca/Ba/La replace half of the Sr atoms at 2b (symmetry P-6m2)", "definition": "orbital moment along the easy axis, GGA+U+SOC", "status": "calculated", "verbatim": "Fe(4f1)  ms = -3.946  ml = -0.017  [SrKW]", "transformation": null, "measurement_group": "L05_SrKW_DFT", "figure_only": false, "axes": null, "split": "literature_fit", "split_cluster": "ISLAM_L05", "tier": 2, "transfer_note": null, "notes": null, "value_original": "-0.017", "unit_original": "muB", "uncertainty_note": null, "qualitative": null}}
{"rec_id": "L05-041", "lit_id": "L05", "doi": "10.1016/j.actamat.2025.120828", "name": "Fe_spin_moment_W3_6g", "estimate": null, "pending": {"name": "Fe_spin_moment_W3_6g", "value": 3.878, "unit": "muB", "proposed_quantity_kind": "magnetic_moment", "reason": "schema Kind/unit not available", "uncertainty_std": null}, "ext": {"locator": "Table 2 (calculated average total spin ms and orbital ml moments), p. 5", "sample_id_in_paper": "SrKW", "formula": "Sr0.5K0.5Fe18O27", "synthesis": "n/a (DFT)", "measurement": {"T": {"K": 0, "note": "static DFT, no thermal effects"}, "field": null, "orientation": "magnetisation along c (easy axis) and a for MAE", "form": "ideal crystal, 92-atom cell", "density": "n/a", "texture": "n/a"}, "method": "VASP, PAW, PBE GGA+U (Dudarev, U_eff = 3 eV on Fe 3d, from linear response), 92-atom hexagonal cell P63/mmc (SrW), gamma-centred 5x5x1 k-mesh (SCF), cutoff 600 eV, SCF 1e-6 eV, forces <0.01 eV/A; SOC noncollinear for MAE with 12x12x2 k-mesh and Bloechl tetrahedra; collinear Gorter ferrimagnet 4e,4f1,4f3 antiparallel to 6g,4f2,12k,2d; K/Ca/Ba/La replace half of the Sr atoms at 2b (symmetry P-6m2)", "definition": "spin moment in PAW sphere (U=3 eV); sign: negative = antiparallel to net moment; orbital moment is along easy axis (c)", "status": "calculated", "verbatim": "Fe(6g)  ms = 3.878  ml = 0.026  [SrKW]", "transformation": null, "measurement_group": "L05_SrKW_DFT", "figure_only": false, "axes": null, "split": "literature_fit", "split_cluster": "ISLAM_L05", "tier": 2, "transfer_note": null, "notes": "Table text layer misaligned; values read from rendered page", "value_original": "3.878", "unit_original": "muB", "uncertainty_note": null, "qualitative": null}}
{"rec_id": "L05-042", "lit_id": "L05", "doi": "10.1016/j.actamat.2025.120828", "name": "Fe_orbital_moment_W3_6g", "estimate": null, "pending": {"name": "Fe_orbital_moment_W3_6g", "value": 0.026, "unit": "muB", "proposed_quantity_kind": "magnetic_moment", "reason": "schema Kind/unit not available", "uncertainty_std": null}, "ext": {"locator": "Table 2, p. 5", "sample_id_in_paper": "SrKW", "formula": "Sr0.5K0.5Fe18O27", "synthesis": "n/a (DFT)", "measurement": {"T": {"K": 0, "note": "static DFT, no thermal effects"}, "field": null, "orientation": "magnetisation along c (easy axis) and a for MAE", "form": "ideal crystal, 92-atom cell", "density": "n/a", "texture": "n/a"}, "method": "VASP, PAW, PBE GGA+U (Dudarev, U_eff = 3 eV on Fe 3d, from linear response), 92-atom hexagonal cell P63/mmc (SrW), gamma-centred 5x5x1 k-mesh (SCF), cutoff 600 eV, SCF 1e-6 eV, forces <0.01 eV/A; SOC noncollinear for MAE with 12x12x2 k-mesh and Bloechl tetrahedra; collinear Gorter ferrimagnet 4e,4f1,4f3 antiparallel to 6g,4f2,12k,2d; K/Ca/Ba/La replace half of the Sr atoms at 2b (symmetry P-6m2)", "definition": "orbital moment along the easy axis, GGA+U+SOC", "status": "calculated", "verbatim": "Fe(6g)  ms = 3.878  ml = 0.026  [SrKW]", "transformation": null, "measurement_group": "L05_SrKW_DFT", "figure_only": false, "axes": null, "split": "literature_fit", "split_cluster": "ISLAM_L05", "tier": 2, "transfer_note": null, "notes": null, "value_original": "0.026", "unit_original": "muB", "uncertainty_note": null, "qualitative": null}}
{"rec_id": "L05-043", "lit_id": "L05", "doi": "10.1016/j.actamat.2025.120828", "name": "Fe_spin_moment_W4_4f2", "estimate": null, "pending": {"name": "Fe_spin_moment_W4_4f2", "value": 4.067, "unit": "muB", "proposed_quantity_kind": "magnetic_moment", "reason": "schema Kind/unit not available", "uncertainty_std": null}, "ext": {"locator": "Table 2 (calculated average total spin ms and orbital ml moments), p. 5", "sample_id_in_paper": "SrKW", "formula": "Sr0.5K0.5Fe18O27", "synthesis": "n/a (DFT)", "measurement": {"T": {"K": 0, "note": "static DFT, no thermal effects"}, "field": null, "orientation": "magnetisation along c (easy axis) and a for MAE", "form": "ideal crystal, 92-atom cell", "density": "n/a", "texture": "n/a"}, "method": "VASP, PAW, PBE GGA+U (Dudarev, U_eff = 3 eV on Fe 3d, from linear response), 92-atom hexagonal cell P63/mmc (SrW), gamma-centred 5x5x1 k-mesh (SCF), cutoff 600 eV, SCF 1e-6 eV, forces <0.01 eV/A; SOC noncollinear for MAE with 12x12x2 k-mesh and Bloechl tetrahedra; collinear Gorter ferrimagnet 4e,4f1,4f3 antiparallel to 6g,4f2,12k,2d; K/Ca/Ba/La replace half of the Sr atoms at 2b (symmetry P-6m2)", "definition": "spin moment in PAW sphere (U=3 eV); sign: negative = antiparallel to net moment; orbital moment is along easy axis (c)", "status": "calculated", "verbatim": "Fe(4f2)  ms = 4.067  ml = 0.021  [SrKW]", "transformation": null, "measurement_group": "L05_SrKW_DFT", "figure_only": false, "axes": null, "split": "literature_fit", "split_cluster": "ISLAM_L05", "tier": 2, "transfer_note": null, "notes": "Table text layer misaligned; values read from rendered page", "value_original": "4.067", "unit_original": "muB", "uncertainty_note": null, "qualitative": null}}
