Repository: 6Nightmare9/Hexaferrite

# HexW — модель W-гексаферритов

Приватный рабочий репозиторий: код, литература, исходные измерения, сохранённые расчёты и инструкции. Снимок от 27 октября 2026 года.

**Исследовательская версия 0.2.0. Независимая точность ФМР ≤10% пока не подтверждена.** Теория и результаты обработки измерений сохранены раздельно; эксперимент не переобучает модель автоматически.

## Запуск на другом компьютере

1. Владелец предоставляет коллеге доступ: **Settings → Collaborators → Add people**. Коллега принимает приглашение под своим аккаунтом GitHub.
2.

File: literature_holdout/_original_mixed/records.jsonl (part 17 of 22)
{"rec_id": "L05-068", "lit_id": "L05", "doi": "10.1016/j.actamat.2025.120828", "name": "Fe_orbital_moment_W2_4f1", "estimate": null, "pending": {"name": "Fe_orbital_moment_W2_4f1", "value": -0.017, "unit": "muB", "proposed_quantity_kind": "magnetic_moment", "reason": "schema Kind/unit not available", "uncertainty_std": null}, "ext": {"locator": "Table 2, p. 5", "sample_id_in_paper": "SrBaW", "formula": "Sr0.5Ba0.5Fe18O27", "synthesis": "n/a (DFT)", "measurement": {"T": {"K": 0, "note": "static DFT, no thermal effects"}, "field": null, "orientation": "magnetisation along c (easy axis) and a for MAE", "form": "ideal crystal, 92-atom cell", "density": "n/a", "texture": "n/a"}, "method": "VASP, PAW, PBE GGA+U (Dudarev, U_eff = 3 eV on Fe 3d, from linear response), 92-atom hexagonal cell P63/mmc (SrW), gamma-centred 5x5x1 k-mesh (SCF), cutoff 600 eV, SCF 1e-6 eV, forces <0.01 eV/A; SOC noncollinear for MAE with 12x12x2 k-mesh and Bloechl tetrahedra; collinear Gorter ferrimagnet 4e,4f1,4f3 antiparallel to 6g,4f2,12k,2d; K/Ca/Ba/La replace half of the Sr atoms at 2b (symmetry P-6m2)", "definition": "orbital moment along the easy axis, GGA+U+SOC", "status": "calculated", "verbatim": "Fe(4f1)  ms = -3.946  ml = -0.017  [SrBaW]", "transformation": null, "measurement_group": "L05_SrBaW_DFT", "figure_only": false, "axes": null, "split": "literature_fit", "split_cluster": "ISLAM_L05", "tier": 2, "transfer_note": null, "notes": null, "value_original": "-0.017", "unit_original": "muB", "uncertainty_note": null, "qualitative": null}}
{"rec_id": "L05-069", "lit_id": "L05", "doi": "10.1016/j.actamat.2025.120828", "name": "Fe_spin_moment_W3_6g", "estimate": null, "pending": {"name": "Fe_spin_moment_W3_6g", "value": 3.818, "unit": "muB", "proposed_quantity_kind": "magnetic_moment", "reason": "schema Kind/unit not available", "uncertainty_std": null}, "ext": {"locator": "Table 2 (calculated average total spin ms and orbital ml moments), p. 5", "sample_id_in_paper": "SrBaW", "formula": "Sr0.5Ba0.5Fe18O27", "synthesis": "n/a (DFT)", "measurement": {"T": {"K": 0, "note": "static DFT, no thermal effects"}, "field": null, "orientation": "magnetisation along c (easy axis) and a for MAE", "form": "ideal crystal, 92-atom cell", "density": "n/a", "texture": "n/a"}, "method": "VASP, PAW, PBE GGA+U (Dudarev, U_eff = 3 eV on Fe 3d, from linear response), 92-atom hexagonal cell P63/mmc (SrW), gamma-centred 5x5x1 k-mesh (SCF), cutoff 600 eV, SCF 1e-6 eV, forces <0.01 eV/A; SOC noncollinear for MAE with 12x12x2 k-mesh and Bloechl tetrahedra; collinear Gorter ferrimagnet 4e,4f1,4f3 antiparallel to 6g,4f2,12k,2d; K/Ca/Ba/La replace half of the Sr atoms at 2b (symmetry P-6m2)", "definition": "spin moment in PAW sphere (U=3 eV); sign: negative = antiparallel to net moment; orbital moment is along easy axis (c)", "status": "calculated", "verbatim": "Fe(6g)  ms = 3.818  ml = 0.028  [SrBaW]", "transformation": null, "measurement_group": "L05_SrBaW_DFT", "figure_only": false, "axes": null, "split": "literature_fit", "split_cluster": "ISLAM_L05", "tier": 2, "transfer_note": null, "notes": "Table text layer misaligned; values read from rendered page", "value_original": "3.818", "unit_original": "muB", "uncertainty_note": null, "qualitative": null}}
{"rec_id": "L05-070", "lit_id": "L05", "doi": "10.1016/j.actamat.2025.120828", "name": "Fe_orbital_moment_W3_6g", "estimate": null, "pending": {"name": "Fe_orbital_moment_W3_6g", "value": 0.028, "unit": "muB", "proposed_quantity_kind": "magnetic_moment", "reason": "schema Kind/unit not available", "uncertainty_std": null}, "ext": {"locator": "Table 2, p. 5", "sample_id_in_paper": "SrBaW", "formula": "Sr0.5Ba0.5Fe18O27", "synthesis": "n/a (DFT)", "measurement": {"T": {"K": 0, "note": "static DFT, no thermal effects"}, "field": null, "orientation": "magnetisation along c (easy axis) and a for MAE", "form": "ideal crystal, 92-atom cell", "density": "n/a", "texture": "n/a"}, "method": "VASP, PAW, PBE GGA+U (Dudarev, U_eff = 3 eV on Fe 3d, from linear response), 92-atom hexagonal cell P63/mmc (SrW), gamma-centred 5x5x1 k-mesh (SCF), cutoff 600 eV, SCF 1e-6 eV, forces <0.01 eV/A; SOC noncollinear for MAE with 12x12x2 k-mesh and Bloechl tetrahedra; collinear Gorter ferrimagnet 4e,4f1,4f3 antiparallel to 6g,4f2,12k,2d; K/Ca/Ba/La replace half of the Sr atoms at 2b (symmetry P-6m2)", "definition": "orbital moment along the easy axis, GGA+U+SOC", "status": "calculated", "verbatim": "Fe(6g)  ms = 3.818  ml = 0.028  [SrBaW]", "transformation": null, "measurement_group": "L05_SrBaW_DFT", "figure_only": false, "axes": null, "split": "literature_fit", "split_cluster": "ISLAM_L05", "tier": 2, "transfer_note": null, "notes": null, "value_original": "0.028", "unit_original": "muB", "uncertainty_note": null, "qualitative": null}}
{"rec_id": "L05-071", "lit_id": "L05", "doi": "10.1016/j.actamat.2025.120828", "name": "Fe_spin_moment_W4_4f2", "estimate": null, "pending": {"name": "Fe_spin_moment_W4_4f2", "value": 4.067, "unit": "muB", "proposed_quantity_kind": "magnetic_moment", "reason": "schema Kind/unit not available", "uncertainty_std": null}, "ext": {"locator": "Table 2 (calculated average total spin ms and orbital ml moments), p. 5", "sample_id_in_paper": "SrBaW", "formula": "Sr0.5Ba0.5Fe18O27", "synthesis": "n/a (DFT)", "measurement": {"T": {"K": 0, "note": "static DFT, no thermal effects"}, "field": null, "orientation": "magnetisation along c (easy axis) and a for MAE", "form": "ideal crystal, 92-atom cell", "density": "n/a", "texture": "n/a"}, "method": "VASP, PAW, PBE GGA+U (Dudarev, U_eff = 3 eV on Fe 3d, from linear response), 92-atom hexagonal cell P63/mmc (SrW), gamma-centred 5x5x1 k-mesh (SCF), cutoff 600 eV, SCF 1e-6 eV, forces <0.01 eV/A; SOC noncollinear for MAE with 12x12x2 k-mesh and Bloechl tetrahedra; collinear Gorter ferrimagnet 4e,4f1,4f3 antiparallel to 6g,4f2,12k,2d; K/Ca/Ba/La replace half of the Sr atoms at 2b (symmetry P-6m2)", "definition": "spin moment in PAW sphere (U=3 eV); sign: negative = antiparallel to net moment; orbital moment is along easy axis (c)", "status": "calculated", "verbatim": "Fe(4f2)  ms = 4.067  ml = 0.022  [SrBaW]", "transformation": null, "measurement_group": "L05_SrBaW_DFT", "figure_only": false, "axes": null, "split": "literature_fit", "split_cluster": "ISLAM_L05", "tier": 2, "transfer_note": null, "notes": "Table text layer misaligned; values read from rendered page", "value_original": "4.067", "unit_original": "muB", "uncertainty_note": null, "qualitative": null}}
{"rec_id": "L05-072", "lit_id": "L05", "doi": "10.1016/j.actamat.2025.120828", "name": "Fe_orbital_moment_W4_4f2", "estimate": null, "pending": {"name": "Fe_orbital_moment_W4_4f2", "value": 0.022, "unit": "muB", "proposed_quantity_kind": "magnetic_moment", "reason": "schema Kind/unit not available", "uncertainty_std": null}, "ext": {"locator": "Table 2, p. 5", "sample_id_in_paper": "SrBaW", "formula": "Sr0.5Ba0.5Fe18O27", "synthesis": "n/a (DFT)", "measurement": {"T": {"K": 0, "note": "static DFT, no thermal effects"}, "field": null, "orientation": "magnetisation along c (easy axis) and a for MAE", "form": "ideal crystal, 92-atom cell", "density": "n/a", "texture": "n/a"}, "method": "VASP, PAW, PBE GGA+U (Dudarev, U_eff = 3 eV on Fe 3d, from linear response), 92-atom hexagonal cell P63/mmc (SrW), gamma-centred 5x5x1 k-mesh (SCF), cutoff 600 eV, SCF 1e-6 eV, forces <0.01 eV/A; SOC noncollinear for MAE with 12x12x2 k-mesh and Bloechl tetrahedra; collinear Gorter ferrimagnet 4e,4f1,4f3 antiparallel to 6g,4f2,12k,2d; K/Ca/Ba/La replace half of the Sr atoms at 2b (symmetry P-6m2)", "definition": "orbital moment along the easy axis, GGA+U+SOC", "status": "calculated", "verbatim": "Fe(4f2)  ms = 4.067  ml = 0.022  [SrBaW]", "transformation": null, "measurement_group": "L05_SrBaW_DFT", "figure_only": false, "axes": null, "split": "literature_fit", "split_cluster": "ISLAM_L05", "tier": 2, "transfer_note": null, "notes": null, "value_original": "0.022", "unit_original": "muB", "uncertainty_note": null, "qualitative": null}}
{"rec_id": "L05-073", "lit_id": "L05", "doi": "10.1016/j.actamat.2025.120828", "name": "Fe_spin_moment_W5_12k", "estimate": null, "pending": {"name": "Fe_spin_moment_W5_12k", "value": 4.102, "unit": "muB", "proposed_quantity_kind": "magnetic_moment", "reason": "schema Kind/unit not available", "uncertainty_std": null}, "ext": {"locator": "Table 2 (calculated average total spin ms and orbital ml moments), p. 5", "sample_id_in_paper": "SrBaW", "formula": "Sr0.5Ba0.5Fe18O27", "synthesis": "n/a (DFT)", "measurement": {"T": {"K": 0, "note": "static DFT, no thermal effects"}, "field": null, "orientation": "magnetisation along c (easy axis) and a for MAE", "form": "ideal crystal, 92-atom cell", "density": "n/a", "texture": "n/a"}, "method": "VASP, PAW, PBE GGA+U (Dudarev, U_eff = 3 eV on Fe 3d, from linear response), 92-atom hexagonal cell P63/mmc (SrW), gamma-centred 5x5x1 k-mesh (SCF), cutoff 600 eV, SCF 1e-6 eV, forces <0.01 eV/A; SOC noncollinear for MAE with 12x12x2 k-mesh and Bloechl tetrahedra; collinear Gorter ferrimagnet 4e,4f1,4f3 antiparallel to 6g,4f2,12k,2d; K/Ca/Ba/La replace half of the Sr atoms at 2b (symmetry P-6m2)", "definition": "spin moment in PAW sphere (U=3 eV); sign: negative = antiparallel to net moment; orbital moment is along easy axis (c)", "status": "calculated", "verbatim": "Fe(12k)  ms = 4.102  ml = 0.016  [SrBaW]", "transformation": null, "measurement_group": "L05_SrBaW_DFT", "figure_only": false, "axes": null, "split": "literature_fit", "split_cluster": "ISLAM_L05", "tier": 2, "transfer_note": null, "notes": "Table text layer misaligned; values read from rendered page", "value_original": "4.102", "unit_original": "muB", "uncertainty_note": null, "qualitative": null}}
{"rec_id": "L05-074", "lit_id": "L05", "doi": "10.1016/j.actamat.2025.120828", "name": "Fe_orbital_moment_W5_12k", "estimate": null, "pending": {"name": "Fe_orbital_moment_W5_12k", "value": 0.016, "unit": "muB", "proposed_quantity_kind": "magnetic_moment", "reason": "schema Kind/unit not available", "uncertainty_std": null}, "ext": {"locator": "Table 2, p. 5", "sample_id_in_paper": "SrBaW", "formula": "Sr0.5Ba0.5Fe18O27", "synthesis": "n/a (DFT)", "measurement": {"T": {"K": 0, "note": "static DFT, no thermal effects"}, "field": null, "orientation": "magnetisation along c (easy axis) and a for MAE", "form": "ideal crystal, 92-atom cell", "density": "n/a", "texture": "n/a"}, "method": "VASP, PAW, PBE GGA+U (Dudarev, U_eff = 3 eV on Fe 3d, from linear response), 92-atom hexagonal cell P63/mmc (SrW), gamma-centred 5x5x1 k-mesh (SCF), cutoff 600 eV, SCF 1e-6 eV, forces <0.01 eV/A; SOC noncollinear for MAE with 12x12x2 k-mesh and Bloechl tetrahedra; collinear Gorter ferrimagnet 4e,4f1,4f3 antiparallel to 6g,4f2,12k,2d; K/Ca/Ba/La replace half of the Sr atoms at 2b (symmetry P-6m2)", "definition": "orbital moment along the easy axis, GGA+U+SOC", "status": "calculated", "verbatim": "Fe(12k)  ms = 4.102  ml = 0.016  [SrBaW]", "transformation": null, "measurement_group": "L05_SrBaW_DFT", "figure_only": false, "axes": null, "split": "literature_fit", "split_cluster": "ISLAM_L05", "tier": 2, "transfer_note": null, "notes": null, "value_original": "0.016", "unit_original": "muB", "uncertainty_note": null, "qualitative": null}}
{"rec_id": "L05-075", "lit_id": "L05", "doi": "10.1016/j.actamat.2025.120828", "name": "Fe_spin_moment_W6_4f3", "estimate": null, "pending": {"name": "Fe_spin_moment_W6_4f3", "value": -3.989, "unit": "muB", "proposed_quantity_kind": "magnetic_moment", "reason": "schema Kind/unit not available", "uncertainty_std": null}, "ext": {"locator": "Table 2 (calculated average total spin ms and orbital ml moments), p. 5", "sample_id_in_paper": "SrBaW", "formula": "Sr0.5Ba0.5Fe18O27", "synthesis": "n/a (DFT)", "measurement": {"T": {"K": 0, "note": "static DFT, no thermal effects"}, "field": null, "orientation": "magnetisation along c (easy axis) and a for MAE", "form": "ideal crystal, 92-atom cell", "density": "n/a", "texture": "n/a"}, "method": "VASP, PAW, PBE GGA+U (Dudarev, U_eff = 3 eV on Fe 3d, from linear response), 92-atom hexagonal cell P63/mmc (SrW), gamma-centred 5x5x1 k-mesh (SCF), cutoff 600 eV, SCF 1e-6 eV, forces <0.01 eV/A; SOC noncollinear for MAE with 12x12x2 k-mesh and Bloechl tetrahedra; collinear Gorter ferrimagnet 4e,4f1,4f3 antiparallel to 6g,4f2,12k,2d; K/Ca/Ba/La replace half of the Sr atoms at 2b (symmetry P-6m2)", "definition": "spin moment in PAW sphere (U=3 eV); sign: negative = antiparallel to net moment; orbital moment is along easy axis (c)", "status": "calculated", "verbatim": "Fe(4f3)  ms = -3.989  ml = -0.015  [SrBaW]", "transformation": null, "measurement_group": "L05_SrBaW_DFT", "figure_only": false, "axes": null, "split": "literature_fit", "split_cluster": "ISLAM_L05", "tier": 2, "transfer_note": null, "notes": "Table text layer misaligned; values read from rendered page", "value_original": "-3.989", "unit_original": "muB", "uncertainty_note": null, "qualitative": null}}
{"rec_id": "L05-076", "lit_id": "L05", "doi": "10.1016/j.actamat.2025.120828", "name": "Fe_orbital_moment_W6_4f3", "estimate": null, "pending": {"name": "Fe_orbital_moment_W6_4f3", "value": -0.015, "unit": "muB", "proposed_quantity_kind": "magnetic_moment", "reason": "schema Kind/unit not available", "uncertainty_std": null}, "ext": {"locator": "Table 2, p. 5", "sample_id_in_paper": "SrBaW", "formula": "Sr0.5Ba0.5Fe18O27", "synthesis": "n/a (DFT)", "measurement": {"T": {"K": 0, "note": "static DFT, no thermal effects"}, "field": null, "orientation": "magnetisation along c (easy axis) and a for MAE", "form": "ideal crystal, 92-atom cell", "density": "n/a", "texture": "n/a"}, "method": "VASP, PAW, PBE GGA+U (Dudarev, U_eff = 3 eV on Fe 3d, from linear response), 92-atom hexagonal cell P63/mmc (SrW), gamma-centred 5x5x1 k-mesh (SCF), cutoff 600 eV, SCF 1e-6 eV, forces <0.01 eV/A; SOC noncollinear for MAE with 12x12x2 k-mesh and Bloechl tetrahedra; collinear Gorter ferrimagnet 4e,4f1,4f3 antiparallel to 6g,4f2,12k,2d; K/Ca/Ba/La replace half of the Sr atoms at 2b (symmetry P-6m2)", "definition": "orbital moment along the easy axis, GGA+U+SOC", "status": "calculated", "verbatim": "Fe(4f3)  ms = -3.989  ml = -0.015  [SrBaW]", "transformation": null, "measurement_group": "L05_SrBaW_DFT", "figure_only": false, "axes": null, "split": "literature_fit", "split_cluster": "ISLAM_L05", "tier": 2, "transfer_note": null, "notes": null, "value_original": "-0.015", "unit_original": "muB", "uncertainty_note": null, "qualitative": null}}
{"rec_id": "L05-077", "lit_id": "L05", "doi": "10.1016/j.actamat.2025.120828", "name": "Fe_spin_moment_W7_2d", "estimate": null, "pending": {"name": "Fe_spin_moment_W7_2d", "value": 3.986, "unit": "muB", "proposed_quantity_kind": "magnetic_moment", "reason": "schema Kind/unit not available", "uncertainty_std": null}, "ext": {"locator": "Table 2 (calculated average total spin ms and orbital ml moments), p. 5", "sample_id_in_paper": "SrBaW", "formula": "Sr0.5Ba0.5Fe18O27", "synthesis": "n/a (DFT)", "measurement": {"T": {"K": 0, "note": "static DFT, no thermal effects"}, "field": null, "orientation": "magnetisation along c (easy axis) and a for MAE", "form": "ideal crystal, 92-atom cell", "density": "n/a", "texture": "n/a"}, "method": "VASP, PAW, PBE GGA+U (Dudarev, U_eff = 3 eV on Fe 3d, from linear response), 92-atom hexagonal cell P63/mmc (SrW), gamma-centred 5x5x1 k-mesh (SCF), cutoff 600 eV, SCF 1e-6 eV, forces <0.01 eV/A; SOC noncollinear for MAE with 12x12x2 k-mesh and Bloechl tetrahedra; collinear Gorter ferrimagnet 4e,4f1,4f3 antiparallel to 6g,4f2,12k,2d; K/Ca/Ba/La replace half of the Sr atoms at 2b (symmetry P-6m2)", "definition": "spin moment in PAW sphere (U=3 eV); sign: negative = antiparallel to net moment; orbital moment is along easy axis (c)", "status": "calculated", "verbatim": "Fe(2d)  ms = 3.986  ml = 0.019  [SrBaW]", "transformation": null, "measurement_group": "L05_SrBaW_DFT", "figure_only": false, "axes": null, "split": "literature_fit", "split_cluster": "ISLAM_L05", "tier": 2, "transfer_note": null, "notes": "Table text layer misaligned; values read from rendered page", "value_original": "3.986", "unit_original": "muB", "uncertainty_note": null, "qualitative": null}}
{"rec_id": "L05-078", "lit_id": "L05", "doi": "10.1016/j.actamat.2025.120828", "name": "Fe_orbital_moment_W7_2d", "estimate": null, "pending": {"name": "Fe_orbital_moment_W7_2d", "value": 0.019, "unit": "muB", "proposed_quantity_kind": "magnetic_moment", "reason": "schema Kind/unit not available", "uncertainty_std": null}, "ext": {"locator": "Table 2, p. 5", "sample_id_in_paper": "SrBaW", "formula": "Sr0.5Ba0.5Fe18O27", "synthesis": "n/a (DFT)", "measurement": {"T": {"K": 0, "note": "static DFT, no thermal effects"}, "field": null, "orientation": "magnetisation along c (easy axis) and a for MAE", "form": "ideal crystal, 92-atom cell", "density": "n/a", "texture": "n/a"}, "method": "VASP, PAW, PBE GGA+U (Dudarev, U_eff = 3 eV on Fe 3d, from linear response), 92-atom hexagonal cell P63/mmc (SrW), gamma-centred 5x5x1 k-mesh (SCF), cutoff 600 eV, SCF 1e-6 eV, forces <0.01 eV/A; SOC noncollinear for MAE with 12x12x2 k-mesh and Bloechl tetrahedra; collinear Gorter ferrimagnet 4e,4f1,4f3 antiparallel to 6g,4f2,12k,2d; K/Ca/Ba/La replace half of the Sr atoms at 2b (symmetry P-6m2)", "definition": "orbital moment along the easy axis, GGA+U+SOC", "status": "calculated", "verbatim": "Fe(2d)  ms = 3.986  ml = 0.019  [SrBaW]", "transformation": null, "measurement_group": "L05_SrBaW_DFT", "figure_only": false, "axes": null, "split": "literature_fit", "split_cluster": "ISLAM_L05", "tier": 2, "transfer_note": null, "notes": null, "value_original": "0.019", "unit_original": "muB", "uncertainty_note": null, "qualitative": null}}
{"rec_id": "L05-079", "lit_id": "L05", "doi": "10.1016/j.actamat.2025.120828", "name": "Fe_spin_moment_W1_4e", "estimate": null, "pending": {"name": "Fe_spin_moment_W1_4e", "value": -3.947, "unit": "muB", "proposed_quantity_kind": "magnetic_moment", "reason": "schema Kind/unit not available", "uncertainty_std": null}, "ext": {"locator": "Table 2 (calculated average total spin ms and orbital ml moments), p. 5", "sample_id_in_paper": "SrLaW", "formula": "Sr0.5La0.5Fe18O27", "synthesis": "n/a (DFT)", "measurement": {"T": {"K": 0, "note": "static DFT, no thermal effects"}, "field": null, "orientation": "magnetisation along c (easy axis) and a for MAE", "form": "ideal crystal, 92-atom cell", "density": "n/a", "texture": "n/a"}, "method": "VASP, PAW, PBE GGA+U (Dudarev, U_eff = 3 eV on Fe 3d, from linear response), 92-atom hexagonal cell P63/mmc (SrW), gamma-centred 5x5x1 k-mesh (SCF), cutoff 600 eV, SCF 1e-6 eV, forces <0.01 eV/A; SOC noncollinear for MAE with 12x12x2 k-mesh and Bloechl tetrahedra; collinear Gorter ferrimagnet 4e,4f1,4f3 antiparallel to 6g,4f2,12k,2d; K/Ca/Ba/La replace half of the Sr atoms at 2b (symmetry P-6m2)", "definition": "spin moment in PAW sphere (U=3 eV); sign: negative = antiparallel to net moment; orbital moment is along easy axis (c)", "status": "calculated", "verbatim": "Fe(4e)  ms = -3.947  ml = -0.017  [SrLaW]", "transformation": null, "measurement_group": "L05_SrLaW_DFT", "figure_only": false, "axes": null, "split": "literature_fit", "split_cluster": "ISLAM_L05", "tier": 2, "transfer_note": null, "notes": "Table text layer misaligned; values read from rendered page", "value_original": "-3.947", "unit_original": "muB", "uncertainty_note": null, "qualitative": null}}
{"rec_id": "L05-080", "lit_id": "L05", "doi": "10.1016/j.actamat.2025.120828", "name": "Fe_orbital_moment_W1_4e", "estimate": null, "pending": {"name": "Fe_orbital_moment_W1_4e", "value": -0.017, "unit": "muB", "proposed_quantity_kind": "magnetic_moment", "reason": "schema Kind/unit not available", "uncertainty_std": null}, "ext": {"locator": "Table 2, p. 5", "sample_id_in_paper": "SrLaW", "formula": "Sr0.5La0.5Fe18O27", "synthesis": "n/a (DFT)", "measurement": {"T": {"K": 0, "note": "static DFT, no thermal effects"}, "field": null, "orientation": "magnetisation along c (easy axis) and a for MAE", "form": "ideal crystal, 92-atom cell", "density": "n/a", "texture": "n/a"}, "method": "VASP, PAW, PBE GGA+U (Dudarev, U_eff = 3 eV on Fe 3d, from linear response), 92-atom hexagonal cell P63/mmc (SrW), gamma-centred 5x5x1 k-mesh (SCF), cutoff 600 eV, SCF 1e-6 eV, forces <0.01 eV/A; SOC noncollinear for MAE with 12x12x2 k-mesh and Bloechl tetrahedra; collinear Gorter ferrimagnet 4e,4f1,4f3 antiparallel to 6g,4f2,12k,2d; K/Ca/Ba/La replace half of the Sr atoms at 2b (symmetry P-6m2)", "definition": "orbital moment along the easy axis, GGA+U+SOC", "status": "calculated", "verbatim": "Fe(4e)  ms = -3.947  ml = -0.017  [SrLaW]", "transformation": null, "measurement_group": "L05_SrLaW_DFT", "figure_only": false, "axes": null, "split": "literature_fit", "split_cluster": "ISLAM_L05", "tier": 2, "transfer_note": null, "notes": null, "value_original": "-0.017", "unit_original": "muB", "uncertainty_note": null, "qualitative": null}}
{"rec_id": "L05-081", "lit_id": "L05", "doi": "10.1016/j.actamat.2025.120828", "name": "Fe_spin_moment_W2_4f1", "estimate": null, "pending": {"name": "Fe_spin_moment_W2_4f1", "value": -3.951, "unit": "muB", "proposed_quantity_kind": "magnetic_moment", "reason": "schema Kind/unit not available", "uncertainty_std": null}, "ext": {"locator": "Table 2 (calculated average total spin ms and orbital ml moments), p. 5", "sample_id_in_paper": "SrLaW", "formula": "Sr0.5La0.5Fe18O27", "synthesis": "n/a (DFT)", "measurement": {"T": {"K": 0, "note": "static DFT, no thermal effects"}, "field": null, "orientation": "magnetisation along c (easy axis) and a for MAE", "form": "ideal crystal, 92-atom cell", "density": "n/a", "texture": "n/a"}, "method": "VASP, PAW, PBE GGA+U (Dudarev, U_eff = 3 eV on Fe 3d, from linear response), 92-atom hexagonal cell P63/mmc (SrW), gamma-centred 5x5x1 k-mesh (SCF), cutoff 600 eV, SCF 1e-6 eV, forces <0.01 eV/A; SOC noncollinear for MAE with 12x12x2 k-mesh and Bloechl tetrahedra; collinear Gorter ferrimagnet 4e,4f1,4f3 antiparallel to 6g,4f2,12k,2d; K/Ca/Ba/La replace half of the Sr atoms at 2b (symmetry P-6m2)", "definition": "spin moment in PAW sphere (U=3 eV); sign: negative = antiparallel to net moment; orbital moment is along easy axis (c)", "status": "calculated", "verbatim": "Fe(4f1)  ms = -3.951  ml = -0.017  [SrLaW]", "transformation": null, "measurement_group": "L05_SrLaW_DFT", "figure_only": false, "axes": null, "split": "literature_fit", "split_cluster": "ISLAM_L05", "tier": 2, "transfer_note": null, "notes": "Table text layer misaligned; values read from rendered page", "value_original": "-3.951", "unit_original": "muB", "uncertainty_note": null, "qualitative": null}}
{"rec_id": "L05-082", "lit_id": "L05", "doi": "10.1016/j.actamat.2025.120828", "name": "Fe_orbital_moment_W2_4f1", "estimate": null, "pending": {"name": "Fe_orbital_moment_W2_4f1", "value": -0.017, "unit": "muB", "proposed_quantity_kind": "magnetic_moment", "reason": "schema Kind/unit not available", "uncertainty_std": null}, "ext": {"locator": "Table 2, p. 5", "sample_id_in_paper": "SrLaW", "formula": "Sr0.5La0.5Fe18O27", "synthesis": "n/a (DFT)", "measurement": {"T": {"K": 0, "note": "static DFT, no thermal effects"}, "field": null, "orientation": "magnetisation along c (easy axis) and a for MAE", "form": "ideal crystal, 92-atom cell", "density": "n/a", "texture": "n/a"}, "method": "VASP, PAW, PBE GGA+U (Dudarev, U_eff = 3 eV on Fe 3d, from linear response), 92-atom hexagonal cell P63/mmc (SrW), gamma-centred 5x5x1 k-mesh (SCF), cutoff 600 eV, SCF 1e-6 eV, forces <0.01 eV/A; SOC noncollinear for MAE with 12x12x2 k-mesh and Bloechl tetrahedra; collinear Gorter ferrimagnet 4e,4f1,4f3 antiparallel to 6g,4f2,12k,2d; K/Ca/Ba/La replace half of the Sr atoms at 2b (symmetry P-6m2)", "definition": "orbital moment along the easy axis, GGA+U+SOC", "status": "calculated", "verbatim": "Fe(4f1)  ms = -3.951  ml = -0.017  [SrLaW]", "transformation": null, "measurement_group": "L05_SrLaW_DFT", "figure_only": false, "axes": null, "split": "literature_fit", "split_cluster": "ISLAM_L05", "tier": 2, "transfer_note": null, "notes": null, "value_original": "-0.017", "unit_original": "muB", "uncertainty_note": null, "qualitative": null}}
{"rec_id": "L05-083", "lit_id": "L05", "doi": "10.1016/j.actamat.2025.120828", "name": "Fe_spin_moment_W3_6g", "estimate": null, "pending": {"name": "Fe_spin_moment_W3_6g", "value": 3.793, "unit": "muB", "proposed_quantity_kind": "magnetic_moment", "reason": "schema Kind/unit not available", "uncertainty_std": null}, "ext": {"locator": "Table 2 (calculated average total spin ms and orbital ml moments), p. 5", "sample_id_in_paper": "SrLaW", "formula": "Sr0.5La0.5Fe18O27", "synthesis": "n/a (DFT)", "measurement": {"T": {"K": 0, "note": "static DFT, no thermal effects"}, "field": null, "orientation": "magnetisation along c (easy axis) and a for MAE", "form": "ideal crystal, 92-atom cell", "density": "n/a", "texture": "n/a"}, "method": "VASP, PAW, PBE GGA+U (Dudarev, U_eff = 3 eV on Fe 3d, from linear response), 92-atom hexagonal cell P63/mmc (SrW), gamma-centred 5x5x1 k-mesh (SCF), cutoff 600 eV, SCF 1e-6 eV, forces <0.01 eV/A; SOC noncollinear for MAE with 12x12x2 k-mesh and Bloechl tetrahedra; collinear Gorter ferrimagnet 4e,4f1,4f3 antiparallel to 6g,4f2,12k,2d; K/Ca/Ba/La replace half of the Sr atoms at 2b (symmetry P-6m2)", "definition": "spin moment in PAW sphere (U=3 eV); sign: negative = antiparallel to net moment; orbital moment is along easy axis (c)", "status": "calculated", "verbatim": "Fe(6g)  ms = 3.793  ml = 0.034  [SrLaW]", "transformation": null, "measurement_group": "L05_SrLaW_DFT", "figure_only": false, "axes": null, "split": "literature_fit", "split_cluster": "ISLAM_L05", "tier": 2, "transfer_note": null, "notes": "Table text layer misaligned; values read from rendered page", "value_original": "3.793", "unit_original": "muB", "uncertainty_note": null, "qualitative": null}}
{"rec_id": "L05-084", "lit_id": "L05", "doi": "10.1016/j.actamat.2025.120828", "name": "Fe_orbital_moment_W3_6g", "estimate": null, "pending": {"name": "Fe_orbital_moment_W3_6g", "value": 0.034, "unit": "muB", "proposed_quantity_kind": "magnetic_moment", "reason": "schema Kind/unit not available", "uncertainty_std": null}, "ext": {"locator": "Table 2, p. 5", "sample_id_in_paper": "SrLaW", "formula": "Sr0.5La0.5Fe18O27", "synthesis": "n/a (DFT)", "measurement": {"T": {"K": 0, "note": "static DFT, no thermal effects"}, "field": null, "orientation": "magnetisation along c (easy axis) and a for MAE", "form": "ideal crystal, 92-atom cell", "density": "n/a", "texture": "n/a"}, "method": "VASP, PAW, PBE GGA+U (Dudarev, U_eff = 3 eV on Fe 3d, from linear response), 92-atom hexagonal cell P63/mmc (SrW), gamma-centred 5x5x1 k-mesh (SCF), cutoff 600 eV, SCF 1e-6 eV, forces <0.01 eV/A; SOC noncollinear for MAE with 12x12x2 k-mesh and Bloechl tetrahedra; collinear Gorter ferrimagnet 4e,4f1,4f3 antiparallel to 6g,4f2,12k,2d; K/Ca/Ba/La replace half of the Sr atoms at 2b (symmetry P-6m2)", "definition": "orbital moment along the easy axis, GGA+U+SOC", "status": "calculated", "verbatim": "Fe(6g)  ms = 3.793  ml = 0.034  [SrLaW]", "transformation": null, "measurement_group": "L05_SrLaW_DFT", "figure_only": false, "axes": null, "split": "literature_fit", "split_cluster": "ISLAM_L05", "tier": 2, "transfer_note": null, "notes": null, "value_original": "0.034", "unit_original": "muB", "uncertainty_note": null, "qualitative": null}}
{"rec_id": "L05-085", "lit_id": "L05", "doi": "10.1016/j.actamat.2025.120828", "name": "Fe_spin_moment_W4_4f2", "estimate": null, "pending": {"name": "Fe_spin_moment_W4_4f2", "value": 4.041, "unit": "muB", "proposed_quantity_kind": "magnetic_moment", "reason": "schema Kind/unit not available", "uncertainty_std": null}, "ext": {"locator": "Table 2 (calculated average total spin ms and orbital ml moments), p. 5", "sample_id_in_paper": "SrLaW", "formula": "Sr0.5La0.5Fe18O27", "synthesis": "n/a (DFT)", "measurement": {"T": {"K": 0, "note": "static DFT, no thermal effects"}, "field": null, "orientation": "magnetisation along c (easy axis) and a for MAE", "form": "ideal crystal, 92-atom cell", "density": "n/a", "texture": "n/a"}, "method": "VASP, PAW, PBE GGA+U (Dudarev, U_eff = 3 eV on Fe 3d, from linear response), 92-atom hexagonal cell P63/mmc (SrW), gamma-centred 5x5x1 k-mesh (SCF), cutoff 600 eV, SCF 1e-6 eV, forces <0.01 eV/A; SOC noncollinear for MAE with 12x12x2 k-mesh and Bloechl tetrahedra; collinear Gorter ferrimagnet 4e,4f1,4f3 antiparallel to 6g,4f2,12k,2d; K/Ca/Ba/La replace half of the Sr atoms at 2b (symmetry P-6m2)", "definition": "spin moment in PAW sphere (U=3 eV); sign: negative = antiparallel to net moment; orbital moment is along easy axis (c)", "status": "calculated", "verbatim": "Fe(4f2)  ms = 4.041  ml = 0.034  [SrLaW]", "transformation": null, "measurement_group": "L05_SrLaW_DFT", "figure_only": false, "axes": null, "split": "literature_fit", "split_cluster": "ISLAM_L05", "tier": 2, "transfer_note": null, "notes": "Table text layer misaligned; values read from rendered page", "value_original": "4.041", "unit_original": "muB", "uncertainty_note": null, "qualitative": null}}
{"rec_id": "L05-086", "lit_id": "L05", "doi": "10.1016/j.actamat.2025.120828", "name": "Fe_orbital_moment_W4_4f2", "estimate": null, "pending": {"name": "Fe_orbital_moment_W4_4f2", "value": 0.034, "unit": "muB", "proposed_quantity_kind": "magnetic_moment", "reason": "schema Kind/unit not available", "uncertainty_std": null}, "ext": {"locator": "Table 2, p. 5", "sample_id_in_paper": "SrLaW", "formula": "Sr0.5La0.5Fe18O27", "synthesis": "n/a (DFT)", "measurement": {"T": {"K": 0, "note": "static DFT, no thermal effects"}, "field": null, "orientation": "magnetisation along c (easy axis) and a for MAE", "form": "ideal crystal, 92-atom cell", "density": "n/a", "texture": "n/a"}, "method": "VASP, PAW, PBE GGA+U (Dudarev, U_eff = 3 eV on Fe 3d, from linear response), 92-atom hexagonal cell P63/mmc (SrW), gamma-centred 5x5x1 k-mesh (SCF), cutoff 600 eV, SCF 1e-6 eV, forces <0.01 eV/A; SOC noncollinear for MAE with 12x12x2 k-mesh and Bloechl tetrahedra; collinear Gorter ferrimagnet 4e,4f1,4f3 antiparallel to 6g,4f2,12k,2d; K/Ca/Ba/La replace half of the Sr atoms at 2b (symmetry P-6m2)", "definition": "orbital moment along the easy axis, GGA+U+SOC", "status": "calculated", "verbatim": "Fe(4f2)  ms = 4.041  ml = 0.034  [SrLaW]", "transformation": null, "measurement_group": "L05_SrLaW_DFT", "figure_only": false, "axes": null, "split": "literature_fit", "split_cluster": "ISLAM_L05", "tier": 2, "transfer_note": null, "notes": null, "value_original": "0.034", "unit_original": "muB", "uncertainty_note": null, "qualitative": null}}
{"rec_id": "L05-087", "lit_id": "L05", "doi": "10.1016/j.actamat.2025.120828", "name": "Fe_spin_moment_W5_12k", "estimate": null, "pending": {"name": "Fe_spin_moment_W5_12k", "value": 4.089, "unit": "muB", "proposed_quantity_kind": "magnetic_moment", "reason": "schema Kind/unit not available", "uncertainty_std": null}, "ext": {"locator": "Table 2 (calculated average total spin ms and orbital ml moments), p. 5", "sample_id_in_paper": "SrLaW", "formula": "Sr0.5La0.5Fe18O27", "synthesis": "n/a (DFT)", "measurement": {"T": {"K": 0, "note": "static DFT, no thermal effects"}, "field": null, "orientation": "magnetisation along c (easy axis) and a for MAE", "form": "ideal crystal, 92-atom cell", "density": "n/a", "texture": "n/a"}, "method": "VASP, PAW, PBE GGA+U (Dudarev, U_eff = 3 eV on Fe 3d, from linear response), 92-atom hexagonal cell P63/mmc (SrW), gamma-centred 5x5x1 k-mesh (SCF), cutoff 600 eV, SCF 1e-6 eV, forces <0.01 eV/A; SOC noncollinear for MAE with 12x12x2 k-mesh and Bloechl tetrahedra; collinear Gorter ferrimagnet 4e,4f1,4f3 antiparallel to 6g,4f2,12k,2d; K/Ca/Ba/La replace half of the Sr atoms at 2b (symmetry P-6m2)", "definition": "spin moment in PAW sphere (U=3 eV); sign: negative = antiparallel to net moment; orbital moment is along easy axis (c)", "status": "calculated", "verbatim": "Fe(12k)  ms = 4.089  ml = 0.017  [SrLaW]", "transformation": null, "measurement_group": "L05_SrLaW_DFT", "figure_only": false, "axes": null, "split": "literature_fit", "split_cluster": "ISLAM_L05", "tier": 2, "transfer_note": null, "notes": "Table text layer misaligned; values read from rendered page", "value_original": "4.089", "unit_original": "muB", "uncertainty_note": null, "qualitative": null}}
{"rec_id": "L05-088", "lit_id": "L05", "doi": "10.1016/j.actamat.2025.120828", "name": "Fe_orbital_moment_W5_12k", "estimate": null, "pending": {"name": "Fe_orbital_moment_W5_12k", "value": 0.017, "unit": "muB", "proposed_quantity_kind": "magnetic_moment", "reason": "schema Kind/unit not available", "uncertainty_std": null}, "ext": {"locator": "Table 2, p. 5", "sample_id_in_paper": "SrLaW", "formula": "Sr0.5La0.5Fe18O27", "synthesis": "n/a (DFT)", "measurement": {"T": {"K": 0, "note": "static DFT, no thermal effects"}, "field": null, "orientation": "magnetisation along c (easy axis) and a for MAE", "form": "ideal crystal, 92-atom cell", "density": "n/a", "texture": "n/a"}, "method": "VASP, PAW, PBE GGA+U (Dudarev, U_eff = 3 eV on Fe 3d, from linear response), 92-atom hexagonal cell P63/mmc (SrW), gamma-centred 5x5x1 k-mesh (SCF), cutoff 600 eV, SCF 1e-6 eV, forces <0.01 eV/A; SOC noncollinear for MAE with 12x12x2 k-mesh and Bloechl tetrahedra; collinear Gorter ferrimagnet 4e,4f1,4f3 antiparallel to 6g,4f2,12k,2d; K/Ca/Ba/La replace half of the Sr atoms at 2b (symmetry P-6m2)", "definition": "orbital moment along the easy axis, GGA+U+SOC", "status": "calculated", "verbatim": "Fe(12k)  ms = 4.089  ml = 0.017  [SrLaW]", "transformation": null, "measurement_group": "L05_SrLaW_DFT", "figure_only": false, "axes": null, "split": "literature_fit", "split_cluster": "ISLAM_L05", "tier": 2, "transfer_note": null, "notes": null, "value_original": "0.017", "unit_original": "muB", "uncertainty_note": null, "qualitative": null}}
{"rec_id": "L05-089", "lit_id": "L05", "doi": "10.1016/j.actamat.2025.120828", "name": "Fe_spin_moment_W6_4f3", "estimate": null, "pending": {"name": "Fe_spin_moment_W6_4f3", "value": -3.999, "unit": "muB", "proposed_quantity_kind": "magnetic_moment", "reason": "schema Kind/unit not available", "uncertainty_std": null}, "ext": {"locator": "Table 2 (calculated average total spin ms and orbital ml moments), p. 5", "sample_id_in_paper": "SrLaW", "formula": "Sr0.5La0.5Fe18O27", "synthesis": "n/a (DFT)", "measurement": {"T": {"K": 0, "note": "static DFT, no thermal effects"}, "field": null, "orientation": "magnetisation along c (easy axis) and a for MAE", "form": "ideal crystal, 92-atom cell", "density": "n/a", "texture": "n/a"}, "method": "VASP, PAW, PBE GGA+U (Dudarev, U_eff = 3 eV on Fe 3d, from linear response), 92-atom hexagonal cell P63/mmc (SrW), gamma-centred 5x5x1 k-mesh (SCF), cutoff 600 eV, SCF 1e-6 eV, forces <0.01 eV/A; SOC noncollinear for MAE with 12x12x2 k-mesh and Bloechl tetrahedra; collinear Gorter ferrimagnet 4e,4f1,4f3 antiparallel to 6g,4f2,12k,2d; K/Ca/Ba/La replace half of the Sr atoms at 2b (symmetry P-6m2)", "definition": "spin moment in PAW sphere (U=3 eV); sign: negative = antiparallel to net moment; orbital moment is along easy axis (c)", "status": "calculated", "verbatim": "Fe(4f3)  ms = -3.999  ml = -0.015  [SrLaW]", "transformation": null, "measurement_group": "L05_SrLaW_DFT", "figure_only": false, "axes": null, "split": "literature_fit", "split_cluster": "ISLAM_L05", "tier": 2, "transfer_note": null, "notes": "Table text layer misaligned; values read from rendered page", "value_original": "-3.999", "unit_original": "muB", "uncertainty_note": null, "qualitative": null}}
{"rec_id": "L05-090", "lit_id": "L05", "doi": "10.1016/j.actamat.2025.120828", "name": "Fe_orbital_moment_W6_4f3", "estimate": null, "pending": {"name": "Fe_orbital_moment_W6_4f3", "value": -0.015, "unit": "muB", "proposed_quantity_kind": "magnetic_moment", "reason": "schema Kind/unit not available", "uncertainty_std": null}, "ext": {"locator": "Table 2, p. 5", "sample_id_in_paper": "SrLaW", "formula": "Sr0.5La0.5Fe18O27", "synthesis": "n/a (DFT)", "measurement": {"T": {"K": 0, "note": "static DFT, no thermal effects"}, "field": null, "orientation": "magnetisation along c (easy axis) and a for MAE", "form": "ideal crystal, 92-atom cell", "density": "n/a", "texture": "n/a"}, "method": "VASP, PAW, PBE GGA+U (Dudarev, U_eff = 3 eV on Fe 3d, from linear response), 92-atom hexagonal cell P63/mmc (SrW), gamma-centred 5x5x1 k-mesh (SCF), cutoff 600 eV, SCF 1e-6 eV, forces <0.01 eV/A; SOC noncollinear for MAE with 12x12x2 k-mesh and Bloechl tetrahedra; collinear Gorter ferrimagnet 4e,4f1,4f3 antiparallel to 6g,4f2,12k,2d; K/Ca/Ba/La replace half of the Sr atoms at 2b (symmetry P-6m2)", "definition": "orbital moment along the easy axis, GGA+U+SOC", "status": "calculated", "verbatim": "Fe(4f3)  ms = -3.999  ml = -0.015  [SrLaW]", "transformation": null, "measurement_group": "L05_SrLaW_DFT", "figure_only": false, "axes": null, "split": "literature_fit", "split_cluster": "ISLAM_L05", "tier": 2, "transfer_note": null, "notes": null, "value_original": "-0.015", "unit_original": "muB", "uncertainty_note": null, "qualitative": null}}
{"rec_id": "L05-091", "lit_id": "L05", "doi": "10.1016/j.actamat.2025.120828", "name": "Fe_spin_moment_W7_2d", "estimate": null, "pending": {"name": "Fe_spin_moment_W7_2d", "value": 3.982, "unit": "muB", "proposed_quantity_kind": "magnetic_moment", "reason": "schema Kind/unit not available", "uncertainty_std": null}, "ext": {"locator": "Table 2 (calculated average total spin ms and orbital ml moments), p. 5", "sample_id_in_paper": "SrLaW", "formula": "Sr0.5La0.5Fe18O27", "synthesis": "n/a (DFT)", "measurement": {"T": {"K": 0, "note": "static DFT, no thermal effects"}, "field": null, "orientation": "magnetisation along c (easy axis) and a for MAE", "form": "ideal crystal, 92-atom cell", "density": "n/a", "texture": "n/a"}, "method": "VASP, PAW, PBE GGA+U (Dudarev, U_eff = 3 eV on Fe 3d, from linear response), 92-atom hexagonal cell P63/mmc (SrW), gamma-centred 5x5x1 k-mesh (SCF), cutoff 600 eV, SCF 1e-6 eV, forces <0.01 eV/A; SOC noncollinear for MAE with 12x12x2 k-mesh and Bloechl tetrahedra; collinear Gorter ferrimagnet 4e,4f1,4f3 antiparallel to 6g,4f2,12k,2d; K/Ca/Ba/La replace half of the Sr atoms at 2b (symmetry P-6m2)", "definition": "spin moment in PAW sphere (U=3 eV); sign: negative = antiparallel to net moment; orbital moment is along easy axis (c)", "status": "calculated", "verbatim": "Fe(2d)  ms = 3.982  ml = 0.019  [SrLaW]", "transformation": null, "measurement_group": "L05_SrLaW_DFT", "figure_only": false, "axes": null, "split": "literature_fit", "split_cluster": "ISLAM_L05", "tier": 2, "transfer_note": null, "notes": "Table text layer misaligned; values read from rendered page", "value_original": "3.982", "unit_original": "muB", "uncertainty_note": null, "qualitative": null}}
