Repository: 6Nightmare9/Hexaferrite

# HexW — модель W-гексаферритов

Приватный рабочий репозиторий: код, литература, исходные измерения, сохранённые расчёты и инструкции. Снимок от 27 октября 2026 года.

**Исследовательская версия 0.2.0. Независимая точность ФМР ≤10% пока не подтверждена.** Теория и результаты обработки измерений сохранены раздельно; эксперимент не переобучает модель автоматически.

## Запуск на другом компьютере

1. Владелец предоставляет коллеге доступ: **Settings → Collaborators → Add people**. Коллега принимает приглашение под своим аккаунтом GitHub.
2.

File: literature_holdout/_original_mixed/records.jsonl (part 18 of 22)
{"rec_id": "L05-092", "lit_id": "L05", "doi": "10.1016/j.actamat.2025.120828", "name": "Fe_orbital_moment_W7_2d", "estimate": null, "pending": {"name": "Fe_orbital_moment_W7_2d", "value": 0.019, "unit": "muB", "proposed_quantity_kind": "magnetic_moment", "reason": "schema Kind/unit not available", "uncertainty_std": null}, "ext": {"locator": "Table 2, p. 5", "sample_id_in_paper": "SrLaW", "formula": "Sr0.5La0.5Fe18O27", "synthesis": "n/a (DFT)", "measurement": {"T": {"K": 0, "note": "static DFT, no thermal effects"}, "field": null, "orientation": "magnetisation along c (easy axis) and a for MAE", "form": "ideal crystal, 92-atom cell", "density": "n/a", "texture": "n/a"}, "method": "VASP, PAW, PBE GGA+U (Dudarev, U_eff = 3 eV on Fe 3d, from linear response), 92-atom hexagonal cell P63/mmc (SrW), gamma-centred 5x5x1 k-mesh (SCF), cutoff 600 eV, SCF 1e-6 eV, forces <0.01 eV/A; SOC noncollinear for MAE with 12x12x2 k-mesh and Bloechl tetrahedra; collinear Gorter ferrimagnet 4e,4f1,4f3 antiparallel to 6g,4f2,12k,2d; K/Ca/Ba/La replace half of the Sr atoms at 2b (symmetry P-6m2)", "definition": "orbital moment along the easy axis, GGA+U+SOC", "status": "calculated", "verbatim": "Fe(2d)  ms = 3.982  ml = 0.019  [SrLaW]", "transformation": null, "measurement_group": "L05_SrLaW_DFT", "figure_only": false, "axes": null, "split": "literature_fit", "split_cluster": "ISLAM_L05", "tier": 2, "transfer_note": null, "notes": null, "value_original": "0.019", "unit_original": "muB", "uncertainty_note": null, "qualitative": null}}
{"rec_id": "L05-093", "lit_id": "L05", "doi": "10.1016/j.actamat.2025.120828", "name": "total_spin_moment_per_cell", "estimate": null, "pending": {"name": "total_spin_moment_per_cell", "value": 54.991, "unit": "muB", "proposed_quantity_kind": "magnetic_moment", "reason": "schema Kind/unit not available", "uncertainty_std": null}, "ext": {"locator": "Table 2, row m_tot/u.c.", "sample_id_in_paper": "SrW", "formula": "SrFe18O27", "synthesis": "n/a (DFT)", "measurement": {"T": {"K": 0, "note": "static DFT, no thermal effects"}, "field": null, "orientation": "magnetisation along c (easy axis) and a for MAE", "form": "ideal crystal, 92-atom cell", "density": "n/a", "texture": "n/a"}, "method": "VASP, PAW, PBE GGA+U (Dudarev, U_eff = 3 eV on Fe 3d, from linear response), 92-atom hexagonal cell P63/mmc (SrW), gamma-centred 5x5x1 k-mesh (SCF), cutoff 600 eV, SCF 1e-6 eV, forces <0.01 eV/A; SOC noncollinear for MAE with 12x12x2 k-mesh and Bloechl tetrahedra; collinear Gorter ferrimagnet 4e,4f1,4f3 antiparallel to 6g,4f2,12k,2d; K/Ca/Ba/La replace half of the Sr atoms at 2b (symmetry P-6m2)", "definition": "total magnetic moment per unit cell (2 f.u.), 'ms' column (spin) ", "status": "calculated", "verbatim": "m_tot/u.c. 54.991 (ml 0.303); mu0Ms 0.652 T", "transformation": null, "measurement_group": "L05_SrW_DFT", "figure_only": false, "axes": null, "split": "literature_fit", "split_cluster": "ISLAM_L05", "tier": 2, "transfer_note": null, "notes": "does not equal the sum of the PAW-sphere site moments (48.9 muB from the table x multiplicities) - includes interstitial/O contributions", "value_original": "54.991", "unit_original": "muB", "uncertainty_note": null, "qualitative": null}}
{"rec_id": "L05-094", "lit_id": "L05", "doi": "10.1016/j.actamat.2025.120828", "name": "mu0Ms_DFT", "estimate": null, "pending": {"name": "mu0Ms_DFT", "value": 0.652, "unit": "T", "proposed_quantity_kind": "magnetic_polarization_mu0M", "reason": "schema Kind/unit not available", "uncertainty_std": null}, "ext": {"locator": "Table 2, row mu0Ms (T)", "sample_id_in_paper": "SrW", "formula": "SrFe18O27", "synthesis": "n/a (DFT)", "measurement": {"T": {"K": 0, "note": "static DFT, no thermal effects"}, "field": null, "orientation": "magnetisation along c (easy axis) and a for MAE", "form": "ideal crystal, 92-atom cell", "density": "n/a", "texture": "n/a"}, "method": "VASP, PAW, PBE GGA+U (Dudarev, U_eff = 3 eV on Fe 3d, from linear response), 92-atom hexagonal cell P63/mmc (SrW), gamma-centred 5x5x1 k-mesh (SCF), cutoff 600 eV, SCF 1e-6 eV, forces <0.01 eV/A; SOC noncollinear for MAE with 12x12x2 k-mesh and Bloechl tetrahedra; collinear Gorter ferrimagnet 4e,4f1,4f3 antiparallel to 6g,4f2,12k,2d; K/Ca/Ba/La replace half of the Sr atoms at 2b (symmetry P-6m2)", "definition": "mu0*Ms (spontaneous magnetisation expressed in tesla, polarisation) from m_tot/V; NOT B inside the material", "status": "calculated", "verbatim": "mu0Ms (T) 0.652", "transformation": null, "measurement_group": "L05_SrW_DFT", "figure_only": false, "axes": null, "split": "literature_fit", "split_cluster": "ISLAM_L05", "tier": 2, "transfer_note": null, "notes": "Ms = 0.652 T / mu0 = 5.19e5 A/m (derived_by_us); experimental mtot 56.60 muB/u.c. (ref 65, Ueda; secondary)", "value_original": "0.652", "unit_original": "T", "uncertainty_note": null, "qualitative": null}}
{"rec_id": "L05-095", "lit_id": "L05", "doi": "10.1016/j.actamat.2025.120828", "name": "total_spin_moment_per_cell", "estimate": null, "pending": {"name": "total_spin_moment_per_cell", "value": 55.389, "unit": "muB", "proposed_quantity_kind": "magnetic_moment", "reason": "schema Kind/unit not available", "uncertainty_std": null}, "ext": {"locator": "Table 2, row m_tot/u.c.", "sample_id_in_paper": "SrKW", "formula": "Sr0.5K0.5Fe18O27", "synthesis": "n/a (DFT)", "measurement": {"T": {"K": 0, "note": "static DFT, no thermal effects"}, "field": null, "orientation": "magnetisation along c (easy axis) and a for MAE", "form": "ideal crystal, 92-atom cell", "density": "n/a", "texture": "n/a"}, "method": "VASP, PAW, PBE GGA+U (Dudarev, U_eff = 3 eV on Fe 3d, from linear response), 92-atom hexagonal cell P63/mmc (SrW), gamma-centred 5x5x1 k-mesh (SCF), cutoff 600 eV, SCF 1e-6 eV, forces <0.01 eV/A; SOC noncollinear for MAE with 12x12x2 k-mesh and Bloechl tetrahedra; collinear Gorter ferrimagnet 4e,4f1,4f3 antiparallel to 6g,4f2,12k,2d; K/Ca/Ba/La replace half of the Sr atoms at 2b (symmetry P-6m2)", "definition": "total magnetic moment per unit cell (2 f.u.), 'ms' column (spin) ", "status": "calculated", "verbatim": "m_tot/u.c. 55.389 (ml 0.307); mu0Ms 0.657 T", "transformation": null, "measurement_group": "L05_SrKW_DFT", "figure_only": false, "axes": null, "split": "literature_fit", "split_cluster": "ISLAM_L05", "tier": 2, "transfer_note": null, "notes": "does not equal the sum of the PAW-sphere site moments (48.9 muB from the table x multiplicities) - includes interstitial/O contributions", "value_original": "55.389", "unit_original": "muB", "uncertainty_note": null, "qualitative": null}}
{"rec_id": "L05-096", "lit_id": "L05", "doi": "10.1016/j.actamat.2025.120828", "name": "mu0Ms_DFT", "estimate": null, "pending": {"name": "mu0Ms_DFT", "value": 0.657, "unit": "T", "proposed_quantity_kind": "magnetic_polarization_mu0M", "reason": "schema Kind/unit not available", "uncertainty_std": null}, "ext": {"locator": "Table 2, row mu0Ms (T)", "sample_id_in_paper": "SrKW", "formula": "Sr0.5K0.5Fe18O27", "synthesis": "n/a (DFT)", "measurement": {"T": {"K": 0, "note": "static DFT, no thermal effects"}, "field": null, "orientation": "magnetisation along c (easy axis) and a for MAE", "form": "ideal crystal, 92-atom cell", "density": "n/a", "texture": "n/a"}, "method": "VASP, PAW, PBE GGA+U (Dudarev, U_eff = 3 eV on Fe 3d, from linear response), 92-atom hexagonal cell P63/mmc (SrW), gamma-centred 5x5x1 k-mesh (SCF), cutoff 600 eV, SCF 1e-6 eV, forces <0.01 eV/A; SOC noncollinear for MAE with 12x12x2 k-mesh and Bloechl tetrahedra; collinear Gorter ferrimagnet 4e,4f1,4f3 antiparallel to 6g,4f2,12k,2d; K/Ca/Ba/La replace half of the Sr atoms at 2b (symmetry P-6m2)", "definition": "mu0*Ms (spontaneous magnetisation expressed in tesla, polarisation) from m_tot/V; NOT B inside the material", "status": "calculated", "verbatim": "mu0Ms (T) 0.657", "transformation": null, "measurement_group": "L05_SrKW_DFT", "figure_only": false, "axes": null, "split": "literature_fit", "split_cluster": "ISLAM_L05", "tier": 2, "transfer_note": null, "notes": "Ms = 0.652 T / mu0 = 5.19e5 A/m (derived_by_us); experimental mtot 56.60 muB/u.c. (ref 65, Ueda; secondary)", "value_original": "0.657", "unit_original": "T", "uncertainty_note": null, "qualitative": null}}
{"rec_id": "L05-097", "lit_id": "L05", "doi": "10.1016/j.actamat.2025.120828", "name": "total_spin_moment_per_cell", "estimate": null, "pending": {"name": "total_spin_moment_per_cell", "value": 54.99, "unit": "muB", "proposed_quantity_kind": "magnetic_moment", "reason": "schema Kind/unit not available", "uncertainty_std": null}, "ext": {"locator": "Table 2, row m_tot/u.c.", "sample_id_in_paper": "SrCaW", "formula": "Sr0.5Ca0.5Fe18O27", "synthesis": "n/a (DFT)", "measurement": {"T": {"K": 0, "note": "static DFT, no thermal effects"}, "field": null, "orientation": "magnetisation along c (easy axis) and a for MAE", "form": "ideal crystal, 92-atom cell", "density": "n/a", "texture": "n/a"}, "method": "VASP, PAW, PBE GGA+U (Dudarev, U_eff = 3 eV on Fe 3d, from linear response), 92-atom hexagonal cell P63/mmc (SrW), gamma-centred 5x5x1 k-mesh (SCF), cutoff 600 eV, SCF 1e-6 eV, forces <0.01 eV/A; SOC noncollinear for MAE with 12x12x2 k-mesh and Bloechl tetrahedra; collinear Gorter ferrimagnet 4e,4f1,4f3 antiparallel to 6g,4f2,12k,2d; K/Ca/Ba/La replace half of the Sr atoms at 2b (symmetry P-6m2)", "definition": "total magnetic moment per unit cell (2 f.u.), 'ms' column (spin) ", "status": "calculated", "verbatim": "m_tot/u.c. 54.990 (ml 0.324); mu0Ms 0.655 T", "transformation": null, "measurement_group": "L05_SrCaW_DFT", "figure_only": false, "axes": null, "split": "literature_fit", "split_cluster": "ISLAM_L05", "tier": 2, "transfer_note": null, "notes": "does not equal the sum of the PAW-sphere site moments (48.9 muB from the table x multiplicities) - includes interstitial/O contributions", "value_original": "54.990", "unit_original": "muB", "uncertainty_note": null, "qualitative": null}}
{"rec_id": "L05-098", "lit_id": "L05", "doi": "10.1016/j.actamat.2025.120828", "name": "mu0Ms_DFT", "estimate": null, "pending": {"name": "mu0Ms_DFT", "value": 0.655, "unit": "T", "proposed_quantity_kind": "magnetic_polarization_mu0M", "reason": "schema Kind/unit not available", "uncertainty_std": null}, "ext": {"locator": "Table 2, row mu0Ms (T)", "sample_id_in_paper": "SrCaW", "formula": "Sr0.5Ca0.5Fe18O27", "synthesis": "n/a (DFT)", "measurement": {"T": {"K": 0, "note": "static DFT, no thermal effects"}, "field": null, "orientation": "magnetisation along c (easy axis) and a for MAE", "form": "ideal crystal, 92-atom cell", "density": "n/a", "texture": "n/a"}, "method": "VASP, PAW, PBE GGA+U (Dudarev, U_eff = 3 eV on Fe 3d, from linear response), 92-atom hexagonal cell P63/mmc (SrW), gamma-centred 5x5x1 k-mesh (SCF), cutoff 600 eV, SCF 1e-6 eV, forces <0.01 eV/A; SOC noncollinear for MAE with 12x12x2 k-mesh and Bloechl tetrahedra; collinear Gorter ferrimagnet 4e,4f1,4f3 antiparallel to 6g,4f2,12k,2d; K/Ca/Ba/La replace half of the Sr atoms at 2b (symmetry P-6m2)", "definition": "mu0*Ms (spontaneous magnetisation expressed in tesla, polarisation) from m_tot/V; NOT B inside the material", "status": "calculated", "verbatim": "mu0Ms (T) 0.655", "transformation": null, "measurement_group": "L05_SrCaW_DFT", "figure_only": false, "axes": null, "split": "literature_fit", "split_cluster": "ISLAM_L05", "tier": 2, "transfer_note": null, "notes": "Ms = 0.652 T / mu0 = 5.19e5 A/m (derived_by_us); experimental mtot 56.60 muB/u.c. (ref 65, Ueda; secondary)", "value_original": "0.655", "unit_original": "T", "uncertainty_note": null, "qualitative": null}}
{"rec_id": "L05-099", "lit_id": "L05", "doi": "10.1016/j.actamat.2025.120828", "name": "total_spin_moment_per_cell", "estimate": null, "pending": {"name": "total_spin_moment_per_cell", "value": 54.964, "unit": "muB", "proposed_quantity_kind": "magnetic_moment", "reason": "schema Kind/unit not available", "uncertainty_std": null}, "ext": {"locator": "Table 2, row m_tot/u.c.", "sample_id_in_paper": "SrBaW", "formula": "Sr0.5Ba0.5Fe18O27", "synthesis": "n/a (DFT)", "measurement": {"T": {"K": 0, "note": "static DFT, no thermal effects"}, "field": null, "orientation": "magnetisation along c (easy axis) and a for MAE", "form": "ideal crystal, 92-atom cell", "density": "n/a", "texture": "n/a"}, "method": "VASP, PAW, PBE GGA+U (Dudarev, U_eff = 3 eV on Fe 3d, from linear response), 92-atom hexagonal cell P63/mmc (SrW), gamma-centred 5x5x1 k-mesh (SCF), cutoff 600 eV, SCF 1e-6 eV, forces <0.01 eV/A; SOC noncollinear for MAE with 12x12x2 k-mesh and Bloechl tetrahedra; collinear Gorter ferrimagnet 4e,4f1,4f3 antiparallel to 6g,4f2,12k,2d; K/Ca/Ba/La replace half of the Sr atoms at 2b (symmetry P-6m2)", "definition": "total magnetic moment per unit cell (2 f.u.), 'ms' column (spin) ", "status": "calculated", "verbatim": "m_tot/u.c. 54.964 (ml 0.322); mu0Ms 0.649 T", "transformation": null, "measurement_group": "L05_SrBaW_DFT", "figure_only": false, "axes": null, "split": "literature_fit", "split_cluster": "ISLAM_L05", "tier": 2, "transfer_note": null, "notes": "does not equal the sum of the PAW-sphere site moments (48.9 muB from the table x multiplicities) - includes interstitial/O contributions", "value_original": "54.964", "unit_original": "muB", "uncertainty_note": null, "qualitative": null}}
{"rec_id": "L05-100", "lit_id": "L05", "doi": "10.1016/j.actamat.2025.120828", "name": "mu0Ms_DFT", "estimate": null, "pending": {"name": "mu0Ms_DFT", "value": 0.649, "unit": "T", "proposed_quantity_kind": "magnetic_polarization_mu0M", "reason": "schema Kind/unit not available", "uncertainty_std": null}, "ext": {"locator": "Table 2, row mu0Ms (T)", "sample_id_in_paper": "SrBaW", "formula": "Sr0.5Ba0.5Fe18O27", "synthesis": "n/a (DFT)", "measurement": {"T": {"K": 0, "note": "static DFT, no thermal effects"}, "field": null, "orientation": "magnetisation along c (easy axis) and a for MAE", "form": "ideal crystal, 92-atom cell", "density": "n/a", "texture": "n/a"}, "method": "VASP, PAW, PBE GGA+U (Dudarev, U_eff = 3 eV on Fe 3d, from linear response), 92-atom hexagonal cell P63/mmc (SrW), gamma-centred 5x5x1 k-mesh (SCF), cutoff 600 eV, SCF 1e-6 eV, forces <0.01 eV/A; SOC noncollinear for MAE with 12x12x2 k-mesh and Bloechl tetrahedra; collinear Gorter ferrimagnet 4e,4f1,4f3 antiparallel to 6g,4f2,12k,2d; K/Ca/Ba/La replace half of the Sr atoms at 2b (symmetry P-6m2)", "definition": "mu0*Ms (spontaneous magnetisation expressed in tesla, polarisation) from m_tot/V; NOT B inside the material", "status": "calculated", "verbatim": "mu0Ms (T) 0.649", "transformation": null, "measurement_group": "L05_SrBaW_DFT", "figure_only": false, "axes": null, "split": "literature_fit", "split_cluster": "ISLAM_L05", "tier": 2, "transfer_note": null, "notes": "Ms = 0.652 T / mu0 = 5.19e5 A/m (derived_by_us); experimental mtot 56.60 muB/u.c. (ref 65, Ueda; secondary)", "value_original": "0.649", "unit_original": "T", "uncertainty_note": null, "qualitative": null}}
{"rec_id": "L05-101", "lit_id": "L05", "doi": "10.1016/j.actamat.2025.120828", "name": "total_spin_moment_per_cell", "estimate": null, "pending": {"name": "total_spin_moment_per_cell", "value": 54.05, "unit": "muB", "proposed_quantity_kind": "magnetic_moment", "reason": "schema Kind/unit not available", "uncertainty_std": null}, "ext": {"locator": "Table 2, row m_tot/u.c.", "sample_id_in_paper": "SrLaW", "formula": "Sr0.5La0.5Fe18O27", "synthesis": "n/a (DFT)", "measurement": {"T": {"K": 0, "note": "static DFT, no thermal effects"}, "field": null, "orientation": "magnetisation along c (easy axis) and a for MAE", "form": "ideal crystal, 92-atom cell", "density": "n/a", "texture": "n/a"}, "method": "VASP, PAW, PBE GGA+U (Dudarev, U_eff = 3 eV on Fe 3d, from linear response), 92-atom hexagonal cell P63/mmc (SrW), gamma-centred 5x5x1 k-mesh (SCF), cutoff 600 eV, SCF 1e-6 eV, forces <0.01 eV/A; SOC noncollinear for MAE with 12x12x2 k-mesh and Bloechl tetrahedra; collinear Gorter ferrimagnet 4e,4f1,4f3 antiparallel to 6g,4f2,12k,2d; K/Ca/Ba/La replace half of the Sr atoms at 2b (symmetry P-6m2)", "definition": "total magnetic moment per unit cell (2 f.u.), 'ms' column (spin) ", "status": "calculated", "verbatim": "m_tot/u.c. 54.050 (ml 0.410); mu0Ms 0.643 T", "transformation": null, "measurement_group": "L05_SrLaW_DFT", "figure_only": false, "axes": null, "split": "literature_fit", "split_cluster": "ISLAM_L05", "tier": 2, "transfer_note": null, "notes": "does not equal the sum of the PAW-sphere site moments (48.9 muB from the table x multiplicities) - includes interstitial/O contributions", "value_original": "54.050", "unit_original": "muB", "uncertainty_note": null, "qualitative": null}}
{"rec_id": "L05-102", "lit_id": "L05", "doi": "10.1016/j.actamat.2025.120828", "name": "mu0Ms_DFT", "estimate": null, "pending": {"name": "mu0Ms_DFT", "value": 0.643, "unit": "T", "proposed_quantity_kind": "magnetic_polarization_mu0M", "reason": "schema Kind/unit not available", "uncertainty_std": null}, "ext": {"locator": "Table 2, row mu0Ms (T)", "sample_id_in_paper": "SrLaW", "formula": "Sr0.5La0.5Fe18O27", "synthesis": "n/a (DFT)", "measurement": {"T": {"K": 0, "note": "static DFT, no thermal effects"}, "field": null, "orientation": "magnetisation along c (easy axis) and a for MAE", "form": "ideal crystal, 92-atom cell", "density": "n/a", "texture": "n/a"}, "method": "VASP, PAW, PBE GGA+U (Dudarev, U_eff = 3 eV on Fe 3d, from linear response), 92-atom hexagonal cell P63/mmc (SrW), gamma-centred 5x5x1 k-mesh (SCF), cutoff 600 eV, SCF 1e-6 eV, forces <0.01 eV/A; SOC noncollinear for MAE with 12x12x2 k-mesh and Bloechl tetrahedra; collinear Gorter ferrimagnet 4e,4f1,4f3 antiparallel to 6g,4f2,12k,2d; K/Ca/Ba/La replace half of the Sr atoms at 2b (symmetry P-6m2)", "definition": "mu0*Ms (spontaneous magnetisation expressed in tesla, polarisation) from m_tot/V; NOT B inside the material", "status": "calculated", "verbatim": "mu0Ms (T) 0.643", "transformation": null, "measurement_group": "L05_SrLaW_DFT", "figure_only": false, "axes": null, "split": "literature_fit", "split_cluster": "ISLAM_L05", "tier": 2, "transfer_note": null, "notes": "Ms = 0.652 T / mu0 = 5.19e5 A/m (derived_by_us); experimental mtot 56.60 muB/u.c. (ref 65, Ueda; secondary)", "value_original": "0.643", "unit_original": "T", "uncertainty_note": null, "qualitative": null}}
{"rec_id": "L05-103", "lit_id": "L05", "doi": "10.1016/j.actamat.2025.120828", "name": "Ku_uniaxial_MAE_constant", "estimate": null, "pending": {"name": "Ku_uniaxial_MAE_constant", "value": 0.148, "unit": "MJ/m^3", "proposed_quantity_kind": "energy_density", "reason": "schema Kind/unit not available", "uncertainty_std": null}, "ext": {"locator": "Table 3 (calculated MAE constant Ku ...), p. 6; Fig. 4", "sample_id_in_paper": "SrW", "formula": "SrFe18O27", "synthesis": "n/a (DFT)", "measurement": {"T": {"K": 0, "note": "static DFT, no thermal effects"}, "field": null, "orientation": "magnetisation along c (easy axis) and a for MAE", "form": "ideal crystal, 92-atom cell", "density": "n/a", "texture": "n/a"}, "method": "VASP, PAW, PBE GGA+U (Dudarev, U_eff = 3 eV on Fe 3d, from linear response), 92-atom hexagonal cell P63/mmc (SrW), gamma-centred 5x5x1 k-mesh (SCF), cutoff 600 eV, SCF 1e-6 eV, forces <0.01 eV/A; SOC noncollinear for MAE with 12x12x2 k-mesh and Bloechl tetrahedra; collinear Gorter ferrimagnet 4e,4f1,4f3 antiparallel to 6g,4f2,12k,2d; K/Ca/Ba/La replace half of the Sr atoms at 2b (symmetry P-6m2)", "definition": "Ku = MAE/V, MAE = E(M||a) - E(M||c) from GGA+U+SOC total energies; Ku>0 uniaxial; equals effective first-order constant (K1+2K2 not separated); 3 methods in Fig. 4 agree in trend (DFT energy, SOC energy, orbital anisotropy/Bruno)", "status": "calculated", "verbatim": "Ku (This work) 0.148 MJ/m3  [SrW]", "transformation": null, "measurement_group": "L05_SrW_DFT", "figure_only": false, "axes": null, "split": "literature_fit", "split_cluster": "ISLAM_L05", "tier": 2, "transfer_note": null, "notes": "dipole-dipole (shape) contribution ~0.033 % of MAE and not included in Ku; at T = 0 K; experiment 0.344 MJ/m3 at 300 K quoted from Ueda (secondary): DFT underestimates by ~2x", "value_original": "0.148", "unit_original": "MJ/m^3", "uncertainty_note": null, "qualitative": null}}
{"rec_id": "L05-104", "lit_id": "L05", "doi": "10.1016/j.actamat.2025.120828", "name": "mu0Ha_anisotropy_field_DFT", "estimate": {"name": "mu0Ha_anisotropy_field_DFT", "value": 0.569, "unit": "T", "quantity_kind": "mu0H", "source_role": "literature_fit", "provenance": {"source_id": "L05", "locator": "Table 3, row mu0Ha (T)", "note": "Ha defined by an effective single K (K1) formula; not the same as HA from approach-to-saturation fits", "status": "verified"}, "uncertainty": {"kind": "unknown"}, "identifiable": true}, "pending": null, "ext": {"locator": "Table 3, row mu0Ha (T)", "sample_id_in_paper": "SrW", "formula": "SrFe18O27", "synthesis": "n/a (DFT)", "measurement": {"T": {"K": 0, "note": "static DFT, no thermal effects"}, "field": null, "orientation": "magnetisation along c (easy axis) and a for MAE", "form": "ideal crystal, 92-atom cell", "density": "n/a", "texture": "n/a"}, "method": "VASP, PAW, PBE GGA+U (Dudarev, U_eff = 3 eV on Fe 3d, from linear response), 92-atom hexagonal cell P63/mmc (SrW), gamma-centred 5x5x1 k-mesh (SCF), cutoff 600 eV, SCF 1e-6 eV, forces <0.01 eV/A; SOC noncollinear for MAE with 12x12x2 k-mesh and Bloechl tetrahedra; collinear Gorter ferrimagnet 4e,4f1,4f3 antiparallel to 6g,4f2,12k,2d; K/Ca/Ba/La replace half of the Sr atoms at 2b (symmetry P-6m2)", "definition": "mu0*Ha = 2Ku/Ms (uniaxial anisotropy field as mu0H; includes no demagnetisation)", "status": "calculated", "verbatim": "mu0Ha (T) 0.569  [SrW]", "transformation": "authors' formula; our check: 2*0.148e6/5.19e5 = 0.570 T (matches 0.569)", "measurement_group": "L05_SrW_DFT", "figure_only": false, "axes": null, "split": "literature_fit", "split_cluster": "ISLAM_L05", "tier": 2, "transfer_note": null, "notes": "Ha defined by an effective single K (K1) formula; not the same as HA from approach-to-saturation fits", "value_original": "0.569", "unit_original": "T", "uncertainty_note": null, "qualitative": null}}
{"rec_id": "L05-105", "lit_id": "L05", "doi": "10.1016/j.actamat.2025.120828", "name": "hardness_parameter_kappa", "estimate": {"name": "hardness_parameter_kappa", "value": 0.661, "unit": "1", "quantity_kind": "dimensionless", "source_role": "literature_fit", "provenance": {"source_id": "L05", "locator": "Table 3, row kappa", "note": null, "status": "verified"}, "uncertainty": {"kind": "unknown"}, "identifiable": true}, "pending": null, "ext": {"locator": "Table 3, row kappa", "sample_id_in_paper": "SrW", "formula": "SrFe18O27", "synthesis": "n/a (DFT)", "measurement": {"T": {"K": 0, "note": "static DFT, no thermal effects"}, "field": null, "orientation": "magnetisation along c (easy axis) and a for MAE", "form": "ideal crystal, 92-atom cell", "density": "n/a", "texture": "n/a"}, "method": "VASP, PAW, PBE GGA+U (Dudarev, U_eff = 3 eV on Fe 3d, from linear response), 92-atom hexagonal cell P63/mmc (SrW), gamma-centred 5x5x1 k-mesh (SCF), cutoff 600 eV, SCF 1e-6 eV, forces <0.01 eV/A; SOC noncollinear for MAE with 12x12x2 k-mesh and Bloechl tetrahedra; collinear Gorter ferrimagnet 4e,4f1,4f3 antiparallel to 6g,4f2,12k,2d; K/Ca/Ba/La replace half of the Sr atoms at 2b (symmetry P-6m2)", "definition": "magnetic hardness parameter kappa = sqrt(Ku/(mu0 Ms^2)) (formula text garbled in PDF; our check reproduces 0.661 for SrW)", "status": "calculated", "verbatim": "kappa 0.661  [SrW]", "transformation": null, "measurement_group": "L05_SrW_DFT", "figure_only": false, "axes": null, "split": "literature_fit", "split_cluster": "ISLAM_L05", "tier": 2, "transfer_note": null, "notes": null, "value_original": "0.661", "unit_original": "1", "uncertainty_note": null, "qualitative": null}}
{"rec_id": "L05-106", "lit_id": "L05", "doi": "10.1016/j.actamat.2025.120828", "name": "Ku_uniaxial_MAE_constant", "estimate": null, "pending": {"name": "Ku_uniaxial_MAE_constant", "value": 0.244, "unit": "MJ/m^3", "proposed_quantity_kind": "energy_density", "reason": "schema Kind/unit not available", "uncertainty_std": null}, "ext": {"locator": "Table 3 (calculated MAE constant Ku ...), p. 6; Fig. 4", "sample_id_in_paper": "SrKW", "formula": "Sr0.5K0.5Fe18O27", "synthesis": "n/a (DFT)", "measurement": {"T": {"K": 0, "note": "static DFT, no thermal effects"}, "field": null, "orientation": "magnetisation along c (easy axis) and a for MAE", "form": "ideal crystal, 92-atom cell", "density": "n/a", "texture": "n/a"}, "method": "VASP, PAW, PBE GGA+U (Dudarev, U_eff = 3 eV on Fe 3d, from linear response), 92-atom hexagonal cell P63/mmc (SrW), gamma-centred 5x5x1 k-mesh (SCF), cutoff 600 eV, SCF 1e-6 eV, forces <0.01 eV/A; SOC noncollinear for MAE with 12x12x2 k-mesh and Bloechl tetrahedra; collinear Gorter ferrimagnet 4e,4f1,4f3 antiparallel to 6g,4f2,12k,2d; K/Ca/Ba/La replace half of the Sr atoms at 2b (symmetry P-6m2)", "definition": "Ku = MAE/V, MAE = E(M||a) - E(M||c) from GGA+U+SOC total energies; Ku>0 uniaxial; equals effective first-order constant (K1+2K2 not separated); 3 methods in Fig. 4 agree in trend (DFT energy, SOC energy, orbital anisotropy/Bruno)", "status": "calculated", "verbatim": "Ku (This work) 0.244 MJ/m3  [SrKW]", "transformation": null, "measurement_group": "L05_SrKW_DFT", "figure_only": false, "axes": null, "split": "literature_fit", "split_cluster": "ISLAM_L05", "tier": 2, "transfer_note": null, "notes": "dipole-dipole (shape) contribution ~0.033 % of MAE and not included in Ku; at T = 0 K; experiment 0.344 MJ/m3 at 300 K quoted from Ueda (secondary): DFT underestimates by ~2x", "value_original": "0.244", "unit_original": "MJ/m^3", "uncertainty_note": null, "qualitative": null}}
{"rec_id": "L05-107", "lit_id": "L05", "doi": "10.1016/j.actamat.2025.120828", "name": "mu0Ha_anisotropy_field_DFT", "estimate": {"name": "mu0Ha_anisotropy_field_DFT", "value": 0.932, "unit": "T", "quantity_kind": "mu0H", "source_role": "literature_fit", "provenance": {"source_id": "L05", "locator": "Table 3, row mu0Ha (T)", "note": "Ha defined by an effective single K (K1) formula; not the same as HA from approach-to-saturation fits", "status": "verified"}, "uncertainty": {"kind": "unknown"}, "identifiable": true}, "pending": null, "ext": {"locator": "Table 3, row mu0Ha (T)", "sample_id_in_paper": "SrKW", "formula": "Sr0.5K0.5Fe18O27", "synthesis": "n/a (DFT)", "measurement": {"T": {"K": 0, "note": "static DFT, no thermal effects"}, "field": null, "orientation": "magnetisation along c (easy axis) and a for MAE", "form": "ideal crystal, 92-atom cell", "density": "n/a", "texture": "n/a"}, "method": "VASP, PAW, PBE GGA+U (Dudarev, U_eff = 3 eV on Fe 3d, from linear response), 92-atom hexagonal cell P63/mmc (SrW), gamma-centred 5x5x1 k-mesh (SCF), cutoff 600 eV, SCF 1e-6 eV, forces <0.01 eV/A; SOC noncollinear for MAE with 12x12x2 k-mesh and Bloechl tetrahedra; collinear Gorter ferrimagnet 4e,4f1,4f3 antiparallel to 6g,4f2,12k,2d; K/Ca/Ba/La replace half of the Sr atoms at 2b (symmetry P-6m2)", "definition": "mu0*Ha = 2Ku/Ms (uniaxial anisotropy field as mu0H; includes no demagnetisation)", "status": "calculated", "verbatim": "mu0Ha (T) 0.932  [SrKW]", "transformation": "authors' formula; our check: 2*0.148e6/5.19e5 = 0.570 T (matches 0.569)", "measurement_group": "L05_SrKW_DFT", "figure_only": false, "axes": null, "split": "literature_fit", "split_cluster": "ISLAM_L05", "tier": 2, "transfer_note": null, "notes": "Ha defined by an effective single K (K1) formula; not the same as HA from approach-to-saturation fits", "value_original": "0.932", "unit_original": "T", "uncertainty_note": null, "qualitative": null}}
{"rec_id": "L05-108", "lit_id": "L05", "doi": "10.1016/j.actamat.2025.120828", "name": "hardness_parameter_kappa", "estimate": {"name": "hardness_parameter_kappa", "value": 0.842, "unit": "1", "quantity_kind": "dimensionless", "source_role": "literature_fit", "provenance": {"source_id": "L05", "locator": "Table 3, row kappa", "note": null, "status": "verified"}, "uncertainty": {"kind": "unknown"}, "identifiable": true}, "pending": null, "ext": {"locator": "Table 3, row kappa", "sample_id_in_paper": "SrKW", "formula": "Sr0.5K0.5Fe18O27", "synthesis": "n/a (DFT)", "measurement": {"T": {"K": 0, "note": "static DFT, no thermal effects"}, "field": null, "orientation": "magnetisation along c (easy axis) and a for MAE", "form": "ideal crystal, 92-atom cell", "density": "n/a", "texture": "n/a"}, "method": "VASP, PAW, PBE GGA+U (Dudarev, U_eff = 3 eV on Fe 3d, from linear response), 92-atom hexagonal cell P63/mmc (SrW), gamma-centred 5x5x1 k-mesh (SCF), cutoff 600 eV, SCF 1e-6 eV, forces <0.01 eV/A; SOC noncollinear for MAE with 12x12x2 k-mesh and Bloechl tetrahedra; collinear Gorter ferrimagnet 4e,4f1,4f3 antiparallel to 6g,4f2,12k,2d; K/Ca/Ba/La replace half of the Sr atoms at 2b (symmetry P-6m2)", "definition": "magnetic hardness parameter kappa = sqrt(Ku/(mu0 Ms^2)) (formula text garbled in PDF; our check reproduces 0.661 for SrW)", "status": "calculated", "verbatim": "kappa 0.842  [SrKW]", "transformation": null, "measurement_group": "L05_SrKW_DFT", "figure_only": false, "axes": null, "split": "literature_fit", "split_cluster": "ISLAM_L05", "tier": 2, "transfer_note": null, "notes": null, "value_original": "0.842", "unit_original": "1", "uncertainty_note": null, "qualitative": null}}
{"rec_id": "L05-109", "lit_id": "L05", "doi": "10.1016/j.actamat.2025.120828", "name": "Ku_uniaxial_MAE_constant", "estimate": null, "pending": {"name": "Ku_uniaxial_MAE_constant", "value": 0.326, "unit": "MJ/m^3", "proposed_quantity_kind": "energy_density", "reason": "schema Kind/unit not available", "uncertainty_std": null}, "ext": {"locator": "Table 3 (calculated MAE constant Ku ...), p. 6; Fig. 4", "sample_id_in_paper": "SrCaW", "formula": "Sr0.5Ca0.5Fe18O27", "synthesis": "n/a (DFT)", "measurement": {"T": {"K": 0, "note": "static DFT, no thermal effects"}, "field": null, "orientation": "magnetisation along c (easy axis) and a for MAE", "form": "ideal crystal, 92-atom cell", "density": "n/a", "texture": "n/a"}, "method": "VASP, PAW, PBE GGA+U (Dudarev, U_eff = 3 eV on Fe 3d, from linear response), 92-atom hexagonal cell P63/mmc (SrW), gamma-centred 5x5x1 k-mesh (SCF), cutoff 600 eV, SCF 1e-6 eV, forces <0.01 eV/A; SOC noncollinear for MAE with 12x12x2 k-mesh and Bloechl tetrahedra; collinear Gorter ferrimagnet 4e,4f1,4f3 antiparallel to 6g,4f2,12k,2d; K/Ca/Ba/La replace half of the Sr atoms at 2b (symmetry P-6m2)", "definition": "Ku = MAE/V, MAE = E(M||a) - E(M||c) from GGA+U+SOC total energies; Ku>0 uniaxial; equals effective first-order constant (K1+2K2 not separated); 3 methods in Fig. 4 agree in trend (DFT energy, SOC energy, orbital anisotropy/Bruno)", "status": "calculated", "verbatim": "Ku (This work) 0.326 MJ/m3  [SrCaW]", "transformation": null, "measurement_group": "L05_SrCaW_DFT", "figure_only": false, "axes": null, "split": "literature_fit", "split_cluster": "ISLAM_L05", "tier": 2, "transfer_note": null, "notes": "dipole-dipole (shape) contribution ~0.033 % of MAE and not included in Ku; at T = 0 K; experiment 0.344 MJ/m3 at 300 K quoted from Ueda (secondary): DFT underestimates by ~2x", "value_original": "0.326", "unit_original": "MJ/m^3", "uncertainty_note": null, "qualitative": null}}
{"rec_id": "L05-110", "lit_id": "L05", "doi": "10.1016/j.actamat.2025.120828", "name": "mu0Ha_anisotropy_field_DFT", "estimate": {"name": "mu0Ha_anisotropy_field_DFT", "value": 1.254, "unit": "T", "quantity_kind": "mu0H", "source_role": "literature_fit", "provenance": {"source_id": "L05", "locator": "Table 3, row mu0Ha (T)", "note": "Ha defined by an effective single K (K1) formula; not the same as HA from approach-to-saturation fits", "status": "verified"}, "uncertainty": {"kind": "unknown"}, "identifiable": true}, "pending": null, "ext": {"locator": "Table 3, row mu0Ha (T)", "sample_id_in_paper": "SrCaW", "formula": "Sr0.5Ca0.5Fe18O27", "synthesis": "n/a (DFT)", "measurement": {"T": {"K": 0, "note": "static DFT, no thermal effects"}, "field": null, "orientation": "magnetisation along c (easy axis) and a for MAE", "form": "ideal crystal, 92-atom cell", "density": "n/a", "texture": "n/a"}, "method": "VASP, PAW, PBE GGA+U (Dudarev, U_eff = 3 eV on Fe 3d, from linear response), 92-atom hexagonal cell P63/mmc (SrW), gamma-centred 5x5x1 k-mesh (SCF), cutoff 600 eV, SCF 1e-6 eV, forces <0.01 eV/A; SOC noncollinear for MAE with 12x12x2 k-mesh and Bloechl tetrahedra; collinear Gorter ferrimagnet 4e,4f1,4f3 antiparallel to 6g,4f2,12k,2d; K/Ca/Ba/La replace half of the Sr atoms at 2b (symmetry P-6m2)", "definition": "mu0*Ha = 2Ku/Ms (uniaxial anisotropy field as mu0H; includes no demagnetisation)", "status": "calculated", "verbatim": "mu0Ha (T) 1.254  [SrCaW]", "transformation": "authors' formula; our check: 2*0.148e6/5.19e5 = 0.570 T (matches 0.569)", "measurement_group": "L05_SrCaW_DFT", "figure_only": false, "axes": null, "split": "literature_fit", "split_cluster": "ISLAM_L05", "tier": 2, "transfer_note": null, "notes": "Ha defined by an effective single K (K1) formula; not the same as HA from approach-to-saturation fits", "value_original": "1.254", "unit_original": "T", "uncertainty_note": null, "qualitative": null}}
{"rec_id": "L05-111", "lit_id": "L05", "doi": "10.1016/j.actamat.2025.120828", "name": "hardness_parameter_kappa", "estimate": {"name": "hardness_parameter_kappa", "value": 0.978, "unit": "1", "quantity_kind": "dimensionless", "source_role": "literature_fit", "provenance": {"source_id": "L05", "locator": "Table 3, row kappa", "note": null, "status": "verified"}, "uncertainty": {"kind": "unknown"}, "identifiable": true}, "pending": null, "ext": {"locator": "Table 3, row kappa", "sample_id_in_paper": "SrCaW", "formula": "Sr0.5Ca0.5Fe18O27", "synthesis": "n/a (DFT)", "measurement": {"T": {"K": 0, "note": "static DFT, no thermal effects"}, "field": null, "orientation": "magnetisation along c (easy axis) and a for MAE", "form": "ideal crystal, 92-atom cell", "density": "n/a", "texture": "n/a"}, "method": "VASP, PAW, PBE GGA+U (Dudarev, U_eff = 3 eV on Fe 3d, from linear response), 92-atom hexagonal cell P63/mmc (SrW), gamma-centred 5x5x1 k-mesh (SCF), cutoff 600 eV, SCF 1e-6 eV, forces <0.01 eV/A; SOC noncollinear for MAE with 12x12x2 k-mesh and Bloechl tetrahedra; collinear Gorter ferrimagnet 4e,4f1,4f3 antiparallel to 6g,4f2,12k,2d; K/Ca/Ba/La replace half of the Sr atoms at 2b (symmetry P-6m2)", "definition": "magnetic hardness parameter kappa = sqrt(Ku/(mu0 Ms^2)) (formula text garbled in PDF; our check reproduces 0.661 for SrW)", "status": "calculated", "verbatim": "kappa 0.978  [SrCaW]", "transformation": null, "measurement_group": "L05_SrCaW_DFT", "figure_only": false, "axes": null, "split": "literature_fit", "split_cluster": "ISLAM_L05", "tier": 2, "transfer_note": null, "notes": null, "value_original": "0.978", "unit_original": "1", "uncertainty_note": null, "qualitative": null}}
{"rec_id": "L05-112", "lit_id": "L05", "doi": "10.1016/j.actamat.2025.120828", "name": "Ku_uniaxial_MAE_constant", "estimate": null, "pending": {"name": "Ku_uniaxial_MAE_constant", "value": 0.301, "unit": "MJ/m^3", "proposed_quantity_kind": "energy_density", "reason": "schema Kind/unit not available", "uncertainty_std": null}, "ext": {"locator": "Table 3 (calculated MAE constant Ku ...), p. 6; Fig. 4", "sample_id_in_paper": "SrBaW", "formula": "Sr0.5Ba0.5Fe18O27", "synthesis": "n/a (DFT)", "measurement": {"T": {"K": 0, "note": "static DFT, no thermal effects"}, "field": null, "orientation": "magnetisation along c (easy axis) and a for MAE", "form": "ideal crystal, 92-atom cell", "density": "n/a", "texture": "n/a"}, "method": "VASP, PAW, PBE GGA+U (Dudarev, U_eff = 3 eV on Fe 3d, from linear response), 92-atom hexagonal cell P63/mmc (SrW), gamma-centred 5x5x1 k-mesh (SCF), cutoff 600 eV, SCF 1e-6 eV, forces <0.01 eV/A; SOC noncollinear for MAE with 12x12x2 k-mesh and Bloechl tetrahedra; collinear Gorter ferrimagnet 4e,4f1,4f3 antiparallel to 6g,4f2,12k,2d; K/Ca/Ba/La replace half of the Sr atoms at 2b (symmetry P-6m2)", "definition": "Ku = MAE/V, MAE = E(M||a) - E(M||c) from GGA+U+SOC total energies; Ku>0 uniaxial; equals effective first-order constant (K1+2K2 not separated); 3 methods in Fig. 4 agree in trend (DFT energy, SOC energy, orbital anisotropy/Bruno)", "status": "calculated", "verbatim": "Ku (This work) 0.301 MJ/m3  [SrBaW]", "transformation": null, "measurement_group": "L05_SrBaW_DFT", "figure_only": false, "axes": null, "split": "literature_fit", "split_cluster": "ISLAM_L05", "tier": 2, "transfer_note": null, "notes": "dipole-dipole (shape) contribution ~0.033 % of MAE and not included in Ku; at T = 0 K; experiment 0.344 MJ/m3 at 300 K quoted from Ueda (secondary): DFT underestimates by ~2x", "value_original": "0.301", "unit_original": "MJ/m^3", "uncertainty_note": null, "qualitative": null}}
{"rec_id": "L05-113", "lit_id": "L05", "doi": "10.1016/j.actamat.2025.120828", "name": "mu0Ha_anisotropy_field_DFT", "estimate": {"name": "mu0Ha_anisotropy_field_DFT", "value": 1.167, "unit": "T", "quantity_kind": "mu0H", "source_role": "literature_fit", "provenance": {"source_id": "L05", "locator": "Table 3, row mu0Ha (T)", "note": "Ha defined by an effective single K (K1) formula; not the same as HA from approach-to-saturation fits", "status": "verified"}, "uncertainty": {"kind": "unknown"}, "identifiable": true}, "pending": null, "ext": {"locator": "Table 3, row mu0Ha (T)", "sample_id_in_paper": "SrBaW", "formula": "Sr0.5Ba0.5Fe18O27", "synthesis": "n/a (DFT)", "measurement": {"T": {"K": 0, "note": "static DFT, no thermal effects"}, "field": null, "orientation": "magnetisation along c (easy axis) and a for MAE", "form": "ideal crystal, 92-atom cell", "density": "n/a", "texture": "n/a"}, "method": "VASP, PAW, PBE GGA+U (Dudarev, U_eff = 3 eV on Fe 3d, from linear response), 92-atom hexagonal cell P63/mmc (SrW), gamma-centred 5x5x1 k-mesh (SCF), cutoff 600 eV, SCF 1e-6 eV, forces <0.01 eV/A; SOC noncollinear for MAE with 12x12x2 k-mesh and Bloechl tetrahedra; collinear Gorter ferrimagnet 4e,4f1,4f3 antiparallel to 6g,4f2,12k,2d; K/Ca/Ba/La replace half of the Sr atoms at 2b (symmetry P-6m2)", "definition": "mu0*Ha = 2Ku/Ms (uniaxial anisotropy field as mu0H; includes no demagnetisation)", "status": "calculated", "verbatim": "mu0Ha (T) 1.167  [SrBaW]", "transformation": "authors' formula; our check: 2*0.148e6/5.19e5 = 0.570 T (matches 0.569)", "measurement_group": "L05_SrBaW_DFT", "figure_only": false, "axes": null, "split": "literature_fit", "split_cluster": "ISLAM_L05", "tier": 2, "transfer_note": null, "notes": "Ha defined by an effective single K (K1) formula; not the same as HA from approach-to-saturation fits", "value_original": "1.167", "unit_original": "T", "uncertainty_note": null, "qualitative": null}}
