Repository: 6Nightmare9/Hexaferrite

# HexW — модель W-гексаферритов

Приватный рабочий репозиторий: код, литература, исходные измерения, сохранённые расчёты и инструкции. Снимок от 27 октября 2026 года.

**Исследовательская версия 0.2.0. Независимая точность ФМР ≤10% пока не подтверждена.** Теория и результаты обработки измерений сохранены раздельно; эксперимент не переобучает модель автоматически.

## Запуск на другом компьютере

1. Владелец предоставляет коллеге доступ: **Settings → Collaborators → Add people**. Коллега принимает приглашение под своим аккаунтом GitHub.
2.

File: literature_holdout/_original_mixed/records.jsonl (part 19 of 22)
{"rec_id": "L05-114", "lit_id": "L05", "doi": "10.1016/j.actamat.2025.120828", "name": "hardness_parameter_kappa", "estimate": {"name": "hardness_parameter_kappa", "value": 0.948, "unit": "1", "quantity_kind": "dimensionless", "source_role": "literature_fit", "provenance": {"source_id": "L05", "locator": "Table 3, row kappa", "note": null, "status": "verified"}, "uncertainty": {"kind": "unknown"}, "identifiable": true}, "pending": null, "ext": {"locator": "Table 3, row kappa", "sample_id_in_paper": "SrBaW", "formula": "Sr0.5Ba0.5Fe18O27", "synthesis": "n/a (DFT)", "measurement": {"T": {"K": 0, "note": "static DFT, no thermal effects"}, "field": null, "orientation": "magnetisation along c (easy axis) and a for MAE", "form": "ideal crystal, 92-atom cell", "density": "n/a", "texture": "n/a"}, "method": "VASP, PAW, PBE GGA+U (Dudarev, U_eff = 3 eV on Fe 3d, from linear response), 92-atom hexagonal cell P63/mmc (SrW), gamma-centred 5x5x1 k-mesh (SCF), cutoff 600 eV, SCF 1e-6 eV, forces <0.01 eV/A; SOC noncollinear for MAE with 12x12x2 k-mesh and Bloechl tetrahedra; collinear Gorter ferrimagnet 4e,4f1,4f3 antiparallel to 6g,4f2,12k,2d; K/Ca/Ba/La replace half of the Sr atoms at 2b (symmetry P-6m2)", "definition": "magnetic hardness parameter kappa = sqrt(Ku/(mu0 Ms^2)) (formula text garbled in PDF; our check reproduces 0.661 for SrW)", "status": "calculated", "verbatim": "kappa 0.948  [SrBaW]", "transformation": null, "measurement_group": "L05_SrBaW_DFT", "figure_only": false, "axes": null, "split": "literature_fit", "split_cluster": "ISLAM_L05", "tier": 2, "transfer_note": null, "notes": null, "value_original": "0.948", "unit_original": "1", "uncertainty_note": null, "qualitative": null}}
{"rec_id": "L05-115", "lit_id": "L05", "doi": "10.1016/j.actamat.2025.120828", "name": "Ku_uniaxial_MAE_constant", "estimate": null, "pending": {"name": "Ku_uniaxial_MAE_constant", "value": 0.582, "unit": "MJ/m^3", "proposed_quantity_kind": "energy_density", "reason": "schema Kind/unit not available", "uncertainty_std": null}, "ext": {"locator": "Table 3 (calculated MAE constant Ku ...), p. 6; Fig. 4", "sample_id_in_paper": "SrLaW", "formula": "Sr0.5La0.5Fe18O27", "synthesis": "n/a (DFT)", "measurement": {"T": {"K": 0, "note": "static DFT, no thermal effects"}, "field": null, "orientation": "magnetisation along c (easy axis) and a for MAE", "form": "ideal crystal, 92-atom cell", "density": "n/a", "texture": "n/a"}, "method": "VASP, PAW, PBE GGA+U (Dudarev, U_eff = 3 eV on Fe 3d, from linear response), 92-atom hexagonal cell P63/mmc (SrW), gamma-centred 5x5x1 k-mesh (SCF), cutoff 600 eV, SCF 1e-6 eV, forces <0.01 eV/A; SOC noncollinear for MAE with 12x12x2 k-mesh and Bloechl tetrahedra; collinear Gorter ferrimagnet 4e,4f1,4f3 antiparallel to 6g,4f2,12k,2d; K/Ca/Ba/La replace half of the Sr atoms at 2b (symmetry P-6m2)", "definition": "Ku = MAE/V, MAE = E(M||a) - E(M||c) from GGA+U+SOC total energies; Ku>0 uniaxial; equals effective first-order constant (K1+2K2 not separated); 3 methods in Fig. 4 agree in trend (DFT energy, SOC energy, orbital anisotropy/Bruno)", "status": "calculated", "verbatim": "Ku (This work) 0.582 MJ/m3  [SrLaW]", "transformation": null, "measurement_group": "L05_SrLaW_DFT", "figure_only": false, "axes": null, "split": "literature_fit", "split_cluster": "ISLAM_L05", "tier": 2, "transfer_note": null, "notes": "dipole-dipole (shape) contribution ~0.033 % of MAE and not included in Ku; at T = 0 K; experiment 0.344 MJ/m3 at 300 K quoted from Ueda (secondary): DFT underestimates by ~2x", "value_original": "0.582", "unit_original": "MJ/m^3", "uncertainty_note": null, "qualitative": null}}
{"rec_id": "L05-116", "lit_id": "L05", "doi": "10.1016/j.actamat.2025.120828", "name": "mu0Ha_anisotropy_field_DFT", "estimate": {"name": "mu0Ha_anisotropy_field_DFT", "value": 2.276, "unit": "T", "quantity_kind": "mu0H", "source_role": "literature_fit", "provenance": {"source_id": "L05", "locator": "Table 3, row mu0Ha (T)", "note": "Ha defined by an effective single K (K1) formula; not the same as HA from approach-to-saturation fits", "status": "verified"}, "uncertainty": {"kind": "unknown"}, "identifiable": true}, "pending": null, "ext": {"locator": "Table 3, row mu0Ha (T)", "sample_id_in_paper": "SrLaW", "formula": "Sr0.5La0.5Fe18O27", "synthesis": "n/a (DFT)", "measurement": {"T": {"K": 0, "note": "static DFT, no thermal effects"}, "field": null, "orientation": "magnetisation along c (easy axis) and a for MAE", "form": "ideal crystal, 92-atom cell", "density": "n/a", "texture": "n/a"}, "method": "VASP, PAW, PBE GGA+U (Dudarev, U_eff = 3 eV on Fe 3d, from linear response), 92-atom hexagonal cell P63/mmc (SrW), gamma-centred 5x5x1 k-mesh (SCF), cutoff 600 eV, SCF 1e-6 eV, forces <0.01 eV/A; SOC noncollinear for MAE with 12x12x2 k-mesh and Bloechl tetrahedra; collinear Gorter ferrimagnet 4e,4f1,4f3 antiparallel to 6g,4f2,12k,2d; K/Ca/Ba/La replace half of the Sr atoms at 2b (symmetry P-6m2)", "definition": "mu0*Ha = 2Ku/Ms (uniaxial anisotropy field as mu0H; includes no demagnetisation)", "status": "calculated", "verbatim": "mu0Ha (T) 2.276  [SrLaW]", "transformation": "authors' formula; our check: 2*0.148e6/5.19e5 = 0.570 T (matches 0.569)", "measurement_group": "L05_SrLaW_DFT", "figure_only": false, "axes": null, "split": "literature_fit", "split_cluster": "ISLAM_L05", "tier": 2, "transfer_note": null, "notes": "Ha defined by an effective single K (K1) formula; not the same as HA from approach-to-saturation fits", "value_original": "2.276", "unit_original": "T", "uncertainty_note": null, "qualitative": null}}
{"rec_id": "L05-117", "lit_id": "L05", "doi": "10.1016/j.actamat.2025.120828", "name": "hardness_parameter_kappa", "estimate": {"name": "hardness_parameter_kappa", "value": 1.331, "unit": "1", "quantity_kind": "dimensionless", "source_role": "literature_fit", "provenance": {"source_id": "L05", "locator": "Table 3, row kappa", "note": null, "status": "verified"}, "uncertainty": {"kind": "unknown"}, "identifiable": true}, "pending": null, "ext": {"locator": "Table 3, row kappa", "sample_id_in_paper": "SrLaW", "formula": "Sr0.5La0.5Fe18O27", "synthesis": "n/a (DFT)", "measurement": {"T": {"K": 0, "note": "static DFT, no thermal effects"}, "field": null, "orientation": "magnetisation along c (easy axis) and a for MAE", "form": "ideal crystal, 92-atom cell", "density": "n/a", "texture": "n/a"}, "method": "VASP, PAW, PBE GGA+U (Dudarev, U_eff = 3 eV on Fe 3d, from linear response), 92-atom hexagonal cell P63/mmc (SrW), gamma-centred 5x5x1 k-mesh (SCF), cutoff 600 eV, SCF 1e-6 eV, forces <0.01 eV/A; SOC noncollinear for MAE with 12x12x2 k-mesh and Bloechl tetrahedra; collinear Gorter ferrimagnet 4e,4f1,4f3 antiparallel to 6g,4f2,12k,2d; K/Ca/Ba/La replace half of the Sr atoms at 2b (symmetry P-6m2)", "definition": "magnetic hardness parameter kappa = sqrt(Ku/(mu0 Ms^2)) (formula text garbled in PDF; our check reproduces 0.661 for SrW)", "status": "calculated", "verbatim": "kappa 1.331  [SrLaW]", "transformation": null, "measurement_group": "L05_SrLaW_DFT", "figure_only": false, "axes": null, "split": "literature_fit", "split_cluster": "ISLAM_L05", "tier": 2, "transfer_note": null, "notes": null, "value_original": "1.331", "unit_original": "1", "uncertainty_note": null, "qualitative": null}}
{"rec_id": "L05-118", "lit_id": "L05", "doi": "10.1016/j.actamat.2025.120828", "name": "MAE_site_resolved", "estimate": null, "pending": null, "ext": {"locator": "Fig. 5; Fig. 6 (d-orbital resolved); Fig. 7 (PDOS)", "sample_id_in_paper": "SrW", "formula": "SrFe18O27", "synthesis": "n/a (DFT)", "measurement": {"T": {"K": 0, "note": "static DFT, no thermal effects"}, "field": null, "orientation": "magnetisation along c (easy axis) and a for MAE", "form": "ideal crystal, 92-atom cell", "density": "n/a", "texture": "n/a"}, "method": "VASP, PAW, PBE GGA+U (Dudarev, U_eff = 3 eV on Fe 3d, from linear response), 92-atom hexagonal cell P63/mmc (SrW), gamma-centred 5x5x1 k-mesh (SCF), cutoff 600 eV, SCF 1e-6 eV, forces <0.01 eV/A; SOC noncollinear for MAE with 12x12x2 k-mesh and Bloechl tetrahedra; collinear Gorter ferrimagnet 4e,4f1,4f3 antiparallel to 6g,4f2,12k,2d; K/Ca/Ba/La replace half of the Sr atoms at 2b (symmetry P-6m2)", "definition": "site-resolved MAE (second-order perturbation, SOC-energy method); 2d (bipyramidal) gives the largest single-ion contribution per atom", "status": "calculated", "verbatim": "in the pure SrW, the MAE contribution is primarily governed by the Fe(6g), Fe(4f2), Fe(12k), and Fe(2d) site with small contributions from Fe(4e), Fe(4f1), and Fe(4f3).", "transformation": null, "measurement_group": "L05_SrW_DFT", "figure_only": true, "axes": "Fig. 5: bars of sublattice MAE contribution (meV) for 4e,4f1,6g,4f2,12k,4f3,2d; error bars = std over atoms in sublattice", "split": "literature_fit", "split_cluster": "ISLAM_L05", "tier": 2, "transfer_note": null, "notes": null, "value_original": null, "unit_original": null, "uncertainty_note": null, "qualitative": null}}
{"rec_id": "L05-119", "lit_id": "L05", "doi": "10.1016/j.actamat.2025.120828", "name": "exchange_J_not_computed", "estimate": null, "pending": null, "ext": {"locator": "Conclusion, last sentence", "sample_id_in_paper": "SrW", "formula": "SrFe18O27", "synthesis": "n/a (DFT)", "measurement": {"T": {"K": 0, "note": "static DFT, no thermal effects"}, "field": null, "orientation": "magnetisation along c (easy axis) and a for MAE", "form": "ideal crystal, 92-atom cell", "density": "n/a", "texture": "n/a"}, "method": "VASP, PAW, PBE GGA+U (Dudarev, U_eff = 3 eV on Fe 3d, from linear response), 92-atom hexagonal cell P63/mmc (SrW), gamma-centred 5x5x1 k-mesh (SCF), cutoff 600 eV, SCF 1e-6 eV, forces <0.01 eV/A; SOC noncollinear for MAE with 12x12x2 k-mesh and Bloechl tetrahedra; collinear Gorter ferrimagnet 4e,4f1,4f3 antiparallel to 6g,4f2,12k,2d; K/Ca/Ba/La replace half of the Sr atoms at 2b (symmetry P-6m2)", "definition": "J_ij explicitly deferred by authors; L04 (Islam 2024 PRB) full text not available -> J_ij for SrW not in corpus", "status": "calculated", "verbatim": "Nonetheless, to fully understand the magnetic interactions in these systems, further calculations of the exchange coupling parameters are required", "transformation": null, "measurement_group": "L05_SrW_DFT", "figure_only": false, "axes": null, "split": "literature_fit", "split_cluster": "ISLAM_L05", "tier": 2, "transfer_note": null, "notes": "GAP: exchange J for W-phase: need DFT (our own)", "value_original": null, "unit_original": null, "uncertainty_note": null, "qualitative": "no exchange constants J_ij in this paper"}}
{"rec_id": "L05-120", "lit_id": "L05", "doi": "10.1016/j.actamat.2025.120828", "name": "Ku_experimental_300K_cited", "estimate": null, "pending": {"name": "Ku_experimental_300K_cited", "value": 0.344, "unit": "MJ/m^3", "proposed_quantity_kind": "energy_density", "reason": "split=excluded_secondary_citation: kept as claim, not a parameter estimate", "uncertainty_std": null}, "ext": {"locator": "Section 3.4 and Table 3 footnote a (Ref. [65])", "sample_id_in_paper": "SrW", "formula": "SrFe18O27", "synthesis": "n/a (DFT)", "measurement": {"T": {"K": 0, "note": "static DFT, no thermal effects"}, "field": null, "orientation": "magnetisation along c (easy axis) and a for MAE", "form": "ideal crystal, 92-atom cell", "density": "n/a", "texture": "n/a"}, "method": "VASP, PAW, PBE GGA+U (Dudarev, U_eff = 3 eV on Fe 3d, from linear response), 92-atom hexagonal cell P63/mmc (SrW), gamma-centred 5x5x1 k-mesh (SCF), cutoff 600 eV, SCF 1e-6 eV, forces <0.01 eV/A; SOC noncollinear for MAE with 12x12x2 k-mesh and Bloechl tetrahedra; collinear Gorter ferrimagnet 4e,4f1,4f3 antiparallel to 6g,4f2,12k,2d; K/Ca/Ba/La replace half of the Sr atoms at 2b (symmetry P-6m2)", "definition": "experimental Ku of SrFe18O27 at 300 K quoted from Ueda et al. [65]; primary source not in corpus (anisotropy field decreases below ~100 K there)", "status": "measured", "verbatim": "which is roughly half of the experimental value of 0.344 MJ/m3 obtained at room temperature [65]", "transformation": null, "measurement_group": "L05_SrW_DFT", "figure_only": false, "axes": null, "split": "excluded_secondary_citation", "split_cluster": "SECONDARY", "tier": 2, "transfer_note": null, "notes": "secondary citation; locate primary (Ueda) before using as holdout", "value_original": null, "unit_original": "MJ/m^3", "uncertainty_note": null, "qualitative": null}}
{"rec_id": "L05-121", "lit_id": "L05", "doi": "10.1016/j.actamat.2025.120828", "name": "m_tot_experimental_cited", "estimate": null, "pending": {"name": "m_tot_experimental_cited", "value": 56.6, "unit": "muB", "proposed_quantity_kind": "magnetic_moment", "reason": "split=excluded_secondary_citation: kept as claim, not a parameter estimate", "uncertainty_std": null}, "ext": {"locator": "Table 2, last row (Expt.), footnote a (Ref. [65])", "sample_id_in_paper": "SrW", "formula": "SrFe18O27", "synthesis": "n/a (DFT)", "measurement": {"T": {"K": 0, "note": "static DFT, no thermal effects"}, "field": null, "orientation": "magnetisation along c (easy axis) and a for MAE", "form": "ideal crystal, 92-atom cell", "density": "n/a", "texture": "n/a"}, "method": "VASP, PAW, PBE GGA+U (Dudarev, U_eff = 3 eV on Fe 3d, from linear response), 92-atom hexagonal cell P63/mmc (SrW), gamma-centred 5x5x1 k-mesh (SCF), cutoff 600 eV, SCF 1e-6 eV, forces <0.01 eV/A; SOC noncollinear for MAE with 12x12x2 k-mesh and Bloechl tetrahedra; collinear Gorter ferrimagnet 4e,4f1,4f3 antiparallel to 6g,4f2,12k,2d; K/Ca/Ba/La replace half of the Sr atoms at 2b (symmetry P-6m2)", "definition": "experimental total moment per unit cell from Ueda [65]; temperature not stated here", "status": "measured", "verbatim": "mtot/u.c. (Expt.) 56.60 [Ref. 65]", "transformation": null, "measurement_group": "L05_SrW_DFT", "figure_only": false, "axes": null, "split": "excluded_secondary_citation", "split_cluster": "SECONDARY", "tier": 2, "transfer_note": null, "notes": "secondary citation", "value_original": null, "unit_original": "muB", "uncertainty_note": null, "qualitative": null}}
{"rec_id": "L11-001", "lit_id": "L11", "doi": "10.1088/1674-1056/ad39d5", "name": "Ms_RT", "estimate": null, "pending": {"name": "Ms_RT", "value": 95.34, "unit": "A*m^2/kg", "proposed_quantity_kind": "specific_magnetization", "reason": "schema Kind/unit not available", "uncertainty_std": null}, "ext": {"locator": "Table 2 (room temperature magnetic parameters), p. 066801-5; Fig. 5(b)-(f)", "sample_id_in_paper": "BaMe2Fe16O27 Me=Fe", "formula": "BaFe18O27", "synthesis": "solid-state: BaCO3 (99.0 %), Fe2O3 (99.0 %), ZnO (99.999 %), MnO (99.0 %), NiO (99.0 %), Co3O4 (99.0 %); planetary ball mill 200 rpm 2 h in deionised water; sintered 1300 C 3 h in muffle furnace (air assumed, not stated), except BaFe18O27 sintered in tube furnace under N2", "measurement": {"T": {"K": 300}, "field": "+-30 kOe (fit at high field, 1/H^2 axis 2-7 x 1e-9 Oe^-2)", "orientation": null, "form": "powder (hexagonal plates, mean grain size 5.7-12.8 um from SEM)", "density": null, "texture": "BaFe18O27: (00l) intensity variation -> some texture; others random"}, "method": "VSM (Quantum Design DynaCool), law of approach to saturation", "definition": "Ms from linear fit M vs 1/H^2 (law of approach to saturation, M = Ms(1 - B/H^2)), PPMS-VSM 300 K, +-30 kOe", "status": "measured", "verbatim": "Fe  Ms = 95.34 emu/g  Hcj = 375 Oe  Ha = 13739.57 Oe", "transformation": "emu/g -> A m^2/kg: factor 1 (numerically identical)", "measurement_group": "L11_Fe", "figure_only": false, "axes": null, "split": "literature_holdout", "split_cluster": "HE_L11", "tier": 3, "transfer_note": "Ba -> Sr transfer NOT justified a priori: Ba2+ (1.35 A) vs Sr2+ (1.13-1.18 A) changes c/a, Fe2+ stability (Sr-W needs low pO2, ref C004) and site preference; use only as holdout/transfer test with inflated uncertainty", "notes": null, "value_original": "95.34", "unit_original": "A*m^2/kg", "uncertainty_note": null, "qualitative": null}}
{"rec_id": "L11-002", "lit_id": "L11", "doi": "10.1088/1674-1056/ad39d5", "name": "Hcj_RT", "estimate": {"name": "Hcj_RT", "value": 375.0, "unit": "Oe", "quantity_kind": "H_field", "source_role": "literature_holdout", "provenance": {"source_id": "L11", "locator": "Table 2, p. 066801-5", "note": null, "status": "verified"}, "uncertainty": {"kind": "unknown"}, "identifiable": true}, "pending": null, "ext": {"locator": "Table 2, p. 066801-5", "sample_id_in_paper": "BaMe2Fe16O27 Me=Fe", "formula": "BaFe18O27", "synthesis": "solid-state: BaCO3 (99.0 %), Fe2O3 (99.0 %), ZnO (99.999 %), MnO (99.0 %), NiO (99.0 %), Co3O4 (99.0 %); planetary ball mill 200 rpm 2 h in deionised water; sintered 1300 C 3 h in muffle furnace (air assumed, not stated), except BaFe18O27 sintered in tube furnace under N2", "measurement": {"T": {"K": 300}, "field": "+-30 kOe", "orientation": null, "form": "powder (hexagonal plates, mean grain size 5.7-12.8 um from SEM)", "density": null, "texture": "BaFe18O27: (00l) intensity variation -> some texture; others random"}, "method": "VSM", "definition": "intrinsic coercivity (H_cj) from M(H) loop; multidomain grains", "status": "measured", "verbatim": "Fe  Hcj = 375 Oe", "transformation": "none (CGS Oe kept; 1 Oe = 79.5775 A/m per paper)", "measurement_group": "L11_Fe", "figure_only": false, "axes": null, "split": "literature_holdout", "split_cluster": "HE_L11", "tier": 3, "transfer_note": "Ba -> Sr transfer NOT justified a priori: Ba2+ (1.35 A) vs Sr2+ (1.13-1.18 A) changes c/a, Fe2+ stability (Sr-W needs low pO2, ref C004) and site preference; use only as holdout/transfer test with inflated uncertainty", "notes": null, "value_original": "375", "unit_original": "Oe", "uncertainty_note": null, "qualitative": null}}
{"rec_id": "L11-003", "lit_id": "L11", "doi": "10.1088/1674-1056/ad39d5", "name": "Ha_anisotropy_field_RT", "estimate": {"name": "Ha_anisotropy_field_RT", "value": 13739.57, "unit": "Oe", "quantity_kind": "H_field", "source_role": "literature_holdout", "provenance": {"source_id": "L11", "locator": "Table 2, p. 066801-5; Eq. (3)", "note": "compare DFT mu0Ha(SrW)=0.569 T (L05) vs 1.374 T here (13739.57 Oe as mu0H): a factor ~2.4 difference -> method/Ba-Sr/temperature differences, see CONFLICTS", "status": "verified"}, "uncertainty": {"kind": "unknown"}, "identifiable": true}, "pending": null, "ext": {"locator": "Table 2, p. 066801-5; Eq. (3)", "sample_id_in_paper": "BaMe2Fe16O27 Me=Fe", "formula": "BaFe18O27", "synthesis": "solid-state: BaCO3 (99.0 %), Fe2O3 (99.0 %), ZnO (99.999 %), MnO (99.0 %), NiO (99.0 %), Co3O4 (99.0 %); planetary ball mill 200 rpm 2 h in deionised water; sintered 1300 C 3 h in muffle furnace (air assumed, not stated), except BaFe18O27 sintered in tube furnace under N2", "measurement": {"T": {"K": 300}, "field": null, "orientation": null, "form": "powder (hexagonal plates, mean grain size 5.7-12.8 um from SEM)", "density": null, "texture": "BaFe18O27: (00l) intensity variation -> some texture; others random"}, "method": "VSM, law of approach to saturation", "definition": "Ha obtained from the 1/H^2 coefficient B = Ha^2/15 = 4K1^2/(15 Ms^2) of the law of approach to saturation (uniaxial hexagonal, K2=0 assumed); NOT a direct HA measurement; Co2W is easy-plane so the formula (uniaxial) is not applicable there (authors note Co2W planar)", "status": "measured", "verbatim": "Fe  Ha = 13739.57 Oe", "transformation": "none (Oe); 13739.57 Oe = 1.0934e6 A/m (derived_by_us)", "measurement_group": "L11_Fe", "figure_only": false, "axes": null, "split": "literature_holdout", "split_cluster": "HE_L11", "tier": 3, "transfer_note": "Ba -> Sr transfer NOT justified a priori: Ba2+ (1.35 A) vs Sr2+ (1.13-1.18 A) changes c/a, Fe2+ stability (Sr-W needs low pO2, ref C004) and site preference; use only as holdout/transfer test with inflated uncertainty", "notes": "compare DFT mu0Ha(SrW)=0.569 T (L05) vs 1.374 T here (13739.57 Oe as mu0H): a factor ~2.4 difference -> method/Ba-Sr/temperature differences, see CONFLICTS", "value_original": "13739.57", "unit_original": "Oe", "uncertainty_note": null, "qualitative": null}}
{"rec_id": "L11-004", "lit_id": "L11", "doi": "10.1088/1674-1056/ad39d5", "name": "Ms_RT", "estimate": null, "pending": {"name": "Ms_RT", "value": 74.9, "unit": "A*m^2/kg", "proposed_quantity_kind": "specific_magnetization", "reason": "schema Kind/unit not available", "uncertainty_std": null}, "ext": {"locator": "Table 2 (room temperature magnetic parameters), p. 066801-5; Fig. 5(b)-(f)", "sample_id_in_paper": "BaMe2Fe16O27 Me=Co", "formula": "BaFe16Co2O27", "synthesis": "solid-state: BaCO3 (99.0 %), Fe2O3 (99.0 %), ZnO (99.999 %), MnO (99.0 %), NiO (99.0 %), Co3O4 (99.0 %); planetary ball mill 200 rpm 2 h in deionised water; sintered 1300 C 3 h in muffle furnace (air assumed, not stated), except BaFe18O27 sintered in tube furnace under N2", "measurement": {"T": {"K": 300}, "field": "+-30 kOe (fit at high field, 1/H^2 axis 2-7 x 1e-9 Oe^-2)", "orientation": null, "form": "powder (hexagonal plates, mean grain size 5.7-12.8 um from SEM)", "density": null, "texture": "BaFe18O27: (00l) intensity variation -> some texture; others random"}, "method": "VSM (Quantum Design DynaCool), law of approach to saturation", "definition": "Ms from linear fit M vs 1/H^2 (law of approach to saturation, M = Ms(1 - B/H^2)), PPMS-VSM 300 K, +-30 kOe", "status": "measured", "verbatim": "Co  Ms = 74.90 emu/g  Hcj = 71 Oe  Ha = 10750.90 Oe", "transformation": "emu/g -> A m^2/kg: factor 1 (numerically identical)", "measurement_group": "L11_Co", "figure_only": false, "axes": null, "split": "literature_holdout", "split_cluster": "HE_L11", "tier": 3, "transfer_note": "Ba -> Sr transfer NOT justified a priori: Ba2+ (1.35 A) vs Sr2+ (1.13-1.18 A) changes c/a, Fe2+ stability (Sr-W needs low pO2, ref C004) and site preference; use only as holdout/transfer test with inflated uncertainty", "notes": null, "value_original": "74.90", "unit_original": "A*m^2/kg", "uncertainty_note": null, "qualitative": null}}
{"rec_id": "L11-005", "lit_id": "L11", "doi": "10.1088/1674-1056/ad39d5", "name": "Hcj_RT", "estimate": {"name": "Hcj_RT", "value": 71.0, "unit": "Oe", "quantity_kind": "H_field", "source_role": "literature_holdout", "provenance": {"source_id": "L11", "locator": "Table 2, p. 066801-5", "note": null, "status": "verified"}, "uncertainty": {"kind": "unknown"}, "identifiable": true}, "pending": null, "ext": {"locator": "Table 2, p. 066801-5", "sample_id_in_paper": "BaMe2Fe16O27 Me=Co", "formula": "BaFe16Co2O27", "synthesis": "solid-state: BaCO3 (99.0 %), Fe2O3 (99.0 %), ZnO (99.999 %), MnO (99.0 %), NiO (99.0 %), Co3O4 (99.0 %); planetary ball mill 200 rpm 2 h in deionised water; sintered 1300 C 3 h in muffle furnace (air assumed, not stated), except BaFe18O27 sintered in tube furnace under N2", "measurement": {"T": {"K": 300}, "field": "+-30 kOe", "orientation": null, "form": "powder (hexagonal plates, mean grain size 5.7-12.8 um from SEM)", "density": null, "texture": "BaFe18O27: (00l) intensity variation -> some texture; others random"}, "method": "VSM", "definition": "intrinsic coercivity (H_cj) from M(H) loop; multidomain grains", "status": "measured", "verbatim": "Co  Hcj = 71 Oe", "transformation": "none (CGS Oe kept; 1 Oe = 79.5775 A/m per paper)", "measurement_group": "L11_Co", "figure_only": false, "axes": null, "split": "literature_holdout", "split_cluster": "HE_L11", "tier": 3, "transfer_note": "Ba -> Sr transfer NOT justified a priori: Ba2+ (1.35 A) vs Sr2+ (1.13-1.18 A) changes c/a, Fe2+ stability (Sr-W needs low pO2, ref C004) and site preference; use only as holdout/transfer test with inflated uncertainty", "notes": null, "value_original": "71", "unit_original": "Oe", "uncertainty_note": null, "qualitative": null}}
{"rec_id": "L11-006", "lit_id": "L11", "doi": "10.1088/1674-1056/ad39d5", "name": "Ha_anisotropy_field_RT", "estimate": {"name": "Ha_anisotropy_field_RT", "value": 10750.9, "unit": "Oe", "quantity_kind": "H_field", "source_role": "literature_holdout", "provenance": {"source_id": "L11", "locator": "Table 2, p. 066801-5; Eq. (3)", "note": "Co sample: planar anisotropy -> value is formal; compare DFT mu0Ha(SrW)=0.569 T vs Ba Fe2W 1.374 T (13739.57 Oe as mu0Ha)", "status": "verified"}, "uncertainty": {"kind": "unknown"}, "identifiable": true}, "pending": null, "ext": {"locator": "Table 2, p. 066801-5; Eq. (3)", "sample_id_in_paper": "BaMe2Fe16O27 Me=Co", "formula": "BaFe16Co2O27", "synthesis": "solid-state: BaCO3 (99.0 %), Fe2O3 (99.0 %), ZnO (99.999 %), MnO (99.0 %), NiO (99.0 %), Co3O4 (99.0 %); planetary ball mill 200 rpm 2 h in deionised water; sintered 1300 C 3 h in muffle furnace (air assumed, not stated), except BaFe18O27 sintered in tube furnace under N2", "measurement": {"T": {"K": 300}, "field": null, "orientation": null, "form": "powder (hexagonal plates, mean grain size 5.7-12.8 um from SEM)", "density": null, "texture": "BaFe18O27: (00l) intensity variation -> some texture; others random"}, "method": "VSM, law of approach to saturation", "definition": "Ha obtained from the 1/H^2 coefficient B = Ha^2/15 = 4K1^2/(15 Ms^2) of the law of approach to saturation (uniaxial hexagonal, K2=0 assumed); NOT a direct HA measurement; Co2W is easy-plane so the formula (uniaxial) is not applicable there (authors note Co2W planar)", "status": "measured", "verbatim": "Co  Ha = 10750.90 Oe", "transformation": "none (Oe); 13739.57 Oe = 1.0934e6 A/m (derived_by_us)", "measurement_group": "L11_Co", "figure_only": false, "axes": null, "split": "literature_holdout", "split_cluster": "HE_L11", "tier": 3, "transfer_note": "Ba -> Sr transfer NOT justified a priori: Ba2+ (1.35 A) vs Sr2+ (1.13-1.18 A) changes c/a, Fe2+ stability (Sr-W needs low pO2, ref C004) and site preference; use only as holdout/transfer test with inflated uncertainty", "notes": "Co sample: planar anisotropy -> value is formal; compare DFT mu0Ha(SrW)=0.569 T vs Ba Fe2W 1.374 T (13739.57 Oe as mu0Ha)", "value_original": "10750.90", "unit_original": "Oe", "uncertainty_note": null, "qualitative": null}}
{"rec_id": "L11-007", "lit_id": "L11", "doi": "10.1088/1674-1056/ad39d5", "name": "Ms_RT", "estimate": null, "pending": {"name": "Ms_RT", "value": 69.49, "unit": "A*m^2/kg", "proposed_quantity_kind": "specific_magnetization", "reason": "schema Kind/unit not available", "uncertainty_std": null}, "ext": {"locator": "Table 2 (room temperature magnetic parameters), p. 066801-5; Fig. 5(b)-(f)", "sample_id_in_paper": "BaMe2Fe16O27 Me=Ni", "formula": "BaFe16Ni2O27", "synthesis": "solid-state: BaCO3 (99.0 %), Fe2O3 (99.0 %), ZnO (99.999 %), MnO (99.0 %), NiO (99.0 %), Co3O4 (99.0 %); planetary ball mill 200 rpm 2 h in deionised water; sintered 1300 C 3 h in muffle furnace (air assumed, not stated), except BaFe18O27 sintered in tube furnace under N2", "measurement": {"T": {"K": 300}, "field": "+-30 kOe (fit at high field, 1/H^2 axis 2-7 x 1e-9 Oe^-2)", "orientation": null, "form": "powder (hexagonal plates, mean grain size 5.7-12.8 um from SEM)", "density": null, "texture": "BaFe18O27: (00l) intensity variation -> some texture; others random"}, "method": "VSM (Quantum Design DynaCool), law of approach to saturation", "definition": "Ms from linear fit M vs 1/H^2 (law of approach to saturation, M = Ms(1 - B/H^2)), PPMS-VSM 300 K, +-30 kOe", "status": "measured", "verbatim": "Ni  Ms = 69.49 emu/g  Hcj = 457 Oe  Ha = 10700.60 Oe", "transformation": "emu/g -> A m^2/kg: factor 1 (numerically identical)", "measurement_group": "L11_Ni", "figure_only": false, "axes": null, "split": "literature_holdout", "split_cluster": "HE_L11", "tier": 3, "transfer_note": "Ba -> Sr transfer NOT justified a priori: Ba2+ (1.35 A) vs Sr2+ (1.13-1.18 A) changes c/a, Fe2+ stability (Sr-W needs low pO2, ref C004) and site preference; use only as holdout/transfer test with inflated uncertainty", "notes": null, "value_original": "69.49", "unit_original": "A*m^2/kg", "uncertainty_note": null, "qualitative": null}}
{"rec_id": "L11-008", "lit_id": "L11", "doi": "10.1088/1674-1056/ad39d5", "name": "Hcj_RT", "estimate": {"name": "Hcj_RT", "value": 457.0, "unit": "Oe", "quantity_kind": "H_field", "source_role": "literature_holdout", "provenance": {"source_id": "L11", "locator": "Table 2, p. 066801-5", "note": null, "status": "verified"}, "uncertainty": {"kind": "unknown"}, "identifiable": true}, "pending": null, "ext": {"locator": "Table 2, p. 066801-5", "sample_id_in_paper": "BaMe2Fe16O27 Me=Ni", "formula": "BaFe16Ni2O27", "synthesis": "solid-state: BaCO3 (99.0 %), Fe2O3 (99.0 %), ZnO (99.999 %), MnO (99.0 %), NiO (99.0 %), Co3O4 (99.0 %); planetary ball mill 200 rpm 2 h in deionised water; sintered 1300 C 3 h in muffle furnace (air assumed, not stated), except BaFe18O27 sintered in tube furnace under N2", "measurement": {"T": {"K": 300}, "field": "+-30 kOe", "orientation": null, "form": "powder (hexagonal plates, mean grain size 5.7-12.8 um from SEM)", "density": null, "texture": "BaFe18O27: (00l) intensity variation -> some texture; others random"}, "method": "VSM", "definition": "intrinsic coercivity (H_cj) from M(H) loop; multidomain grains", "status": "measured", "verbatim": "Ni  Hcj = 457 Oe", "transformation": "none (CGS Oe kept; 1 Oe = 79.5775 A/m per paper)", "measurement_group": "L11_Ni", "figure_only": false, "axes": null, "split": "literature_holdout", "split_cluster": "HE_L11", "tier": 3, "transfer_note": "Ba -> Sr transfer NOT justified a priori: Ba2+ (1.35 A) vs Sr2+ (1.13-1.18 A) changes c/a, Fe2+ stability (Sr-W needs low pO2, ref C004) and site preference; use only as holdout/transfer test with inflated uncertainty", "notes": null, "value_original": "457", "unit_original": "Oe", "uncertainty_note": null, "qualitative": null}}
{"rec_id": "L11-009", "lit_id": "L11", "doi": "10.1088/1674-1056/ad39d5", "name": "Ha_anisotropy_field_RT", "estimate": {"name": "Ha_anisotropy_field_RT", "value": 10700.6, "unit": "Oe", "quantity_kind": "H_field", "source_role": "literature_holdout", "provenance": {"source_id": "L11", "locator": "Table 2, p. 066801-5; Eq. (3)", "note": null, "status": "verified"}, "uncertainty": {"kind": "unknown"}, "identifiable": true}, "pending": null, "ext": {"locator": "Table 2, p. 066801-5; Eq. (3)", "sample_id_in_paper": "BaMe2Fe16O27 Me=Ni", "formula": "BaFe16Ni2O27", "synthesis": "solid-state: BaCO3 (99.0 %), Fe2O3 (99.0 %), ZnO (99.999 %), MnO (99.0 %), NiO (99.0 %), Co3O4 (99.0 %); planetary ball mill 200 rpm 2 h in deionised water; sintered 1300 C 3 h in muffle furnace (air assumed, not stated), except BaFe18O27 sintered in tube furnace under N2", "measurement": {"T": {"K": 300}, "field": null, "orientation": null, "form": "powder (hexagonal plates, mean grain size 5.7-12.8 um from SEM)", "density": null, "texture": "BaFe18O27: (00l) intensity variation -> some texture; others random"}, "method": "VSM, law of approach to saturation", "definition": "Ha obtained from the 1/H^2 coefficient B = Ha^2/15 = 4K1^2/(15 Ms^2) of the law of approach to saturation (uniaxial hexagonal, K2=0 assumed); NOT a direct HA measurement; Co2W is easy-plane so the formula (uniaxial) is not applicable there (authors note Co2W planar)", "status": "measured", "verbatim": "Ni  Ha = 10700.60 Oe", "transformation": "none (Oe); 13739.57 Oe = 1.0934e6 A/m (derived_by_us)", "measurement_group": "L11_Ni", "figure_only": false, "axes": null, "split": "literature_holdout", "split_cluster": "HE_L11", "tier": 3, "transfer_note": "Ba -> Sr transfer NOT justified a priori: Ba2+ (1.35 A) vs Sr2+ (1.13-1.18 A) changes c/a, Fe2+ stability (Sr-W needs low pO2, ref C004) and site preference; use only as holdout/transfer test with inflated uncertainty", "notes": null, "value_original": "10700.60", "unit_original": "Oe", "uncertainty_note": null, "qualitative": null}}
{"rec_id": "L11-010", "lit_id": "L11", "doi": "10.1088/1674-1056/ad39d5", "name": "Ms_RT", "estimate": null, "pending": {"name": "Ms_RT", "value": 72.9, "unit": "A*m^2/kg", "proposed_quantity_kind": "specific_magnetization", "reason": "schema Kind/unit not available", "uncertainty_std": null}, "ext": {"locator": "Table 2 (room temperature magnetic parameters), p. 066801-5; Fig. 5(b)-(f)", "sample_id_in_paper": "BaMe2Fe16O27 Me=Zn", "formula": "BaFe16Zn2O27", "synthesis": "solid-state: BaCO3 (99.0 %), Fe2O3 (99.0 %), ZnO (99.999 %), MnO (99.0 %), NiO (99.0 %), Co3O4 (99.0 %); planetary ball mill 200 rpm 2 h in deionised water; sintered 1300 C 3 h in muffle furnace (air assumed, not stated), except BaFe18O27 sintered in tube furnace under N2", "measurement": {"T": {"K": 300}, "field": "+-30 kOe (fit at high field, 1/H^2 axis 2-7 x 1e-9 Oe^-2)", "orientation": null, "form": "powder (hexagonal plates, mean grain size 5.7-12.8 um from SEM)", "density": null, "texture": "BaFe18O27: (00l) intensity variation -> some texture; others random"}, "method": "VSM (Quantum Design DynaCool), law of approach to saturation", "definition": "Ms from linear fit M vs 1/H^2 (law of approach to saturation, M = Ms(1 - B/H^2)), PPMS-VSM 300 K, +-30 kOe", "status": "measured", "verbatim": "Zn  Ms = 72.90 emu/g  Hcj = 439 Oe  Ha = 12206.23 Oe", "transformation": "emu/g -> A m^2/kg: factor 1 (numerically identical)", "measurement_group": "L11_Zn", "figure_only": false, "axes": null, "split": "literature_holdout", "split_cluster": "HE_L11", "tier": 3, "transfer_note": "Ba -> Sr transfer NOT justified a priori: Ba2+ (1.35 A) vs Sr2+ (1.13-1.18 A) changes c/a, Fe2+ stability (Sr-W needs low pO2, ref C004) and site preference; use only as holdout/transfer test with inflated uncertainty", "notes": null, "value_original": "72.90", "unit_original": "A*m^2/kg", "uncertainty_note": null, "qualitative": null}}
{"rec_id": "L11-011", "lit_id": "L11", "doi": "10.1088/1674-1056/ad39d5", "name": "Hcj_RT", "estimate": {"name": "Hcj_RT", "value": 439.0, "unit": "Oe", "quantity_kind": "H_field", "source_role": "literature_holdout", "provenance": {"source_id": "L11", "locator": "Table 2, p. 066801-5", "note": null, "status": "verified"}, "uncertainty": {"kind": "unknown"}, "identifiable": true}, "pending": null, "ext": {"locator": "Table 2, p. 066801-5", "sample_id_in_paper": "BaMe2Fe16O27 Me=Zn", "formula": "BaFe16Zn2O27", "synthesis": "solid-state: BaCO3 (99.0 %), Fe2O3 (99.0 %), ZnO (99.999 %), MnO (99.0 %), NiO (99.0 %), Co3O4 (99.0 %); planetary ball mill 200 rpm 2 h in deionised water; sintered 1300 C 3 h in muffle furnace (air assumed, not stated), except BaFe18O27 sintered in tube furnace under N2", "measurement": {"T": {"K": 300}, "field": "+-30 kOe", "orientation": null, "form": "powder (hexagonal plates, mean grain size 5.7-12.8 um from SEM)", "density": null, "texture": "BaFe18O27: (00l) intensity variation -> some texture; others random"}, "method": "VSM", "definition": "intrinsic coercivity (H_cj) from M(H) loop; multidomain grains", "status": "measured", "verbatim": "Zn  Hcj = 439 Oe", "transformation": "none (CGS Oe kept; 1 Oe = 79.5775 A/m per paper)", "measurement_group": "L11_Zn", "figure_only": false, "axes": null, "split": "literature_holdout", "split_cluster": "HE_L11", "tier": 3, "transfer_note": "Ba -> Sr transfer NOT justified a priori: Ba2+ (1.35 A) vs Sr2+ (1.13-1.18 A) changes c/a, Fe2+ stability (Sr-W needs low pO2, ref C004) and site preference; use only as holdout/transfer test with inflated uncertainty", "notes": null, "value_original": "439", "unit_original": "Oe", "uncertainty_note": null, "qualitative": null}}
{"rec_id": "L11-012", "lit_id": "L11", "doi": "10.1088/1674-1056/ad39d5", "name": "Ha_anisotropy_field_RT", "estimate": {"name": "Ha_anisotropy_field_RT", "value": 12206.23, "unit": "Oe", "quantity_kind": "H_field", "source_role": "literature_holdout", "provenance": {"source_id": "L11", "locator": "Table 2, p. 066801-5; Eq. (3)", "note": null, "status": "verified"}, "uncertainty": {"kind": "unknown"}, "identifiable": true}, "pending": null, "ext": {"locator": "Table 2, p. 066801-5; Eq. (3)", "sample_id_in_paper": "BaMe2Fe16O27 Me=Zn", "formula": "BaFe16Zn2O27", "synthesis": "solid-state: BaCO3 (99.0 %), Fe2O3 (99.0 %), ZnO (99.999 %), MnO (99.0 %), NiO (99.0 %), Co3O4 (99.0 %); planetary ball mill 200 rpm 2 h in deionised water; sintered 1300 C 3 h in muffle furnace (air assumed, not stated), except BaFe18O27 sintered in tube furnace under N2", "measurement": {"T": {"K": 300}, "field": null, "orientation": null, "form": "powder (hexagonal plates, mean grain size 5.7-12.8 um from SEM)", "density": null, "texture": "BaFe18O27: (00l) intensity variation -> some texture; others random"}, "method": "VSM, law of approach to saturation", "definition": "Ha obtained from the 1/H^2 coefficient B = Ha^2/15 = 4K1^2/(15 Ms^2) of the law of approach to saturation (uniaxial hexagonal, K2=0 assumed); NOT a direct HA measurement; Co2W is easy-plane so the formula (uniaxial) is not applicable there (authors note Co2W planar)", "status": "measured", "verbatim": "Zn  Ha = 12206.23 Oe", "transformation": "none (Oe); 13739.57 Oe = 1.0934e6 A/m (derived_by_us)", "measurement_group": "L11_Zn", "figure_only": false, "axes": null, "split": "literature_holdout", "split_cluster": "HE_L11", "tier": 3, "transfer_note": "Ba -> Sr transfer NOT justified a priori: Ba2+ (1.35 A) vs Sr2+ (1.13-1.18 A) changes c/a, Fe2+ stability (Sr-W needs low pO2, ref C004) and site preference; use only as holdout/transfer test with inflated uncertainty", "notes": null, "value_original": "12206.23", "unit_original": "Oe", "uncertainty_note": null, "qualitative": null}}
{"rec_id": "L11-013", "lit_id": "L11", "doi": "10.1088/1674-1056/ad39d5", "name": "Ms_RT", "estimate": null, "pending": {"name": "Ms_RT", "value": 47.77, "unit": "A*m^2/kg", "proposed_quantity_kind": "specific_magnetization", "reason": "schema Kind/unit not available", "uncertainty_std": null}, "ext": {"locator": "Table 2 (room temperature magnetic parameters), p. 066801-5; Fig. 5(b)-(f)", "sample_id_in_paper": "BaMe2Fe16O27 Me=Mn", "formula": "BaFe16Mn2O27", "synthesis": "solid-state: BaCO3 (99.0 %), Fe2O3 (99.0 %), ZnO (99.999 %), MnO (99.0 %), NiO (99.0 %), Co3O4 (99.0 %); planetary ball mill 200 rpm 2 h in deionised water; sintered 1300 C 3 h in muffle furnace (air assumed, not stated), except BaFe18O27 sintered in tube furnace under N2", "measurement": {"T": {"K": 300}, "field": "+-30 kOe (fit at high field, 1/H^2 axis 2-7 x 1e-9 Oe^-2)", "orientation": null, "form": "powder (hexagonal plates, mean grain size 5.7-12.8 um from SEM)", "density": null, "texture": "BaFe18O27: (00l) intensity variation -> some texture; others random"}, "method": "VSM (Quantum Design DynaCool), law of approach to saturation", "definition": "Ms from linear fit M vs 1/H^2 (law of approach to saturation, M = Ms(1 - B/H^2)), PPMS-VSM 300 K, +-30 kOe", "status": "measured", "verbatim": "Mn  Ms = 47.77 emu/g  Hcj = 429 Oe  Ha = 11301.48 Oe", "transformation": "emu/g -> A m^2/kg: factor 1 (numerically identical)", "measurement_group": "L11_Mn", "figure_only": false, "axes": null, "split": "literature_holdout", "split_cluster": "HE_L11", "tier": 3, "transfer_note": "Ba -> Sr transfer NOT justified a priori: Ba2+ (1.35 A) vs Sr2+ (1.13-1.18 A) changes c/a, Fe2+ stability (Sr-W needs low pO2, ref C004) and site preference; use only as holdout/transfer test with inflated uncertainty", "notes": null, "value_original": "47.77", "unit_original": "A*m^2/kg", "uncertainty_note": null, "qualitative": null}}
