Repository: 6Nightmare9/Hexaferrite

# HexW — модель W-гексаферритов

Приватный рабочий репозиторий: код, литература, исходные измерения, сохранённые расчёты и инструкции. Снимок от 27 октября 2026 года.

**Исследовательская версия 0.2.0. Независимая точность ФМР ≤10% пока не подтверждена.** Теория и результаты обработки измерений сохранены раздельно; эксперимент не переобучает модель автоматически.

## Запуск на другом компьютере

1. Владелец предоставляет коллеге доступ: **Settings → Collaborators → Add people**. Коллега принимает приглашение под своим аккаунтом GitHub.
2.

File: literature_holdout/_original_mixed/records.jsonl (part 20 of 22)
{"rec_id": "L11-014", "lit_id": "L11", "doi": "10.1088/1674-1056/ad39d5", "name": "Hcj_RT", "estimate": {"name": "Hcj_RT", "value": 429.0, "unit": "Oe", "quantity_kind": "H_field", "source_role": "literature_holdout", "provenance": {"source_id": "L11", "locator": "Table 2, p. 066801-5", "note": null, "status": "verified"}, "uncertainty": {"kind": "unknown"}, "identifiable": true}, "pending": null, "ext": {"locator": "Table 2, p. 066801-5", "sample_id_in_paper": "BaMe2Fe16O27 Me=Mn", "formula": "BaFe16Mn2O27", "synthesis": "solid-state: BaCO3 (99.0 %), Fe2O3 (99.0 %), ZnO (99.999 %), MnO (99.0 %), NiO (99.0 %), Co3O4 (99.0 %); planetary ball mill 200 rpm 2 h in deionised water; sintered 1300 C 3 h in muffle furnace (air assumed, not stated), except BaFe18O27 sintered in tube furnace under N2", "measurement": {"T": {"K": 300}, "field": "+-30 kOe", "orientation": null, "form": "powder (hexagonal plates, mean grain size 5.7-12.8 um from SEM)", "density": null, "texture": "BaFe18O27: (00l) intensity variation -> some texture; others random"}, "method": "VSM", "definition": "intrinsic coercivity (H_cj) from M(H) loop; multidomain grains", "status": "measured", "verbatim": "Mn  Hcj = 429 Oe", "transformation": "none (CGS Oe kept; 1 Oe = 79.5775 A/m per paper)", "measurement_group": "L11_Mn", "figure_only": false, "axes": null, "split": "literature_holdout", "split_cluster": "HE_L11", "tier": 3, "transfer_note": "Ba -> Sr transfer NOT justified a priori: Ba2+ (1.35 A) vs Sr2+ (1.13-1.18 A) changes c/a, Fe2+ stability (Sr-W needs low pO2, ref C004) and site preference; use only as holdout/transfer test with inflated uncertainty", "notes": null, "value_original": "429", "unit_original": "Oe", "uncertainty_note": null, "qualitative": null}}
{"rec_id": "L11-015", "lit_id": "L11", "doi": "10.1088/1674-1056/ad39d5", "name": "Ha_anisotropy_field_RT", "estimate": {"name": "Ha_anisotropy_field_RT", "value": 11301.48, "unit": "Oe", "quantity_kind": "H_field", "source_role": "literature_holdout", "provenance": {"source_id": "L11", "locator": "Table 2, p. 066801-5; Eq. (3)", "note": null, "status": "verified"}, "uncertainty": {"kind": "unknown"}, "identifiable": true}, "pending": null, "ext": {"locator": "Table 2, p. 066801-5; Eq. (3)", "sample_id_in_paper": "BaMe2Fe16O27 Me=Mn", "formula": "BaFe16Mn2O27", "synthesis": "solid-state: BaCO3 (99.0 %), Fe2O3 (99.0 %), ZnO (99.999 %), MnO (99.0 %), NiO (99.0 %), Co3O4 (99.0 %); planetary ball mill 200 rpm 2 h in deionised water; sintered 1300 C 3 h in muffle furnace (air assumed, not stated), except BaFe18O27 sintered in tube furnace under N2", "measurement": {"T": {"K": 300}, "field": null, "orientation": null, "form": "powder (hexagonal plates, mean grain size 5.7-12.8 um from SEM)", "density": null, "texture": "BaFe18O27: (00l) intensity variation -> some texture; others random"}, "method": "VSM, law of approach to saturation", "definition": "Ha obtained from the 1/H^2 coefficient B = Ha^2/15 = 4K1^2/(15 Ms^2) of the law of approach to saturation (uniaxial hexagonal, K2=0 assumed); NOT a direct HA measurement; Co2W is easy-plane so the formula (uniaxial) is not applicable there (authors note Co2W planar)", "status": "measured", "verbatim": "Mn  Ha = 11301.48 Oe", "transformation": "none (Oe); 13739.57 Oe = 1.0934e6 A/m (derived_by_us)", "measurement_group": "L11_Mn", "figure_only": false, "axes": null, "split": "literature_holdout", "split_cluster": "HE_L11", "tier": 3, "transfer_note": "Ba -> Sr transfer NOT justified a priori: Ba2+ (1.35 A) vs Sr2+ (1.13-1.18 A) changes c/a, Fe2+ stability (Sr-W needs low pO2, ref C004) and site preference; use only as holdout/transfer test with inflated uncertainty", "notes": null, "value_original": "11301.48", "unit_original": "Oe", "uncertainty_note": null, "qualitative": null}}
{"rec_id": "L11-016", "lit_id": "L11", "doi": "10.1088/1674-1056/ad39d5", "name": "assumed_dopant_moments", "estimate": null, "pending": null, "ext": {"locator": "Section 3.4", "sample_id_in_paper": "BaMe2Fe16O27 Me=Mn", "formula": "BaFe16Mn2O27", "synthesis": "solid-state: BaCO3 (99.0 %), Fe2O3 (99.0 %), ZnO (99.999 %), MnO (99.0 %), NiO (99.0 %), Co3O4 (99.0 %); planetary ball mill 200 rpm 2 h in deionised water; sintered 1300 C 3 h in muffle furnace (air assumed, not stated), except BaFe18O27 sintered in tube furnace under N2", "measurement": {"T": {"K": 300}, "field": null, "orientation": null, "form": "powder (hexagonal plates, mean grain size 5.7-12.8 um from SEM)", "density": null, "texture": "BaFe18O27: (00l) intensity variation -> some texture; others random"}, "method": null, "definition": "textbook-type values used in the argument; Mn2+ 2.7 muB conflicts with high-spin Mn2+ (S=5/2, ~5 muB); not measured here", "status": "assumed_by_authors", "verbatim": "the magnetic moments of the dopant ions Ni2+, Co2+, and Mn2+ (3.0 muB, 4.0 muB, and 2.7 muB, respectively) are smaller than Fe3+ ions (5 muB)", "transformation": null, "measurement_group": "L11_Mn", "figure_only": false, "axes": null, "split": "literature_holdout", "split_cluster": "HE_L11", "tier": 3, "transfer_note": "Ba -> Sr transfer NOT justified a priori: Ba2+ (1.35 A) vs Sr2+ (1.13-1.18 A) changes c/a, Fe2+ stability (Sr-W needs low pO2, ref C004) and site preference; use only as holdout/transfer test with inflated uncertainty", "notes": "do NOT use as Mn parameter; flagged in CONFLICTS", "value_original": null, "unit_original": null, "uncertainty_note": null, "qualitative": "Ni2+ 3.0, Co2+ 4.0, Mn2+ 2.7 muB (vs Fe3+ 5 muB)"}}
{"rec_id": "L11-017", "lit_id": "L11", "doi": "10.1088/1674-1056/ad39d5", "name": "dielectric_permittivity_and_loss_vs_f", "estimate": null, "pending": null, "ext": {"locator": "Fig. 6 (a) epsilon' and (b) dielectric loss", "sample_id_in_paper": "BaMe2Fe16O27 Me=Fe", "formula": "BaFe18O27", "synthesis": "solid-state: BaCO3 (99.0 %), Fe2O3 (99.0 %), ZnO (99.999 %), MnO (99.0 %), NiO (99.0 %), Co3O4 (99.0 %); planetary ball mill 200 rpm 2 h in deionised water; sintered 1300 C 3 h in muffle furnace (air assumed, not stated), except BaFe18O27 sintered in tube furnace under N2", "measurement": {"T": {"K": 300}, "field": null, "orientation": null, "form": "pellet (not described)", "density": null, "texture": "BaFe18O27: (00l) intensity variation -> some texture; others random"}, "method": null, "definition": "eps'(f), tan-delta-like loss of pressed powder/pellet (geometry, density, electrodes not stated)", "status": "measured", "verbatim": "the dielectric constant and dielectric loss decrease accompanying the frequency range from 100 Hz to 1 MHz. Above 1 MHz, the dielectric permittivity almost remains unchanged.", "transformation": null, "measurement_group": "L11_dielectric", "figure_only": true, "axes": "x: frequency 100 Hz - 10 MHz (log); y(a): dielectric constant ~10^2-10^3 (log), y(b): dielectric loss 10^0-10^2 (log); five samples Fe, Mn, Ni, Zn, Co; Agilent 4980 LCR meter, RT", "split": "literature_holdout", "split_cluster": "HE_L11", "tier": 3, "transfer_note": "Ba -> Sr transfer NOT justified a priori: Ba2+ (1.35 A) vs Sr2+ (1.13-1.18 A) changes c/a, Fe2+ stability (Sr-W needs low pO2, ref C004) and site preference; use only as holdout/transfer test with inflated uncertainty", "notes": "sample geometry/density not given -> intrinsic eps not extractable; Fe2W highest eps (mixed valence hopping)", "value_original": null, "unit_original": null, "uncertainty_note": null, "qualitative": null}}
{"rec_id": "L12-001", "lit_id": "L12", "doi": null, "name": "easy_plane_to_easy_axis_boundary_x_Zn", "estimate": {"name": "easy_plane_to_easy_axis_boundary_x_Zn", "value": 1.3, "unit": "1", "quantity_kind": "dimensionless", "source_role": "literature_holdout", "provenance": {"source_id": "L12", "locator": "Section 3 Experimental, para 1", "note": "Ba system; compare L02 Sr: planar for x_Co=2, 1; boundary extrapolated at SrCo0.65Zn1.35 (x_Zn=1.35); C060: Ba x_Co=0.7-0.8 SRT near RT (x_Zn=1.2-1.3); consistent but Sr-Ba shift not quantified", "status": "verified"}, "uncertainty": {"kind": "unknown"}, "identifiable": true}, "pending": null, "ext": {"locator": "Section 3 Experimental, para 1", "sample_id_in_paper": "BaCo2-xZnxW system", "formula": "BaCo2-xZnxFe16O27", "synthesis": "polycrystalline BaCo2-xZnxFe16O27 (preparation not described in this paper)", "measurement": {"T": {"K": null, "note": "temperature not stated (room temperature implied)"}, "field": null, "orientation": null, "form": "polycrystal; toroids (<=1 GHz coax-waveguide), pins (cavity 1-27 GHz), thin plate (0.2-1.5 GHz microstrip resonator)", "density": null, "texture": null}, "method": null, "definition": "Zn content x of the easy-plane/easy-axis boundary (T not stated; anisotropy values taken from the authors' refs 7, 8)", "status": "assumed_by_authors", "verbatim": "At x < 1.3, an easy-plane state is realized; at x > 1.3, an easy-axis state is observed.", "transformation": null, "measurement_group": "L12_system", "figure_only": false, "axes": null, "split": "literature_holdout", "split_cluster": "ZHURAVLEV", "tier": 3, "transfer_note": "Ba -> Sr transfer NOT justified a priori: Ba2+ (1.35 A) vs Sr2+ (1.13-1.18 A) changes c/a, Fe2+ stability (Sr-W needs low pO2, ref C004) and site preference; use only as holdout/transfer test with inflated uncertainty", "notes": "Ba system; compare L02 Sr: planar for x_Co=2, 1; boundary extrapolated at SrCo0.65Zn1.35 (x_Zn=1.35); C060: Ba x_Co=0.7-0.8 SRT near RT (x_Zn=1.2-1.3); consistent but Sr-Ba shift not quantified", "value_original": null, "unit_original": "1", "uncertainty_note": null, "qualitative": null}}
{"rec_id": "L12-002", "lit_id": "L12", "doi": null, "name": "mu_spectrum_Co1.2Zn0.8W", "estimate": null, "pending": null, "ext": {"locator": "Fig. 1", "sample_id_in_paper": "Co1.2Zn0.8W (easy plane)", "formula": "BaCo1.2Zn0.8Fe16O27", "synthesis": "polycrystalline BaCo2-xZnxFe16O27 (preparation not described in this paper)", "measurement": {"T": {"K": null, "note": "temperature not stated (room temperature implied)"}, "field": null, "orientation": null, "form": "polycrystal; toroids (<=1 GHz coax-waveguide), pins (cavity 1-27 GHz), thin plate (0.2-1.5 GHz microstrip resonator)", "density": null, "texture": null}, "method": null, "definition": "mu(f) of polycrystalline easy-plane hexaferrite; non-monotonic with additional maxima/steps", "status": "measured", "verbatim": "Fig. 1. Spectra of the MP of easy-plane hexaferrites.", "transformation": null, "measurement_group": "L12_Fig1", "figure_only": true, "axes": "x: frequency 0-20 GHz; y: relative permeability mu' and mu'' 0-6 (one sample, solid lines = model sum DW + NFMR)", "split": "literature_holdout", "split_cluster": "ZHURAVLEV", "tier": 3, "transfer_note": "Ba -> Sr transfer NOT justified a priori: Ba2+ (1.35 A) vs Sr2+ (1.13-1.18 A) changes c/a, Fe2+ stability (Sr-W needs low pO2, ref C004) and site preference; use only as holdout/transfer test with inflated uncertainty", "notes": "no numeric values in text; digitisation candidate (stage 2 part 2): provides mu'(f) at ~1-20 GHz for easy-plane W; fit parameters (damping, H_phi) not tabulated", "value_original": null, "unit_original": null, "uncertainty_note": null, "qualitative": null}}
{"rec_id": "L12-003", "lit_id": "L12", "doi": null, "name": "mu_spectrum_Co0.6Zn1.4W", "estimate": null, "pending": null, "ext": {"locator": "Fig. 2", "sample_id_in_paper": "Co0.6Zn1.4W (easy axis)", "formula": "BaCo0.6Zn1.4Fe16O27", "synthesis": "polycrystalline BaCo2-xZnxFe16O27 (preparation not described in this paper)", "measurement": {"T": {"K": null, "note": "temperature not stated (room temperature implied)"}, "field": null, "orientation": null, "form": "polycrystal; toroids (<=1 GHz coax-waveguide), pins (cavity 1-27 GHz), thin plate (0.2-1.5 GHz microstrip resonator)", "density": null, "texture": null}, "method": null, "definition": "mu(f) of polycrystalline easy-axis hexaferrite", "status": "measured", "verbatim": "Fig. 2. Spectra of the MP of easy-axis hexaferrites.", "transformation": null, "measurement_group": "L12_Fig2", "figure_only": true, "axes": "x: frequency 0-20 GHz; y: relative permeability mu', mu'' 0-5", "split": "literature_holdout", "split_cluster": "ZHURAVLEV", "tier": 3, "transfer_note": "Ba -> Sr transfer NOT justified a priori: Ba2+ (1.35 A) vs Sr2+ (1.13-1.18 A) changes c/a, Fe2+ stability (Sr-W needs low pO2, ref C004) and site preference; use only as holdout/transfer test with inflated uncertainty", "notes": "authors: agreement of independent-grain model better for easy-plane than easy-axis (intergrain magnetic interaction)", "value_original": null, "unit_original": null, "uncertainty_note": null, "qualitative": null}}
{"rec_id": "L12-004", "lit_id": "L12", "doi": null, "name": "model_independent_grains_ellipsoid", "estimate": null, "pending": null, "ext": {"locator": "Section 2 Theory, Eqs. (1)-(3), Tables 1-2; Section 4", "sample_id_in_paper": "polycrystalline hexaferrites", "formula": "generic", "synthesis": "polycrystalline BaCo2-xZnxFe16O27 (preparation not described in this paper)", "measurement": {"T": {"K": null, "note": "temperature not stated (room temperature implied)"}, "field": null, "orientation": null, "form": "polycrystal; toroids (<=1 GHz coax-waveguide), pins (cavity 1-27 GHz), thin plate (0.2-1.5 GHz microstrip resonator)", "density": null, "texture": null}, "method": null, "definition": "domain-structure NFMR model; formulas for w1,w2 in Tables 1-2 are partly garbled in the PDF text (symbols lost): need image check before implementation", "status": "assumed_by_authors", "verbatim": "The only parameters that varied when constructing theoretical curves were the damping constant and the value of the anisotropy field H_phi for easy-plane hexaferrites.", "transformation": null, "measurement_group": "L12_model", "figure_only": false, "axes": null, "split": "literature_holdout", "split_cluster": "ZHURAVLEV", "tier": 3, "transfer_note": "Ba -> Sr transfer NOT justified a priori: Ba2+ (1.35 A) vs Sr2+ (1.13-1.18 A) changes c/a, Fe2+ stability (Sr-W needs low pO2, ref C004) and site preference; use only as holdout/transfer test with inflated uncertainty", "notes": "gives definition of H_theta=2(k1+2k2+3k3-3k4)/M0 and H_phi=36 k4/M0; k_i anisotropy constants (units CGS implied); Kramers-Kronig smoothing of measured mu(f)", "value_original": null, "unit_original": null, "uncertainty_note": null, "qualitative": "mu_av = (1/3) int f(N_l)(mu_xx+mu_yy+mu_zz) dN_l, N_l from 1/3 to 1; resonance w_res = sqrt(w1 w2) with w1,w2 in Tables 1,2 (H_theta, H_phi for easy-plane; H_a = 2k1/M0 for easy-axis); M0 -> M0(1-p) porosity correction; fitted: damping constant and H_phi (easy-plane only)"}}
{"rec_id": "C057-001", "lit_id": "C057", "doi": "10.1063/1.3670062", "name": "K1_first_anisotropy_constant_296K", "estimate": null, "pending": {"name": "K1_first_anisotropy_constant_296K", "value": 87000.0, "unit": "J/m^3", "proposed_quantity_kind": "energy_density", "reason": "schema Kind/unit not available", "uncertainty_std": null}, "ext": {"locator": "Abstract; Section III (p. 6-7)", "sample_id_in_paper": "BaCo0.62Zn1.38Fe16O27 single crystal", "formula": "BaCo0.62Zn1.38Fe16O27", "synthesis": "flux method: BaCO3, CoO, ZnO, Fe2O3, Na2CO3 in Pt crucible, 1350 C 24 h, cooled to 1000 C at 3 C/h then faster", "measurement": {"T": {"K": 296}, "field": "up to 1 T", "orientation": "field parallel and perpendicular to c", "form": "single crystal, m = 31.81 mg, few mm; demagnetising factors N_par=0.4, N_perp=0.3 (estimated)", "density": null, "texture": "single crystal"}, "method": "direct calorimetry (Peltier heat-flux sensors) of isothermal entropy change, field up to 1 T at 0.033 T/s, 77-300 K", "definition": "K1 in G = K1 sin^2(th) + K2 sin^4(th) + K3 sin^6(th) - mu0 Ms (H_par cos th + H_perp sin th); obtained from K_EP = K1+2K2+3K3 at 296 K assuming K2,K3 negligible at RT (from saturation field H* of entropy curves minus demagnetising field)", "status": "measured", "verbatim": "At 296 K one deduces a value of K1 = 8.7 10^4 J m-3 for the first anisotropy constant, in good agreement with literature.", "transformation": null, "measurement_group": "C057_entropy", "figure_only": false, "axes": null, "split": "literature_holdout", "split_cluster": "SATIE", "tier": 3, "transfer_note": "Ba -> Sr transfer NOT justified a priori: Ba2+ (1.35 A) vs Sr2+ (1.13-1.18 A) changes c/a, Fe2+ stability (Sr-W needs low pO2, ref C004) and site preference; use only as holdout/transfer test with inflated uncertainty", "notes": "uncertainty not given; Ba W with x_Co = 0.62 is uniaxial at RT (SRT 215 K)", "value_original": null, "unit_original": "J/m^3", "uncertainty_note": null, "qualitative": null}}
{"rec_id": "C057-002", "lit_id": "C057", "doi": "10.1063/1.3670062", "name": "spin_reorientation_temperature_range_lo", "estimate": {"name": "spin_reorientation_temperature_range_lo", "value": 200.0, "unit": "K", "quantity_kind": "temperature", "source_role": "literature_holdout", "provenance": {"source_id": "C057", "locator": "Abstract; Introduction", "note": null, "status": "verified"}, "uncertainty": {"kind": "unknown"}, "identifiable": true}, "pending": null, "ext": {"locator": "Abstract; Introduction", "sample_id_in_paper": "BaCo0.62Zn1.38Fe16O27 single crystal", "formula": "BaCo0.62Zn1.38Fe16O27", "synthesis": "flux method: BaCO3, CoO, ZnO, Fe2O3, Na2CO3 in Pt crucible, 1350 C 24 h, cooled to 1000 C at 3 C/h then faster", "measurement": {"T": {"K": null}, "field": null, "orientation": "field parallel and perpendicular to c", "form": "single crystal, m = 31.81 mg, few mm; demagnetising factors N_par=0.4, N_perp=0.3 (estimated)", "density": null, "texture": "single crystal"}, "method": "direct calorimetry (Peltier heat-flux sensors) of isothermal entropy change, field up to 1 T at 0.033 T/s, 77-300 K", "definition": "intermediate T range where the SRT-related entropy change depends on T (easy-cone intermediate phase suggested: no latent heat in DSC); low bound", "status": "measured", "verbatim": "The spin reorientation transition temperature is estimated to take place between 200 and 220 K.", "transformation": null, "measurement_group": "C057_entropy", "figure_only": false, "axes": null, "split": "literature_holdout", "split_cluster": "SATIE", "tier": 3, "transfer_note": "Ba -> Sr transfer NOT justified a priori: Ba2+ (1.35 A) vs Sr2+ (1.13-1.18 A) changes c/a, Fe2+ stability (Sr-W needs low pO2, ref C004) and site preference; use only as holdout/transfer test with inflated uncertainty", "notes": null, "value_original": null, "unit_original": "K", "uncertainty_note": null, "qualitative": null}}
{"rec_id": "C057-003", "lit_id": "C057", "doi": "10.1063/1.3670062", "name": "spin_reorientation_temperature_range_hi", "estimate": {"name": "spin_reorientation_temperature_range_hi", "value": 220.0, "unit": "K", "quantity_kind": "temperature", "source_role": "literature_holdout", "provenance": {"source_id": "C057", "locator": "Abstract; Introduction", "note": null, "status": "verified"}, "uncertainty": {"kind": "unknown"}, "identifiable": true}, "pending": null, "ext": {"locator": "Abstract; Introduction", "sample_id_in_paper": "BaCo0.62Zn1.38Fe16O27 single crystal", "formula": "BaCo0.62Zn1.38Fe16O27", "synthesis": "flux method: BaCO3, CoO, ZnO, Fe2O3, Na2CO3 in Pt crucible, 1350 C 24 h, cooled to 1000 C at 3 C/h then faster", "measurement": {"T": {"K": null}, "field": null, "orientation": "field parallel and perpendicular to c", "form": "single crystal, m = 31.81 mg, few mm; demagnetising factors N_par=0.4, N_perp=0.3 (estimated)", "density": null, "texture": "single crystal"}, "method": "direct calorimetry (Peltier heat-flux sensors) of isothermal entropy change, field up to 1 T at 0.033 T/s, 77-300 K", "definition": "upper bound; central 'Tsr ~ 215 K' from K(T) = 0.175 (T - 215) J/kg sign change", "status": "measured", "verbatim": "between 200 and 220 K ... the transition takes place at about 215 K", "transformation": null, "measurement_group": "C057_entropy", "figure_only": false, "axes": null, "split": "literature_holdout", "split_cluster": "SATIE", "tier": 3, "transfer_note": "Ba -> Sr transfer NOT justified a priori: Ba2+ (1.35 A) vs Sr2+ (1.13-1.18 A) changes c/a, Fe2+ stability (Sr-W needs low pO2, ref C004) and site preference; use only as holdout/transfer test with inflated uncertainty", "notes": null, "value_original": null, "unit_original": "K", "uncertainty_note": null, "qualitative": null}}
{"rec_id": "C057-004", "lit_id": "C057", "doi": "10.1063/1.3670062", "name": "dMs_dT", "estimate": null, "pending": {"name": "dMs_dT", "value": 802.5, "unit": "A/(m*K)", "proposed_quantity_kind": "magnetization_temperature_derivative", "reason": "schema Kind/unit not available", "uncertainty_std": null}, "ext": {"locator": "Section III, after Eq. (3)", "sample_id_in_paper": "BaCo0.62Zn1.38Fe16O27 single crystal", "formula": "BaCo0.62Zn1.38Fe16O27", "synthesis": "flux method: BaCO3, CoO, ZnO, Fe2O3, Na2CO3 in Pt crucible, 1350 C 24 h, cooled to 1000 C at 3 C/h then faster", "measurement": {"T": {"K": null, "note": "temperature range of fit not stated"}, "field": null, "orientation": "field parallel and perpendicular to c", "form": "single crystal, m = 31.81 mg, few mm; demagnetising factors N_par=0.4, N_perp=0.3 (estimated)", "density": null, "texture": "single crystal"}, "method": "direct calorimetry (Peltier heat-flux sensors) of isothermal entropy change, field up to 1 T at 0.033 T/s, 77-300 K", "definition": "fit of linear part of Delta s(Ha) at saturating field; unit as printed 'A m-1' (K^-1 missing in text)", "status": "measured", "verbatim": "we obtain dMs/dT = 802.5 Am-1 (units as printed; per kelvin implied)", "transformation": null, "measurement_group": "C057_entropy", "figure_only": false, "axes": null, "split": "literature_holdout", "split_cluster": "SATIE", "tier": 3, "transfer_note": "Ba -> Sr transfer NOT justified a priori: Ba2+ (1.35 A) vs Sr2+ (1.13-1.18 A) changes c/a, Fe2+ stability (Sr-W needs low pO2, ref C004) and site preference; use only as holdout/transfer test with inflated uncertainty", "notes": "unit ambiguity: printed 'Am-1', must be A m-1 K-1", "value_original": null, "unit_original": "A/(m*K)", "uncertainty_note": null, "qualitative": null}}
{"rec_id": "C057-005", "lit_id": "C057", "doi": "10.1063/1.3670062", "name": "max_entropy_change_at_SRT", "estimate": null, "pending": {"name": "max_entropy_change_at_SRT", "value": 0.18, "unit": "J/(kg*K)", "proposed_quantity_kind": "specific_entropy", "reason": "schema Kind/unit not available", "uncertainty_std": null}, "ext": {"locator": "Section II, last paragraph before Fig. 3", "sample_id_in_paper": "BaCo0.62Zn1.38Fe16O27 single crystal", "formula": "BaCo0.62Zn1.38Fe16O27", "synthesis": "flux method: BaCO3, CoO, ZnO, Fe2O3, Na2CO3 in Pt crucible, 1350 C 24 h, cooled to 1000 C at 3 C/h then faster", "measurement": {"T": {"K": null}, "field": null, "orientation": "field parallel and perpendicular to c", "form": "single crystal, m = 31.81 mg, few mm; demagnetising factors N_par=0.4, N_perp=0.3 (estimated)", "density": null, "texture": "single crystal"}, "method": "direct calorimetry (Peltier heat-flux sensors) of isothermal entropy change, field up to 1 T at 0.033 T/s, 77-300 K", "definition": "maximum isothermal entropy change associated with the field-driven SRT", "status": "measured", "verbatim": "The maximum entropy change at the reorientation is s = 0.18 JKg-1K-1.", "transformation": null, "measurement_group": "C057_entropy", "figure_only": false, "axes": null, "split": "literature_holdout", "split_cluster": "SATIE", "tier": 3, "transfer_note": "Ba -> Sr transfer NOT justified a priori: Ba2+ (1.35 A) vs Sr2+ (1.13-1.18 A) changes c/a, Fe2+ stability (Sr-W needs low pO2, ref C004) and site preference; use only as holdout/transfer test with inflated uncertainty", "notes": null, "value_original": null, "unit_original": "J/(kg*K)", "uncertainty_note": null, "qualitative": null}}
{"rec_id": "C057-006", "lit_id": "C057", "doi": "10.1063/1.3670062", "name": "Anisotropy_vs_T_Fig", "estimate": null, "pending": null, "ext": {"locator": "Fig. 1-3 (Delta s(Ha) curves; inset Fig. 3: K(T))", "sample_id_in_paper": "BaCo0.62Zn1.38Fe16O27 single crystal", "formula": "BaCo0.62Zn1.38Fe16O27", "synthesis": "flux method: BaCO3, CoO, ZnO, Fe2O3, Na2CO3 in Pt crucible, 1350 C 24 h, cooled to 1000 C at 3 C/h then faster", "measurement": {"T": {"K": null, "range": "77-300 K"}, "field": null, "orientation": "field parallel and perpendicular to c", "form": "single crystal, m = 31.81 mg, few mm; demagnetising factors N_par=0.4, N_perp=0.3 (estimated)", "density": null, "texture": "single crystal"}, "method": "direct calorimetry (Peltier heat-flux sensors) of isothermal entropy change, field up to 1 T at 0.033 T/s, 77-300 K", "definition": "single effective anisotropy constant changing sign at 215 K reproduces calorimetry", "status": "measured", "verbatim": "K(T) = 0.175 (T - 215) J kg-1", "transformation": null, "measurement_group": "C057_entropy", "figure_only": true, "axes": "Fig. 3: x temperature 80-300 K; y entropy change (J kg-1 K-1); inset: effective anisotropy K (J/kg) vs T from H* (parallel/perpendicular)", "split": "literature_holdout", "split_cluster": "SATIE", "tier": 3, "transfer_note": "Ba -> Sr transfer NOT justified a priori: Ba2+ (1.35 A) vs Sr2+ (1.13-1.18 A) changes c/a, Fe2+ stability (Sr-W needs low pO2, ref C004) and site preference; use only as holdout/transfer test with inflated uncertainty", "notes": "K(T) curve (inset) is the only T-dependent anisotropy in this paper; digitisation candidate", "value_original": null, "unit_original": null, "uncertainty_note": null, "qualitative": null}}
{"rec_id": "C060-001", "lit_id": "C060", "doi": "10.1088/1742-6596/303/1/012045", "name": "spin_reorientation_temperature_x0.8", "estimate": {"name": "spin_reorientation_temperature_x0.8", "value": 328.15, "unit": "K", "quantity_kind": "temperature", "source_role": "literature_holdout", "provenance": {"source_id": "C060", "locator": "Section 3.3, Fig. 5(a)", "note": null, "status": "verified"}, "uncertainty": {"kind": "unknown"}, "identifiable": true}, "pending": null, "ext": {"locator": "Section 3.3, Fig. 5(a)", "sample_id_in_paper": "BaCoxZn2-xFe16O27 x=0.8", "formula": "BaCo0.8Zn1.2Fe16O27", "synthesis": "sol-gel citrate precursor (Fe(NO3)3 -> Fe(OH)3 -> citrate; Ba(OH)2, CoO, ZnO); gel dried 150-170 C, 450 C 2 h, calcined up to 1300 C 2 h at 200 K/h (BaCo2W: W-ferrite major only at 1300 C)", "measurement": {"T": {"K": null, "range": "RT-600 C"}, "field": "1-10 mT", "orientation": null, "form": "loose powder (plate-like particles 50-2000 nm, laser-scattering mean ~700 nm for x=0.75)", "density": null, "texture": "random loose powder; XRD at 1300 C shows plate texture in holder"}, "method": "thermogravimetric analyzer with magnet, loose powder, 1-10 mT", "definition": "SRT from sharp drop of M(T) on first heating (TGA with permanent magnet); field 1-10 mT; hysteretic heating/cooling", "status": "measured", "verbatim": "both spin reorientation (at ~ 55 C) and ferrimagnetic-paramagnetic (at ~ 430 C) transitions are well resolved", "transformation": "degC -> K +273.15", "measurement_group": "C060_x0.8", "figure_only": false, "axes": null, "split": "literature_holdout", "split_cluster": "SATIE", "tier": 3, "transfer_note": "Ba -> Sr transfer NOT justified a priori: Ba2+ (1.35 A) vs Sr2+ (1.13-1.18 A) changes c/a, Fe2+ stability (Sr-W needs low pO2, ref C004) and site preference; use only as holdout/transfer test with inflated uncertainty", "notes": null, "value_original": "~55 degC", "unit_original": "degC", "uncertainty_note": "'~' approximate; not given", "qualitative": null}}
{"rec_id": "C060-002", "lit_id": "C060", "doi": "10.1088/1742-6596/303/1/012045", "name": "Curie_temperature_x0.8", "estimate": {"name": "Curie_temperature_x0.8", "value": 703.15, "unit": "K", "quantity_kind": "temperature", "source_role": "literature_holdout", "provenance": {"source_id": "C060", "locator": "Section 3.3, Fig. 5(a)", "note": null, "status": "verified"}, "uncertainty": {"kind": "unknown"}, "identifiable": true}, "pending": null, "ext": {"locator": "Section 3.3, Fig. 5(a)", "sample_id_in_paper": "BaCoxZn2-xFe16O27 x=0.8", "formula": "BaCo0.8Zn1.2Fe16O27", "synthesis": "sol-gel citrate precursor (Fe(NO3)3 -> Fe(OH)3 -> citrate; Ba(OH)2, CoO, ZnO); gel dried 150-170 C, 450 C 2 h, calcined up to 1300 C 2 h at 200 K/h (BaCo2W: W-ferrite major only at 1300 C)", "measurement": {"T": {"K": null}, "field": "1-10 mT", "orientation": null, "form": "loose powder (plate-like particles 50-2000 nm, laser-scattering mean ~700 nm for x=0.75)", "density": null, "texture": "random loose powder; XRD at 1300 C shows plate texture in holder"}, "method": "TGA with magnet", "definition": "TC from thermomagnetic curve", "status": "measured", "verbatim": "ferrimagnetic-paramagnetic (at ~ 430 C)", "transformation": "degC -> K +273.15", "measurement_group": "C060_x0.8", "figure_only": false, "axes": null, "split": "literature_holdout", "split_cluster": "SATIE", "tier": 3, "transfer_note": "Ba -> Sr transfer NOT justified a priori: Ba2+ (1.35 A) vs Sr2+ (1.13-1.18 A) changes c/a, Fe2+ stability (Sr-W needs low pO2, ref C004) and site preference; use only as holdout/transfer test with inflated uncertainty", "notes": null, "value_original": "~430 degC", "unit_original": "degC", "uncertainty_note": null, "qualitative": null}}
{"rec_id": "C060-003", "lit_id": "C060", "doi": "10.1088/1742-6596/303/1/012045", "name": "spin_reorientation_T_x0.7_chi_real_max", "estimate": {"name": "spin_reorientation_T_x0.7_chi_real_max", "value": 279.15, "unit": "K", "quantity_kind": "temperature", "source_role": "literature_holdout", "provenance": {"source_id": "C060", "locator": "Section 3.3, Fig. 5(b)", "note": null, "status": "verified"}, "uncertainty": {"kind": "unknown"}, "identifiable": true}, "pending": null, "ext": {"locator": "Section 3.3, Fig. 5(b)", "sample_id_in_paper": "BaCoxZn2-xFe16O27 x=0.7", "formula": "BaCo0.7Zn1.3Fe16O27", "synthesis": "sol-gel citrate precursor (Fe(NO3)3 -> Fe(OH)3 -> citrate; Ba(OH)2, CoO, ZnO); gel dried 150-170 C, 450 C 2 h, calcined up to 1300 C 2 h at 200 K/h (BaCo2W: W-ferrite major only at 1300 C)", "measurement": {"T": {"K": null, "range": "about 23-300 K"}, "field": "AC (amplitude/frequency not stated)", "orientation": null, "form": "loose powder (plate-like particles 50-2000 nm, laser-scattering mean ~700 nm for x=0.75)", "density": null, "texture": "random loose powder; XRD at 1300 C shows plate texture in holder"}, "method": "AC susceptibility, PPMS", "definition": "AC susceptibility (PPMS): max of chi' at ~6 C; chi'' minimum at ~27 C (300 K) also taken as SRT (two definitions differ by 21 K)", "status": "measured", "verbatim": "The real part of susceptibility has a maximum at ~ 6 C followed by a sharp drop attributed to SRT. Its imaginary part has a minimum at ~ 27 C which can also be taken as the spin reorientation temperature.", "transformation": "degC -> K +273.15", "measurement_group": "C060_x0.7", "figure_only": false, "axes": null, "split": "literature_holdout", "split_cluster": "SATIE", "tier": 3, "transfer_note": "Ba -> Sr transfer NOT justified a priori: Ba2+ (1.35 A) vs Sr2+ (1.13-1.18 A) changes c/a, Fe2+ stability (Sr-W needs low pO2, ref C004) and site preference; use only as holdout/transfer test with inflated uncertainty", "notes": null, "value_original": "~6 degC", "unit_original": "degC", "uncertainty_note": null, "qualitative": null}}
{"rec_id": "C060-004", "lit_id": "C060", "doi": "10.1088/1742-6596/303/1/012045", "name": "spin_reorientation_T_x0.7_chi_imag_min", "estimate": {"name": "spin_reorientation_T_x0.7_chi_imag_min", "value": 300.15, "unit": "K", "quantity_kind": "temperature", "source_role": "literature_holdout", "provenance": {"source_id": "C060", "locator": "Section 3.3, Fig. 5(b)", "note": null, "status": "verified"}, "uncertainty": {"kind": "unknown"}, "identifiable": true}, "pending": null, "ext": {"locator": "Section 3.3, Fig. 5(b)", "sample_id_in_paper": "BaCoxZn2-xFe16O27 x=0.7", "formula": "BaCo0.7Zn1.3Fe16O27", "synthesis": "sol-gel citrate precursor (Fe(NO3)3 -> Fe(OH)3 -> citrate; Ba(OH)2, CoO, ZnO); gel dried 150-170 C, 450 C 2 h, calcined up to 1300 C 2 h at 200 K/h (BaCo2W: W-ferrite major only at 1300 C)", "measurement": {"T": {"K": null}, "field": null, "orientation": null, "form": "loose powder (plate-like particles 50-2000 nm, laser-scattering mean ~700 nm for x=0.75)", "density": null, "texture": "random loose powder; XRD at 1300 C shows plate texture in holder"}, "method": "AC susceptibility, PPMS", "definition": "alternative SRT definition", "status": "measured", "verbatim": "Its imaginary part has a minimum at ~ 27 C", "transformation": "degC -> K +273.15", "measurement_group": "C060_x0.7", "figure_only": false, "axes": null, "split": "literature_holdout", "split_cluster": "SATIE", "tier": 3, "transfer_note": "Ba -> Sr transfer NOT justified a priori: Ba2+ (1.35 A) vs Sr2+ (1.13-1.18 A) changes c/a, Fe2+ stability (Sr-W needs low pO2, ref C004) and site preference; use only as holdout/transfer test with inflated uncertainty", "notes": null, "value_original": "~27 degC", "unit_original": "degC", "uncertainty_note": null, "qualitative": null}}
{"rec_id": "C060-005", "lit_id": "C060", "doi": "10.1088/1742-6596/303/1/012045", "name": "coercivity_BaCo2W_1300C", "estimate": {"name": "coercivity_BaCo2W_1300C", "value": 15.0, "unit": "mT", "quantity_kind": "mu0H", "source_role": "literature_holdout", "provenance": {"source_id": "C060", "locator": "Section 3.2, after Fig. 3", "note": "approximate '~'", "status": "verified"}, "uncertainty": {"kind": "unknown"}, "identifiable": true}, "pending": null, "ext": {"locator": "Section 3.2, after Fig. 3", "sample_id_in_paper": "BaCo2Fe16O27 powders A,B,C", "formula": "BaCo2Fe16O27", "synthesis": "sol-gel citrate precursor (Fe(NO3)3 -> Fe(OH)3 -> citrate; Ba(OH)2, CoO, ZnO); gel dried 150-170 C, 450 C 2 h, calcined up to 1300 C 2 h at 200 K/h (BaCo2W: W-ferrite major only at 1300 C)", "measurement": {"T": {"K": 300}, "field": null, "orientation": null, "form": "loose powder (plate-like particles 50-2000 nm, laser-scattering mean ~700 nm for x=0.75)", "density": null, "texture": "random loose powder; XRD at 1300 C shows plate texture in holder"}, "method": "VSM (LakeShore)", "definition": "coercivity (mu0Hc) of W-phase powder from VSM", "status": "measured", "verbatim": "the coercivity decreases and reaches ~ 15 mT at 1300 C, a typical for this phase value", "transformation": null, "measurement_group": "C060_Hc", "figure_only": false, "axes": null, "split": "literature_holdout", "split_cluster": "SATIE", "tier": 3, "transfer_note": "Ba -> Sr transfer NOT justified a priori: Ba2+ (1.35 A) vs Sr2+ (1.13-1.18 A) changes c/a, Fe2+ stability (Sr-W needs low pO2, ref C004) and site preference; use only as holdout/transfer test with inflated uncertainty", "notes": "approximate '~'", "value_original": null, "unit_original": "mT", "uncertainty_note": null, "qualitative": null}}
{"rec_id": "C056-001", "lit_id": "C056", "doi": "10.4236/msce.2013.14002", "name": "Ms_RT_x0.4", "estimate": null, "pending": {"name": "Ms_RT_x0.4", "value": 67.32, "unit": "A*m^2/kg", "proposed_quantity_kind": "specific_magnetization", "reason": "schema Kind/unit not available", "uncertainty_std": null}, "ext": {"locator": "Section 3.1, Fig. 3", "sample_id_in_paper": "Ba(MnZn)0.4Co1.2Fe16O27", "formula": "BaMn0.4Zn0.4Co1.2Fe16O27", "synthesis": "sol-gel: Fe3+, Co2+, Zn2+, Ba2+ nitrates + Mn acetate, citric acid 1:1.5, NH3 to pH 6-7, 80 C 4 h sol, dried 100 C, ashed 450 C, sintered 1235 C 4 h in electric furnace (air)", "measurement": {"T": {"K": 300, "note": "RT assumed, not stated"}, "field": null, "orientation": null, "form": "powder (hexagonal flakes, mean size 5 um); EM measured in toroid of powder:paraffin 8:3 by weight", "density": null, "texture": "random (paraffin composite)"}, "method": "VSM", "definition": "'magnetization' from VSM hysteresis loop (saturation definition/field not stated)", "status": "measured", "verbatim": "The coercitity (Hc), magnetization (Ms) and retentivity (Mr) are 28.702 Oe, 67.320 emu/g, 3.7964 emu/g, respectively.", "transformation": "1 emu/g = 1 A m^2/kg", "measurement_group": "C056_VSM", "figure_only": false, "axes": null, "split": "literature_holdout", "split_cluster": "QIN_C056", "tier": 3, "transfer_note": "Ba -> Sr transfer NOT justified a priori: Ba2+ (1.35 A) vs Sr2+ (1.13-1.18 A) changes c/a, Fe2+ stability (Sr-W needs low pO2, ref C004) and site preference; use only as holdout/transfer test with inflated uncertainty; Mn-Zn co-substitution on Co2W", "notes": "Mn-containing W: only Ba, Mn:Zn=1:1 co-doping", "value_original": null, "unit_original": "A*m^2/kg", "uncertainty_note": null, "qualitative": null}}
{"rec_id": "C056-002", "lit_id": "C056", "doi": "10.4236/msce.2013.14002", "name": "Hc_x0.4", "estimate": {"name": "Hc_x0.4", "value": 28.702, "unit": "Oe", "quantity_kind": "H_field", "source_role": "literature_holdout", "provenance": {"source_id": "C056", "locator": "Section 3.1, Fig. 3", "note": null, "status": "verified"}, "uncertainty": {"kind": "unknown"}, "identifiable": true}, "pending": null, "ext": {"locator": "Section 3.1, Fig. 3", "sample_id_in_paper": "Ba(MnZn)0.4Co1.2Fe16O27", "formula": "BaMn0.4Zn0.4Co1.2Fe16O27", "synthesis": "sol-gel: Fe3+, Co2+, Zn2+, Ba2+ nitrates + Mn acetate, citric acid 1:1.5, NH3 to pH 6-7, 80 C 4 h sol, dried 100 C, ashed 450 C, sintered 1235 C 4 h in electric furnace (air)", "measurement": {"T": {"K": 300}, "field": null, "orientation": null, "form": "powder (hexagonal flakes, mean size 5 um); EM measured in toroid of powder:paraffin 8:3 by weight", "density": null, "texture": "random (paraffin composite)"}, "method": "VSM", "definition": "coercivity", "status": "measured", "verbatim": "Hc ... 28.702 Oe", "transformation": null, "measurement_group": "C056_VSM", "figure_only": false, "axes": null, "split": "literature_holdout", "split_cluster": "QIN_C056", "tier": 3, "transfer_note": "Ba -> Sr transfer NOT justified a priori: Ba2+ (1.35 A) vs Sr2+ (1.13-1.18 A) changes c/a, Fe2+ stability (Sr-W needs low pO2, ref C004) and site preference; use only as holdout/transfer test with inflated uncertainty; Mn-Zn co-substitution on Co2W", "notes": null, "value_original": null, "unit_original": "Oe", "uncertainty_note": null, "qualitative": null}}
