Repository: 6Nightmare9/Hexaferrite

# HexW — модель W-гексаферритов

Приватный рабочий репозиторий: код, литература, исходные измерения, сохранённые расчёты и инструкции. Снимок от 27 октября 2026 года.

**Исследовательская версия 0.2.0. Независимая точность ФМР ≤10% пока не подтверждена.** Теория и результаты обработки измерений сохранены раздельно; эксперимент не переобучает модель автоматически.

## Запуск на другом компьютере

1. Владелец предоставляет коллеге доступ: **Settings → Collaborators → Add people**. Коллега принимает приглашение под своим аккаунтом GitHub.
2. Установите **Git for Windows с Git LFS** и **Python 3.14 с Python launcher**: https://git-scm.com/download/win и https://www.python.org/downloads/windows/ . Для совместной работы также подходит GitHub Desktop.
3. Клонируйте репозиторий в свою локальную папку. Используйте **clone**, а не «Download ZIP»: большие файлы хранятся через Git LFS.
4. Дважды нажмите **SETUP_HEXW.cmd**. Нужен интернет для файлов и библиотек. Дождитесь `Setup complete`.
5. Дважды нажмите **START_HEXW.cmd**, оставьте служебное окно открытым и перейдите в браузере на http://127.0.0.1:8765/ .
6. Откройте [инструкцию PDF](GUIDE/Инструкция_HexW.pdf). Первый пример: «Заполнить пример Co–Zn» → «Рассчитать».

Клонирование через командную строку:

```powershell
git clone https://github.com/6Nightmare9/Hexaferrite.git
cd Hexaferrite
git lfs pull
```

Установка закреплена файлами `project/requirements-test.txt` и `project/requirements.txt`. Установленные библиотеки, старые окружения и исполняемые файлы Quantum ESPRESSO не включены. Обычный расчёт через сайт не требует Quantum ESPRESSO. Для новых DFT-расчётов его нужно установить отдельно.

## Где что находится

| Папка / файл | Содержание |
|---|---|
| `project/hexw` | Код модели и локального сайта |
| `project/tests`, `project/config` | Проверки, составы и настройки |
| `GUIDE/Инструкция_HexW.pdf` | Простая инструкция |
| `GUIDE/MODEL_STATUS_V02_RU.md` | Возможности, ограничения и результаты проверок |
| `runs/predictions` | Теоретические прогнозы |
| `runs/analysis`, `runs/validation` | Обработка измерений и сравнения |
| `literature`, `literature_holdout`, `lit_search` | Литература и правила её использования |
| `raw`, `vault` | Исходные измерения, прежние материалы и аудит |
| `registry` | Реестр образцов, происхождение данных и фиксация модели |
| `dft_runs`, `dft_feasibility`, `tools/pseudo` | Имеющиеся DFT-входы, выходы и псевдопотенциалы |
| `audit/git_history` | Полная прежняя история трёх репозиториев в проверенных Git bundle |
| `audit/GITHUB_EXPORT_MANIFEST.json` | Контрольные суммы перенесённых файлов и исключения |

Пути `C:\MIPT\working_stuff\Hexx` в старых отчётах относятся к исходному ноутбуку. На новом компьютере используйте **свою клонированную папку**: `START_HEXW.cmd` определяет её автоматически. При новой обработке измерения укажите текущий путь к нему; исторические пути в старых результатах не переписаны.

## Совместное редактирование

У каждого своя локальная копия. Для изменения создавайте ветку и отправляйте Pull Request в `main`; коллега просматривает и объединяет правки. См. [CONTRIBUTING.md](CONTRIBUTING.md).

GitHub хранит файлы и историю. Сайт и расчёты запускаются на компьютере каждого участника. На исходном ноутбуке для публикации создана отдельная папка `github_export`; дальнейшие совместные правки выполняйте в ней либо в новом clone. Старый рабочий проект не синхронизируется автоматически.

## Ограничения и воспроизводимость

- Реализована исследовательская цепочка Co–Zn → Mn → Mg/Ni. Полное ТЗ A+B ещё не закрыто.
- РФА с CIF даёт предварительную проверку картины, не полный Ритвельд. Общей автоматической карточки образца для всех измерений пока нет.
- Историческая проверочная выборка частично раскрывалась; она не является полностью слепой.
- Фиксация связывает точные байты файлов и версии библиотек, включая Python. При другой среде старые результаты доступны для просмотра, но строгая фиксация/валидация может потребовать нового расчёта. Не переписывайте печати и контрольные суммы для обхода проверки.
- На исходной машине ранее пройдено 988 тестов, 7 пропущены; затем 23 проверки интерфейса и реальный расчёт Co–Zn в браузере. Это история проверок, не гарантия для нового компьютера.
- Статьи сохраняют права правообладателей. Репозиторий приватный; разрешение на публичное распространение корпуса не предполагается.

## Передать работу ИИ-агенту

Передайте ему ссылку на репозиторий и файл [AGENT_START.md](AGENT_START.md). Полный контекст, архитектура, результаты и незавершённые задачи — в [отчёте для ИИ-агента](GUIDE/ОТЧЁТ_ДЛЯ_ИИ_АГЕНТА.md).

File: literature_holdout/_original_mixed/CONFLICTS.md
# CONFLICTS - противоречия и методические различия

Принцип (ТЗ §4): альтернативы сохранены в `records.yaml` как отдельные записи; усреднения нет. Ниже - где именно записи расходятся и почему (по тому, что видно в текстах).
Обозначения: x_tot = число A (Co/Zn/Mn) на ф.у.; "Sr-Co2W" = SrCo2Fe16O27.

## A. Одна номинальная композиция, две работы одной группы (Mørch 2019 vs Mørch & Christensen 2023)

Это **не независимые** измерения (одни авторы, один метод золь-гель, но разные партии, температуры, дифрактометры и ПО).

| Величина | L01 (FullProf, нейтроны SINQ + РФА) | L02 (TOPAS, нейтроны J-PARC + РФА Diamond) | Комментарий |
|---|---|---|---|
| Sr-Co2W, Co на 6g (W3), доля позиции | 33(1) % (CIF: Co3 0.333(11)) | 47.7 % (веса 8d 65.8 % и 4b 12.2 %; derived_by_us) | отжиг: 1300 C (L01) vs 1473 K = 1200 C (L02); разные режимы закалки не описаны |
| Sr-Co2W, Co на 4e (W1) / 4f_IV (W2) / 12k (W5) | 14 / 11 / 8 % | 7 / 1.4 / 0.8 % | L01 рассеивает Co по всем позициям, L02 почти всё Co на 6g (+4e) |
| Sr-Co2W, всего Co на ф.е. | 2.2(1) (из CIF 2.165) | 1.71(3) | L01 даёт n(A)>2 -> n(Fe2+) = 2 - 2.17 = -0.17 по модели ТЗ §7: нарушение баланса в пределах ~2 s |
| Sr-Zn2W, Zn на 4e / 4f_IV / 6g | 55.3 / 23.6 / 0 % | 57.9 / 14.5 / 9.7 % | Zn на 6g = 0 против 9.7(2) %; 4f_IV 23.6(9) против 14.0(3) % (при одной T синтеза 1473 K, 2 h) |
| Sr-Zn2W, T_C | 345(3) C = 618 K (ТГ с магнитом, Ar, 10 K/min) | 590 K (VSM 50 Oe, максимум производной) | -28 K |
| Sr-Co2W, T_C | 470(3) C = 743 K | 790 K (таблица 3) / 780 K (аннотация) | +47 K |
| Sr-Co2W, магнитная структура | коллинеарная планарная (угол 90 deg, R-фактор мелкий минимум) | Cm'cm' планарная + неколлинеарные моды (канты к c) | различие модели, не данных |
| Sr-Co2W, a / c, A | 5.8946(1) / 32.7411(7) | 5.89575(2) / 32.76195(7) (в CIF 5.89486(2) / 32.75442(3)) | в пределах 0.06 % по c; различны даже a,c в CIF и Table 2 L02 (раздельные a,c для нейтронов и РФА - SI S1) |
| Sr-Zn2W, a / c | 5.90922(3) / 32.8293(2) | 5.908047(10) / 32.83467(6) | |

Согласуется: моменты по позициям Sr-Zn2W. L01 Fig. 4 даёт усреднённые по заполнению значения (4e: -1.6(1.3) muB), L02 S3 даёт момент Fe: 4e -3.99 muB x доля Fe 0.421 = -1.68 muB, 6g 2.991 x 0.903 = 2.70 (L01: 2.4(5)), 4f_VI(R) -4.353 (L01 -4.4(4)). Определения различны (среднее по позиции против момента Fe) - не смешивать.

## B. Внутренние расхождения одной статьи
1. **L01, Fig. 3 против CIF/Table S3 (Sr-Zn2W)**: Zn на 4f_IV tet(S) 10.5(8) % (Fig. 3) против 0.236(9) (CIF и Table S3); 4f_VI(R): 0 % против 0.032(8). Сумма Zn на ф.е. 1.90 достигается только со значениями CIF (1.108 + 0.472 + 0.056 + 0.21 + 0.064 = 1.91); значения Fig. 3 дали бы 1.58. Сохранены обе версии (`site_occupancy_Zn_W2_FIG3_alt`, `..._W6_FIG3_alt`).
2. **L01, Ms**: основной текст (раздел 3.4) называет 78.5 A m2/kg (Co) наибольшим; в заключении "Ms,VSM" дано 80.4 (Zn) > 78.4 (Co) - это значения, скорректированные по литературным Ms примесей. Raw VSM: 60.3 / 78.5 / 67.7 / 76.2; скорректированные: 63.7 / 78.4 / 69.0 / 80.4 (A m2/kg, Mg/Co/Ni/Zn). Ms из нейтронных моментов (41-59) существенно ниже (авторы: различие "двух зондов"); при равных моментах на всех позициях - 71.7-93.6 (Table S9): Ms_NPD зависит от ограничений, не использовать как эталон Ms.
3. **L02, abstract vs Table 3**: T_C(Co2) 780 K (abstract) против 790 K (таблица); T_C(CoZn) 680 против 700 K; переход 520/360 K (текст, "onset") против 555/405 K (таблица, максимум производной) - разные определения; нужны обе, выбор определения нужен при сравнении с нашим M(T) (T_SR из максимума производной или начала).
4. **L02, Table S3 (SrZn2W)**: для Fe4 (W4, 4f_VI oct S) напечатан Mz = -3.554(13), тогда как .mcif даёт Fe4 тот же знак, что 6g/12k/2d (группа "вверх", величина 0.1089 x 32.829 = 3.575 muB). Из остальных строк ясно: W4 должен быть "вверх". Сохранено как напечатано + пометка.
5. **L02, mCIF**: числа в `_magnetic_atom_site_moment_crystalaxis_*` равны моменту (muB) / длина ячейки (A); умножение на длину оси воспроизводит Table S1-S3 (проверено для Zn). Не интерпретировать как muB напрямую.
6. **L01 Table S1-S3 и CIF**: отдельные цифры в тексте SI искажены извлечением (PDF layout); использованы CIF и рендер страницы.

## C. Намагниченность и анизотропия: Ba против Sr, определения
Сравнение (A m2/kg = emu/g, 300 K; derived_by_us): 

| A | Sr (L01, raw / corr.) | Ba |
|---|---|---|
| Mg | 60.3 / 63.7 | 59.44 (C044, BaMg2W, 1300 C) |
| Co | 78.5 / 78.4 | 74.90 (L11), 73.1 (C036), 72.56 (C044) |
| Ni | 67.7 / 69.0 | 69.49 (L11) |
| Zn | 76.2 / 80.4 | 72.90 (L11) |
| Mn | нет | 47.77 (L11; нехарактерно низко, Mn-W на воздухе) |
| Fe (Fe2W) | 81.0-81.1 (C004, герметизированная трубка, SrFe18O27) | 95.34 (L11, N2; значение подозрительно выше всех - сравнить: Ms(Fe2W,Ba) литературные 78 при RT по ссылкам L05) |

Вывод: Sr-W выше Ba-аналогов на ~3-6 A m2/kg для Co/Zn, практически равны для Mg (+0.9) и Ni (-1.8); это не доказывает переносимость (разные синтезы, определения Ms, примеси); значение 95.34 (L11 Fe2W) подозрительно (L05 приводит ~78 A m2/kg для BaFe18O27 из Lotgering), оставлено как есть, но без использования в fit.

**Анизотропия** (определения РАЗНЫЕ, не сравнивать напрямую):
- L05 (DFT, 0 K): Ku = 0.148 MJ/m3 (SrW), mu0Ha = 2Ku/Ms = 0.569 T; "эксперимент" Ku = 0.344 MJ/m3 при 300 K - вторичная цитата (Ueda, ссылка [65]), в корпус не входит -> не используется как holdout.
- C004: "магнитная анизотропия SrW при RT 1.30-1.55 MA/m" (refs 5-7; величина не определена, вероятно HA в A/m) = 1.63-1.95 T как mu0H - в 2.9-3.4 раза больше DFT mu0Ha и в ~1.2-1.5 раз больше mu0Ha, пересчитанного из Ku(exp) (2 x 0.344e6 / 5.19e5 = 1.33 T).
- L11 (Ba, 300 K): Ha = 13739.57 Oe (Fe2W, N2), 12206.23 (Zn), 11301.48 (Mn), 10750.90 (Co), 10700.60 (Ni) - из коэффициента 1/H2 закона приближения (B = Ha^2/15 = 4K1^2/(15 Ms^2), только K1, одноосный); для Co2W (планарный) формально. 13739.57 Oe = 1.374 T как mu0H = 1.093 MA/m.
- C057 (Ba Co0.62Zn1.38W, монокристалл, калориметрия): K1 = 8.7e4 J/m3 при 296 K (K2, K3 пренебрежены) - прямое измерение, но другой состав.
Следствие: данных по K1/K2/HA для Sr Co/Zn/Mn **нет**; DFT (L05) для чистой SrFe18O27 занижает ~2x относительно приведённого эксперимента.

## D. Магнитная структура и переходы Sr-Co2W / CoZn: разные утверждения
| Источник | Утверждение | Тип данных |
|---|---|---|
| L01 | планарная, угол 90 deg, нет свидетельств конуса | нейтроны RT |
| L02 | Cm'cm' планарная + неколлинеарные моды (RT); M(T): TT 555 K (производная)/520 K (onset); T_C 790 K | нейтроны RT, M(T) 100 Oe |
| C023 | M(T) обрывается при ~470 K, области "Cone1 <470, Cone2 470-520, Uniaxial 520-763 K" по аналогии с BaCo2W | керамика 70-90 wt % W, спечена в O2 1250 C, 100 Oe |
| C015 (цитата) | T_C ~850 K, конус ниже ~550 K (ссылка [14]) | вторичная |
| Ba-аналоги (L01 цитирует Samaras 1989) | конус 69-71 deg | нейтроны Ba |
Для Sr-Co2W дифракция говорит "планарная при RT", а переход вблизи 470-555 K трактуется как "конус -> ось" без прямой проверки. Не решать до температурной дифракции или DFT.

Планарно-осевая граница по составу при RT: L02 экстраполяция SrCo0.65Zn1.35 (x_Co=0.65); Ba: C060 x_Co=0.7 (T_SR ~280-300 K: chi' max 6 C = 279 K; chi'' min 27 C = 300 K) и 0.8 (~55 C = 328 K); C057 x_Co=0.62 -> 215 K; L12 граница по Zn x=1.3 (x_Co=0.7). Наклон dT_SR/dx_Co: Sr (L02 Table 3, TT производная) 265 K (x_Co=0.5) -> 405 K (1.0): ~280 K на единицу x_Co; Ba (C057 -> C060): (328-215)/(0.8-0.62) ~ 630 K на единицу x_Co (разные методики: калориметрия/ТГ/AC) - разброс 2x, не усреднять.

## E. Состав и валентность
- L03: фактический состав W-фазы SrMe(2-d)Fe(16+d)O27, Sr:(Fe+Me) = 1:18; в воздухе Me < 2 (порядок отклонения Co < Ni < Zn < Mg); при 387 atm O2 n*(Co) = 2.03, n*(Ni) = 1.93, у Zn/Mg идеал не достигается; монокристалл Co2W (флюс) - 1.79 Co в W-фазе. L01: Co 2.2(1), Ni 2.1(1) (выше 2), L02: Co 1.71(3), Zn 1.799(11). Условная модель n(Fe2+) = 2 - x_A (ТЗ §7) выполнена лишь для части выборок (`structures/composition_charge_check.csv`: L01-Co -0.165, L01-Ni -0.113 - отрицательные => нужны Fe4+/Co3+/дефекты кислорода или ошибка уточнения).
- C015: параметры W-фазы в композите a = 5.849 A, c = 33.112 A отличаются от L01/L02 (5.895 A, 32.74-32.76 A) на -0.046 A по a и +0.37 A по c - аномалия (композит W/Z 80:20, нестехиометрия); вес снижен.

## F. Допущения авторов о моментах (не использовать как параметры)
- L11: Mn2+ = 2.7 muB, Co2+ = 4.0, Ni2+ = 3.0 muB (против Fe3+ 5 muB). Для высокоспинового Mn2+ ожидается ~5 muB; C044: Co2+ 3.7 muB; L01/L02: Fe3+:Co2+ = 5:3 (орб. вклад пренебрежён). Mn-запись L11 помечена assumed_by_authors.
- L05: сумма моментов в PAW-сферах по таблице 2 (~48.9 muB на ячейку) != m_tot = 54.99 muB: интерстициальные/O вклады; ожидаемый расчётный Ms = 0.652 T.

## G. Методические различия Ms/HA/T
- Ms: L01 - extrapolation по приближению к насыщению плюс графическая коррекция размагничивания (3 T, порошок в капсуле); C004 - экстраполяция 1/H2 для свободных частиц ~100 um до 6.4 MA/m; L11 - линейная подгонка 1/H2, +-30 kOe; C056 - "Ms" определение не указано; C036/C044 - VSM, определение не указано.
- T_C: ТГ в магнитном поле (L01, пересечение касательных), производная M(T) (L02, C044), минимум dM/dT; Ba C060 - "~430 C" на глаз.
- Cu Kα1/Co Kα/нейтронные длины волн отличаются - не влияет на параметры, но влияет на чувствительность к Fe/Co/Zn (контраст, L01 Ni - неоднозначно).
- FMR/mu(f) по Ba: образцы - композиты с парафином (C056, 8:3 wt) или спечённые тороиды (C036, плотность не указана); ширины/g/alpha не заданы.

## H. Нотация позиций
См. `site_notation.md`: C004/L03 (Nakai) используют 4f2/4f3 в обратном порядке относительно Islam 2025 (вывод по подписи Fig. 1; рисунок не проверен).

File: literature_holdout/_original_mixed/READING_LOG.md
# READING_LOG - что прочитано, как, ограничения

Дата работы: 2026-10-25. Всё извлечение сделано из файлов в `raw/theory_side/06_literature` и `lit_search/downloads`; vault, `raw/original_zip`, project/registry/raw/lit_search не изменялись (project импортируется только для проверки схем, без записи bytecode).

## Способы чтения (важно для точности)
- XML (JATS) -> текст: L01, L02 основной текст; C031, C036, C112, C115 (PMC XML).
- `pdftotext -layout` и `-raw`: L03, L05, L11, L12, C004, C015, C023, C044, C052, C053, C056, C057, C060, C066 и SI L01/L02.
- **Рендер страниц в PNG и ручная выписка значений** (текстовый слой таблиц искажён): L05 Table 1-3, L03 Table 1 и Fig. 3 (описание осей), L02 SI Tables S1-S3, L01 Fig. 3/Fig. 4 (таблицы в виде картинок, jpg из `supporting/`). Эти числа переписаны вручную с изображения: возможны единичные ошибки транскрипции. Проверочные кросс-контроли: суммы заселённостей по Fig. 3 против CIF (L01), mu0Ha/kappa из Ku и Ms (L05), Table S3 против .mcif (L02).
- CIF: `pymatgen` (venv `.venv`) + текстовый парсинг: 4 образца L01 (SINQ_HRPT; SLS_MS содержит те же параметры W-фазы - проверено), 3 образца L02 (+ .mcif); pdCIF (340-415k строк) не разбирались, только заголовки блоков.

## Прочитано (приоритетный порядок задания)
| Источник | Что взято | Ограничения |
|---|---|---|
| L01 Mørch 2019 | полный текст, SI (Tables S1-S10 в тексте + CIF + Fig. 3/4), CIF Co/Mg/Ni/Zn | схема нагрева (рисунок) не в XML: атмосфера/скорость охлаждения не указаны; Ni - позиции Fe/Ni слабо различимы (по авторам) |
| L02 Mørch 2023 | полный текст, SI S1-S3, CIF и mCIF 3 образцов, Table 1-3 | .mcif: moment/длина ячейки; low-T M(T) (Fig. S6) и Fig. 4/5 - только рисунки |
| L05 Islam 2025 | полный текст; Tables 1-3, DFT-настройки | J_ij нет; "эксперимент" - цитата из Ueda; рисунки Fig. 4-7 не оцифровывались |
| L03 Nakai 2023 | полный текст; Table 1, текстовые n*(Co), n*(Ni) | Fig. 3 (n*(Fe), n*(Me) vs pO2) - только рисунок; T для pO2 = 0.2 и 1 atm не указана |
| C004, C015, C023 (rel 1) | прочитаны (C015: только структурно-синтезная часть; транспортные результаты не извлекались) | C015 - композит W/Z |
| C036, C044, C052, C056, C057, C060 (rel 2: Sr/Ba W с Co/Zn/Mn и др.) | числа из текста/таблиц | все Ba; EM данные - композиты; Mn только в C056 (Mn+Zn+Co), L11 |
| C066 (rel 2) | синопсис (англ.) | остальное - сканы/рисунки, числа только в рисунках |
| L11 He 2024 | полный текст; Table 2; Fig. 6 (описание осей) | оцифровка запрещена этапом; геометрия/плотность для eps неизвестны |
| L12 Zhuravlev 2005 | полный текст; граница x=1.3; методика; Figs. 1-2 - описание осей | формулы таблиц 1-2 частично потеряны в PDF (символы) - проверить по изображению перед кодированием |
| C112, C115 (rel 4) | только методологические утверждения (J из спиновых конфигураций, U, SOC, TC MFA/RPA) | не использовать числа для W |

## Просмотрено без извлечения чисел (причина)
- C031 (Ba Ni1.9Co0.1W плёнки для фильтра, FMR ~35 GHz замысел) - не Sr/Co/Zn/Mn серия.
- C038 (BaNi2-xZnxW), C040 (обзор), C041 (Ca-W Co/Ni), C045 (формулы в аннотации внутренне противоречивы: "Ca(1-x)AlxCo2Fe16O22 ... W-type") - не извлекались; C053 - записан как исключённый (низкое качество).
- C106, C108, C109, C110, C111, C113, C116, C118, C121 (rel 4: M-типы, DFT) - не читались (методология, времени не хватило; числа в параметры не идут).

## Не прочитано из стартового комплекта (методологические по приоритету 7)
L07 (Rancourt 1989), L08 (Newbury 2013), L06 (FMR Zn2-xCoxW 1995), **L04 (Islam 2024 PRB, SrFe18O27 DFT: J, MAE)** - полного текста в комплекте нет; в сети: DOI-переходы издателей (AIP, RSC, MDPI) отвечают 403 для нейтрального клиента (обход не применялся), Europe PMC без полнотекстового OA для C002/C013/C014/C007/C029/C033, arXiv-версия L04 не найдена. Прочитаны не были также L09 (Spirit), L10 (Toby), L13, L14, T01, T02 - не нужны для чисел параметров.
Закрыт доступ (не получены): Nakagawa 2026 (C002, Zn-Mg SrW нейтроны, занятости - gold OA, но 403), Knudsen 2023 (C013), Cobalt-W Magnetochemistry 2022 (C014); closed: C011, C019, C020, C022, C005 (Sr Co-Zn W FMR/mu(f)), C027 (Mössbauer SrNi/SrCo W 1988), L06.

## Что в корпусе отсутствует (по заданным пунктам)
- g-фактор, затухание alpha, ширины ФМР для Sr W: **нет** (ни в одном источнике).
- Частоты ФМР/μ(f): только фигуры Ba (L12) и составы Ba-композитов (C056, C036); Sr - нет.
- eps'/eps'' (f), sigma: только Ba (L11 Fig. 6, оцифровка не делалась).
- Мёссбауэр (B_hf, IS, QS по позициям): **нет** литературных значений (все первоисточники по W - closed-access).
- J_ij для W: нет (L05 откладывает; L04 недоступна).
- K1, K2, HA экспериментальные для Sr W: нет (Ba: C057 K1 при 296 K; L11 Ha формальная).
- Mn в Sr W: нет ничего (см. coverage_map.csv).

## Mn в Sr W: что есть и чего нет (итог)
Есть (всё косвенное, все Ba или неполноценное):
- L11: BaMn2Fe16O27 (Ba, твердофазный синтез, 1300 C 3 h, воздух-предположительно): Ms = 47.77 emu/g, Hcj = 429 Oe, Ha = 11301.48 Oe (приближение к насыщению, 300 K), Raman, eps(f) - только рисунок. Авторская оценка момента Mn2+ = 2.7 muB противоречит ожидаемому ~5 muB для высокоспинового Mn2+ (не использовать).
- C056: Ba(MnZn)xCo2(1-x)W, x = 0.1-0.5: Mn:Zn = 1:1 как часть A-состава; Ms, Hc только для x = 0.4; mu''-пики 4.5 и 8 GHz (композит с парафином).
- C053: CaSr2(MnZn)x/2Fe16-xO27 (формула как напечатана, спекание 1000 C): исключена как низкокачественная.
Нет: любых данных по SrMn_xFe(18-x)O27 (структура, заселённость, валентность Mn2+/Mn3+, предпочтение позиций, Ms, T_C, K1, FMR, eps, Мёссбауэр, окно синтеза/pO2 - L03 не включал Mn); Sr-Ce-Mn W (C026) закрыт; DFT для Mn-W отсутствует.
Следствие: параметризация Mn в Sr W - только DFT (+ перенос Ba->Sr с большой неопределённостью) и новый эксперимент.

## Технические заметки
- Для рендеринга страниц PDF установлен PyMuPDF **во временную папку scratchpad** (pip --target), вне проекта и venv. При этом команда `pip download` по ошибке положила 12 wheel-файлов в корень `D:\Work\Hexx`; они были мной удалены сразу (содержимое корня проверено, лишних файлов нет).
- Скрипты воспроизведения: `literature/scripts/` (`parse_cifs.py`, `build_site_coordinates.py`, `build_structure_tables.py`, `build_structure_readme.py`, `rc.py`, `data_*.py`, `build_records.py`, `build_coverage.py`); `build_records.py` запускается в venv и проверяет записи через `hexw.registry.schemas` (импорт read-only).

File: literature_holdout/_original_mixed/split_proposal.md
# split_proposal - предложение разбиения literature_fit / literature_holdout

**Это вариант для вашего решения, а не фиксация.** В `records.yaml` поле `ext.split` и `estimate.source_role` заполнены по этому варианту (вариант A); смена варианта - правка `CLUSTER_SPLIT` в `scripts/rc.py` и пересборка (`scripts/build_records.py`).

## Принципы (ТЗ §4, §13)
1. Делим по **публикациям и химическим сериям**, никогда по точкам. Единица разбиения - кластер (`ext.split_cluster`).
2. Таблица, рисунок и CIF одного измерения (`ext.measurement_group`) - в одном кластере и в одной выборке (L01: CIF + Fig. 3 + Fig. 4 + Table S4 на образец; L02: CIF + Tables S1-S3 + Table 2).
3. Повторно опубликованные/цитируемые значения (C004 intro, L05 "Expt.", C044 "SrCo2W 74.31", C015 intro, C023 cone) - `excluded_secondary_citation`: не входят ни в fit, ни в holdout, пока не найден первоисточник.
4. Ba-данные (tier 3) **не** используются для fit без обоснования переноса: они служат holdout для проверки гипотезы "Ba -> Sr" (с расширенной неопределённостью).
5. DFT из литературы (L05, `status=calculated`) - это не наш DFT (`source_role=dft` зарезервирован под него): здесь он идёт как физический prior в fit.
6. Низкокачественные/внутренне противоречивые (C053) исключены.

## Кластеры (вариант A, записан в records.yaml)
| Кластер | Источники (записей) | tier | split | Обоснование |
|---|---|---|---|---|
| MORCH_L02 | L02 (137) | 1 | **fit** | единственная серия SrCo(2-x)Zn(x)W с неколлинеарной магнитной структурой, CIF/mCIF, T_C/T_T для 5 составов |
| MORCH_L01_MgNi | L01 Mg, Ni (45) | 2 | **fit** | серия Sr-W с другими A: тренды заселённости/моментов, Ms |
| MORCH_L01_CoZn | L01 Co, Zn (48) | 1 | **holdout** | воспроизводимость L02 тех же номинальных составов (другие партии/ПО). **Не независимая** группа - это holdout "между партиями", слабее независимой проверки |
| ISLAM_L05 | L05 (119) | 2 | **fit** (DFT-prior) | моменты, MAE SrFe18O27 и Sr-замещений (K/Ca/Ba/La) |
| NAKAI | L03 (25), C004 (10+) | 1-2 | **fit** (ограничения) | стехиометрия/пределы синтеза, Fe2+; Ms SrFe18O27 |
| LI_C023 | C023 (2) | 1 | **holdout** | независимая группа, SrCo2W керамика: переход ~470 K |
| JU_C015 | C015 (3) | 1 | **holdout** (малый вес) | композит W/Z, параметры решётки аномальны |
| HE_L11 | L11 (17) | 3 | **holdout** | Ba(Fe,Co,Ni,Zn,Mn)2W: Ms, Hcj, Ha (единственный Mn в корпусе) |
| ZHURAVLEV | L12 (4) | 3 | **holdout** | Ba CoZn W: μ(f) (фигуры) и граница плоскость/ось |
| SATIE | C057, C060 (11) | 3 | **holdout** | Ba CoZn: K1, T_SR |
| MAHMOOD_C044 | C044 (17) | 3 | **holdout** | Ba (Mg,Co)2W: Ms, T_C, T_SR, решётка |
| QIN_C056, LI_C036, KOIDE_C052, SUWA_C066 | 8 + 4 + 1 + 1 | 3 | **holdout** | Ba/композиты EM, Fe2W T_C |
| SECONDARY | 8 | 1-3 | исключены | цитаты |
| KHOB_C053 | 1 | 3 | исключено | низкое качество |
| METHOD | C112, C115 (3) | 4 | методология | конвенции DFT/J; числа не переносятся |

Итого по splitам: fit 336, holdout 116, исключены 9, методология 3 (всего 464 записи; 225 из них - валидные `ParameterEstimate`, 208 - числа без подходящего `Kind` в `hexw.units`).

## Вариант B (рекомендуется для оценки обобщения)
Leave-one-cluster-out: по очереди скрывать MORCH_L02, MORCH_L01 (Mg+Ni+Co+Zn как один кластер), ISLAM_L05, NAKAI, затем весь Ba-блок. Для каждой скрытой группы - прогноз по параметрам, обученным на остальных; отчёт: интервал и фактическая ошибка (ТЗ §13).

## Вариант C (если нужны независимые Sr-данные в holdout)
Сейчас независимых (другая группа) Sr Co/Zn данных в корпусе почти нет: C023 (одна температура), C015 (композит). Поэтому:
- держите **L01-Co/Zn как holdout между партиями**, а L02 как fit (вариант A), либо наоборот (поменять - равноправно);
- независимый Sr holdout появится после снятия недоступных первоисточников (C011/C019/C020/C022 "Zn/Co-Sr W" - closed-access, L04) или собственного DFT (`source_role=dft`) как кросс-проверки;
- для Mn в Sr нет ничего: holdout невозможен (только DFT-ограничения и Ba-аналог L11).

## Что нельзя делить
- точки одной кривой (M(T), Fig. 4 L02), позиции одной структуры, значения Ms/T_C одного образца;
- raw/corrected Ms L01 (`Ms_VSM_raw`, `Ms_VSM_impurity_corrected`) - одно измерение;
- Table 3 L02 и abstract L02 (T_C 780/790 K) - одно измерение;
- L01 CIF-заселённости и Fig. 3 (одна рефайнмент-группа).

## Предупреждения о "утечке"
- L01/L02 перекрываются номинальными составами и одной группой авторов. При fit на L02 и holdout на L01 ошибка, скорее всего, **оптимистична**.
- Значения Ba->Sr как holdout проверяют не модель структуры, а допущение переноса; успех не доказывает его для Mn.
- Любое использование наших лабораторных данных (vault) для выбора варианта запрещено - выбор делается только по этому файлу и литературе.

File: literature_holdout/_original_mixed/structures/README.md
# structures/ - сводка по CIF W-фазы (Mørch 2019, Mørch & Christensen 2023)

Источники: `raw/theory_side/06_literature/L01_Morch2019/supporting/lt5018sup_cif/*` (DOI 10.1107/S2052252519003130) и `L02_Morch2023/supporting/CIFs/*` (DOI 10.1107/S1600576723002133). Разбор: pymatgen (`parse_cifs.py`, `build_site_coordinates.py`), сверка с текстом статей и SI (Table S4, S1-S3, Fig. 3).

**Предупреждение (ТЗ §7).** Все CIF - частично заселённые усреднённые модели (Fe/Co/Zn/Mg/Ni на одной позиции с дробными заселённостями; W7 = половинная заселённость расщеплённой 4f). Это **не** конфигурации для DFT. Для DFT нужно перечислять симметрийно неэквивалентные упорядочения с целыми числами атомов и зарядовой нейтральностью (см. `composition_charge_check.csv`).

## Файлы

| файл | содержание |
|---|---|
| `site_coordinates.csv` | все строки _atom_site для TM и Sr W-фазы 7 образцов: координаты, заселённость, **дословная строка CIF**, ячейка, ПГ |
| `lattice_by_sample.csv` | a, b, c (из CIF) по образцам |
| `site_occupancy_by_sample.csv` | заселённость по единым позициям W1-W7 (веса по кратности; Cmcm-расщепление объединено) |
| `composition_charge_check.csv` | состав на ф.е. из CIF и баланс заряда: n(Fe2+) = 2 - n(A) (derived_by_us) |
| `site_geometry.csv` | КЧ и расстояния M-O по CIF L02 (pymatgen, derived_by_us) |
| `_raw_asym_units.csv` | сырой разбор всех CIF (отладочный) |

Не разбирались: `*_StructureFactors.cif` (L01), `pdCIF_*.cif` (L02, 3.4-4.2 MB, профили), `L01 *_Magnetic.cif` (P1-ячейка с повторами; моменты на тип позиции сверены: Zn 4e -3.541, 4f_IV -4.608, 6g 2.411, 4f_VI(S) 3.485, 12k 2.996, 4f_VI*(R) -4.591, 2d 3.530 muB на атом Fe), .mcif L02 (только сверка знаков/величин моментов).

## Решётки (из CIF; значения статей - в records.yaml, Table S4 / Table 2)

| источник | образец | ПГ в CIF | a, A | b, A | c, A |
|---|---|---|---|---|---|
| L01 | SrMg2Fe16O27 | P 63/m m c | 5.89551(12) | 5.89551(12) | 32.7309(7) |
| L01 | SrCo2Fe16O27 | P 63/m m c | 5.89464(13) | 5.89464(13) | 32.7411(7) |
| L01 | SrNi2Fe16O27 | P 63/m m c | 5.8877(3) | 5.8877(3) | 32.7017(15) |
| L01 | SrZn2Fe16O27 | P 63/m m c | 5.909219(3) | 5.909219(3) | 32.82927(2) |
| L02 | SrCo2Fe16O27 | 63 | 5.89486(2) | 10.20939(3) | 32.75442(3) |
| L02 | SrCoZnFe16O27 | 63 | 5.89885(3) | 10.21681(5) | 32.79209(3) |
| L02 | SrZn2Fe16O27 | 194 | 5.908361(7) | 5.908361(7) | 32.83268(4) |

L02: SrCo2W и SrCoZnW в ортогональной ячейке Cmcm (b = sqrt3 a_hex ~ 10.21 A, Z=4); в ячейке P63/mmc Z=2. Температура: L01 - 300 K (mCIF), L02 - комнатная.

## Заселённость позиций не-Fe катионами (доля позиции; Fe = остаток)

| источник | образец | W1 | W2 | W3 | W4 | W5 | W6 | W7 | всего A / ф.е. |
|---|---|---|---|---|---|---|---|---|---|
| L01 | SrMg2Fe16O27 | 0.035 | 0.023 | 0.458 | 0.099 | 0.000 | 0.000 | 0.000 | 1.689 |
| L01 | SrCo2Fe16O27 | 0.140 | 0.111 | 0.333 | 0.078 | 0.079 | 0.017 | 0.000 | 2.165 |
| L01 | SrNi2Fe16O27 | 0.122 | 0.051 | 0.305 | 0.112 | 0.056 | 0.146 | 0.000 | 2.113 |
| L01 | SrZn2Fe16O27 | 0.553 | 0.236 | 0.000 | 0.028 | 0.035 | 0.032 | 0.000 | 1.908 |
| L02 | SrCo2Fe16O27 | 0.070 | 0.014 | 0.477 | 0.026 | 0.008 | 0.000 | 0.000 | 1.697 |
| L02 | SrCoZnFe16O27 | 0.306 | 0.100 | 0.280 | 0.000 | 0.000 | 0.000 | 0.000 | 1.652 |
| L02 | SrZn2Fe16O27 | 0.579 | 0.145 | 0.097 | 0.000 | 0.000 | 0.036 | 0.000 | 1.811 |

Столбец W7 = 0 (по CIF Fe занимает бипирамиду; A не найден). В SrCoZnW значения - сумма Co+Zn. Сравнение L01 vs L02: см. `../CONFLICTS.md` (A).

## Баланс заряда и Fe2+ (derived_by_us)

| источник | образец | n(A) на ф.е. | n(Fe2+) = 2 - n(A) | замечание |
|---|---|---|---|---|
| L01 | SrMg2Fe16O27 | 1.689 | 0.311 |  |
| L01 | SrCo2Fe16O27 | 2.165 | -0.165 | нарушение: n(A) > 2 -> Fe2+ < 0 |
| L01 | SrNi2Fe16O27 | 2.113 | -0.113 | нарушение: n(A) > 2 -> Fe2+ < 0 |
| L01 | SrZn2Fe16O27 | 1.908 | 0.092 |  |
| L02 | SrCo2Fe16O27 | 1.697 | 0.303 |  |
| L02 | SrCoZnFe16O27 | 1.652 | 0.348 |  |
| L02 | SrZn2Fe16O27 | 1.811 | 0.189 |  |

Модель Sr2+, A2+, O27, только Fe2+/Fe3+ (условная). Состав из CIF = все позиции полностью заняты Fe+A (Fe + A = 18). Локализация Fe2+ по позициям в CIF **не задана** (везде Fe+3).

## Координационные полиэдры (L02, 300 K; pymatgen)

| CIF | КЧ | расстояния M-O, A | <M-O>, A | позиций в ячейке | пример дроб. коорд. |
|---|---|---|---|---|---|
| SrCo2Fe16O27 (Cmcm cell, 300 K) | 4 | 1.875 1.895 1.903 1.903 | 1.894 | 8 | 0.0000 0.9983 0.0562 |
| SrCo2Fe16O27 (Cmcm cell, 300 K) | 4 | 1.897 1.897 1.904 1.911 | 1.902 | 8 | 0.0000 0.3293 0.5930 |
| SrCo2Fe16O27 (Cmcm cell, 300 K) | 5 | 1.810 1.899 1.899 2.113 2.403 | 2.025 | 8 | 0.0000 0.3378 0.2456 |
| SrCo2Fe16O27 (Cmcm cell, 300 K) | 6 | 1.953 1.971 1.971 2.041 2.041 2.093 | 2.012 | 8 | 0.0000 0.3300 0.7083 |
| SrCo2Fe16O27 (Cmcm cell, 300 K) | 6 | 1.993 2.001 2.001 2.020 2.020 2.050 | 2.014 | 8 | 0.0000 0.3333 0.4259 |
| SrCo2Fe16O27 (Cmcm cell, 300 K) | 6 | 2.011 2.011 2.016 2.016 2.016 2.016 | 2.014 | 4 | 0.0000 0.5000 0.0000 |
| SrCo2Fe16O27 (Cmcm cell, 300 K) | 6 | 1.935 1.935 1.997 2.053 2.112 2.112 | 2.024 | 8 | 0.0000 0.1664 0.1511 |
| SrCo2Fe16O27 (Cmcm cell, 300 K) | 6 | 1.900 1.956 1.974 2.103 2.110 2.139 | 2.03 | 16 | 0.7477 0.4199 0.1511 |
| SrCo2Fe16O27 (Cmcm cell, 300 K) | 6 | 2.055 2.055 2.072 2.072 2.072 2.072 | 2.066 | 8 | 0.2500 0.2500 0.0000 |
| SrZn2Fe16O27 (hex P63/mmc, 300 K) | 4 | 1.897 1.897 1.897 1.940 | 1.908 | 4 | 0.3333 0.6667 0.5940 |
| SrZn2Fe16O27 (hex P63/mmc, 300 K) | 4 | 1.912 1.954 1.954 1.954 | 1.943 | 4 | 0.0000 0.0000 0.0565 |
| SrZn2Fe16O27 (hex P63/mmc, 300 K) | 5 | 1.868 1.868 1.868 2.114 2.440 | 2.032 | 4 | 0.3333 0.6667 0.2450 |
| SrZn2Fe16O27 (hex P63/mmc, 300 K) | 6 | 1.972 1.972 1.972 2.058 2.058 2.058 | 2.015 | 4 | 0.3333 0.6667 0.4248 |
| SrZn2Fe16O27 (hex P63/mmc, 300 K) | 6 | 1.973 1.973 1.973 2.062 2.062 2.062 | 2.017 | 4 | 0.3333 0.6667 0.7086 |
| SrZn2Fe16O27 (hex P63/mmc, 300 K) | 6 | 2.015 2.015 2.015 2.015 2.055 2.055 | 2.028 | 6 | 0.5000 0.0000 0.0000 |
| SrZn2Fe16O27 (hex P63/mmc, 300 K) | 6 | 1.927 1.927 1.984 2.062 2.139 2.139 | 2.03 | 12 | 0.1638 0.3276 0.1513 |

Отнесение к W1-W7 см. `../site_notation.md` (по КЧ и z).

## Моменты по позициям (muB)

L01, Fig. 4 (усреднено по заселению; положительный = параллельно суммарному моменту; Co - планарный порядок):

| позиция | Mg | Co | Ni | Zn |
|---|---|---|---|---|
| W1 | -4.5(4) | -4.2(1) | -5.0(5) | -1.6(1.3) |
| W2 | -4.2(3) | -3.3(1) | -4.3(3) | -3.5(6) |
| W3 | 2.0(6) | 2.9(1) | 3.1(5) | 2.4(5) |
| W4 | 3.6(3) | 3.2(1) | 3.8(4) | 3.4(5) |
| W5 | 3.5(2) | 3.5(1) | 3.5(3) | 2.9(3) |
| W6 | -4.7(3) | -3.8(1) | -4.6(5) | -4.4(4) |
| W7 | 3.6(4) | 2.4(1) | 3.7(5) | 3.5(6) |

L02 (моменты Fe3+, Tables S1-S3; Co и Zn-строки в SI; компоненты My/Mz для планарных, Mz для SrZn2W) - см. `records.yaml` (`Fe_moment_*`). Определения и знаки различаются между L01 и L02 (CONFLICTS.md B.4-B.5).
