Repository: 6Nightmare9/Hexaferrite

# HexW — модель W-гексаферритов

Приватный рабочий репозиторий: код, литература, исходные измерения, сохранённые расчёты и инструкции. Снимок от 27 октября 2026 года.

**Исследовательская версия 0.2.0. Независимая точность ФМР ≤10% пока не подтверждена.** Теория и результаты обработки измерений сохранены раздельно; эксперимент не переобучает модель автоматически.

## Запуск на другом компьютере

1. Владелец предоставляет коллеге доступ: **Settings → Collaborators → Add people**. Коллега принимает приглашение под своим аккаунтом GitHub.
2. Установите **Git for Windows с Git LFS** и **Python 3.14 с Python launcher**: https://git-scm.com/download/win и https://www.python.org/downloads/windows/ . Для совместной работы также подходит GitHub Desktop.
3. Клонируйте репозиторий в свою локальную папку. Используйте **clone**, а не «Download ZIP»: большие файлы хранятся через Git LFS.
4. Дважды нажмите **SETUP_HEXW.cmd**. Нужен интернет для файлов и библиотек. Дождитесь `Setup complete`.
5. Дважды нажмите **START_HEXW.cmd**, оставьте служебное окно открытым и перейдите в браузере на http://127.0.0.1:8765/ .
6. Откройте [инструкцию PDF](GUIDE/Инструкция_HexW.pdf). Первый пример: «Заполнить пример Co–Zn» → «Рассчитать».

Клонирование через командную строку:

```powershell
git clone https://github.com/6Nightmare9/Hexaferrite.git
cd Hexaferrite
git lfs pull
```

Установка закреплена файлами `project/requirements-test.txt` и `project/requirements.txt`. Установленные библиотеки, старые окружения и исполняемые файлы Quantum ESPRESSO не включены. Обычный расчёт через сайт не требует Quantum ESPRESSO. Для новых DFT-расчётов его нужно установить отдельно.

## Где что находится

| Папка / файл | Содержание |
|---|---|
| `project/hexw` | Код модели и локального сайта |
| `project/tests`, `project/config` | Проверки, составы и настройки |
| `GUIDE/Инструкция_HexW.pdf` | Простая инструкция |
| `GUIDE/MODEL_STATUS_V02_RU.md` | Возможности, ограничения и результаты проверок |
| `runs/predictions` | Теоретические прогнозы |
| `runs/analysis`, `runs/validation` | Обработка измерений и сравнения |
| `literature`, `literature_holdout`, `lit_search` | Литература и правила её использования |
| `raw`, `vault` | Исходные измерения, прежние материалы и аудит |
| `registry` | Реестр образцов, происхождение данных и фиксация модели |
| `dft_runs`, `dft_feasibility`, `tools/pseudo` | Имеющиеся DFT-входы, выходы и псевдопотенциалы |
| `audit/git_history` | Полная прежняя история трёх репозиториев в проверенных Git bundle |
| `audit/GITHUB_EXPORT_MANIFEST.json` | Контрольные суммы перенесённых файлов и исключения |

Пути `C:\MIPT\working_stuff\Hexx` в старых отчётах относятся к исходному ноутбуку. На новом компьютере используйте **свою клонированную папку**: `START_HEXW.cmd` определяет её автоматически. При новой обработке измерения укажите текущий путь к нему; исторические пути в старых результатах не переписаны.

## Совместное редактирование

У каждого своя локальная копия. Для изменения создавайте ветку и отправляйте Pull Request в `main`; коллега просматривает и объединяет правки. См. [CONTRIBUTING.md](CONTRIBUTING.md).

GitHub хранит файлы и историю. Сайт и расчёты запускаются на компьютере каждого участника. На исходном ноутбуке для публикации создана отдельная папка `github_export`; дальнейшие совместные правки выполняйте в ней либо в новом clone. Старый рабочий проект не синхронизируется автоматически.

## Ограничения и воспроизводимость

- Реализована исследовательская цепочка Co–Zn → Mn → Mg/Ni. Полное ТЗ A+B ещё не закрыто.
- РФА с CIF даёт предварительную проверку картины, не полный Ритвельд. Общей автоматической карточки образца для всех измерений пока нет.
- Историческая проверочная выборка частично раскрывалась; она не является полностью слепой.
- Фиксация связывает точные байты файлов и версии библиотек, включая Python. При другой среде старые результаты доступны для просмотра, но строгая фиксация/валидация может потребовать нового расчёта. Не переписывайте печати и контрольные суммы для обхода проверки.
- На исходной машине ранее пройдено 988 тестов, 7 пропущены; затем 23 проверки интерфейса и реальный расчёт Co–Zn в браузере. Это история проверок, не гарантия для нового компьютера.
- Статьи сохраняют права правообладателей. Репозиторий приватный; разрешение на публичное распространение корпуса не предполагается.

## Передать работу ИИ-агенту

Передайте ему ссылку на репозиторий и файл [AGENT_START.md](AGENT_START.md). Полный контекст, архитектура, результаты и незавершённые задачи — в [отчёте для ИИ-агента](GUIDE/ОТЧЁТ_ДЛЯ_ИИ_АГЕНТА.md).

File: literature_holdout/_original_mixed/records.yaml (part 1 of 25)
meta:
  generated_utc: '2026-10-25T16:52:52Z'
  stage: Stage 2 part 1 (literature extraction)
  n_records: 464
  n_schema_valid_estimates: 225
  n_pending_kind: 208
  n_claims_only: 24
  note: 'literature_records: strictly hexw.registry.schemas.LiteratureRecord/Claim (loadable with from_dict). parameter_records: ''estimate'' is a ParameterEstimate dict (loadable); where the schema has
    no suitable Kind/unit the numeric value sits in ''pending'' with proposed_quantity_kind; ''ext'' carries the extra fields demanded by TZ section 4/13 (sample id, synthesis, measurement conditions, definition,
    status, verbatim, transformation, measurement_group, split, tier, figure_only). source_role of estimates = proposed split (literature_fit / literature_holdout); records with split excluded_* / methodology_only
    carry no estimate. NOTHING here is final: the split is a PROPOSAL (see split_proposal.md).'
  status_vocabulary:
  - measured
  - calculated
  - digitized
  - assumed_by_authors
  - derived_by_us
literature_records:
- lit_id: L01
  citation: Morch M.I., Ahlburg J.V., Saura-Muzquiz M., Eikeland A.Z., Christensen M. Structure and magnetic properties of W-type hexaferrites. IUCrJ 6 (2019) 492-499
  doi: 10.1107/S2052252519003130
  year: 2019
  path: 06_literature/L01_Morch2019
  access: full_text
  role: null
  claims:
  - text: '[L01-001] lattice_a: a = b [A]   5.8955(1)   5.8946(1)   5.8877(3)   5.90922(3)  (columns SrMg2Fe16O27, SrCo2Fe16O27, SrNi2Fe16O27, SrZn2Fe16O27)'
    value: 5.8955
    unit: angstrom
    quantity_kind: length
    locator: Supporting information sup1.pdf, Table S4 (refined unit-cell parameters)
    extraction_status: verified
  - text: '[L01-002] lattice_c: c [A]   32.7308(6)   32.7411(7)   32.702(2)   32.8293(2)'
    value: 32.7308
    unit: angstrom
    quantity_kind: length
    locator: Supporting information sup1.pdf, Table S4
    extraction_status: verified
  - text: '[L01-003] lattice_a: a = b [A]   5.8955(1)   5.8946(1)   5.8877(3)   5.90922(3)  (columns SrMg2Fe16O27, SrCo2Fe16O27, SrNi2Fe16O27, SrZn2Fe16O27)'
    value: 5.8946
    unit: angstrom
    quantity_kind: length
    locator: Supporting information sup1.pdf, Table S4 (refined unit-cell parameters)
    extraction_status: verified
  - text: '[L01-004] lattice_c: c [A]   32.7308(6)   32.7411(7)   32.702(2)   32.8293(2)'
    value: 32.7411
    unit: angstrom
    quantity_kind: length
    locator: Supporting information sup1.pdf, Table S4
    extraction_status: verified
  - text: '[L01-005] lattice_a: a = b [A]   5.8955(1)   5.8946(1)   5.8877(3)   5.90922(3)  (columns SrMg2Fe16O27, SrCo2Fe16O27, SrNi2Fe16O27, SrZn2Fe16O27)'
    value: 5.8877
    unit: angstrom
    quantity_kind: length
    locator: Supporting information sup1.pdf, Table S4 (refined unit-cell parameters)
    extraction_status: verified
  - text: '[L01-006] lattice_c: c [A]   32.7308(6)   32.7411(7)   32.702(2)   32.8293(2)'
    value: 32.702
    unit: angstrom
    quantity_kind: length
    locator: Supporting information sup1.pdf, Table S4
    extraction_status: verified
  - text: '[L01-007] lattice_a: a = b [A]   5.8955(1)   5.8946(1)   5.8877(3)   5.90922(3)  (columns SrMg2Fe16O27, SrCo2Fe16O27, SrNi2Fe16O27, SrZn2Fe16O27)'
    value: 5.90922
    unit: angstrom
    quantity_kind: length
    locator: Supporting information sup1.pdf, Table S4 (refined unit-cell parameters)
    extraction_status: verified
  - text: '[L01-008] lattice_c: c [A]   32.7308(6)   32.7411(7)   32.702(2)   32.8293(2)'
    value: 32.8293
    unit: angstrom
    quantity_kind: length
    locator: Supporting information sup1.pdf, Table S4
    extraction_status: verified
  - text: '[L01-009] site_occupancy_Mg_W4: Mg4OS  0.33333  0.66667 -0.07440(2)  0.00332(3)  0.099(3) Uiso Mg+2'
    value: 0.099
    unit: '1'
    quantity_kind: fraction
    locator: CIF SrMg2Fe16O27_SINQ_HRPT.cif (supplementary lt5018sup2.zip), _atom_site loop, row Mg4OS (4f_VI oct(S))
    extraction_status: verified
  - text: '[L01-010] site_occupancy_Mg_W3: Mg3OSS  0.50000  0.00000  0.00000  0.00332(3)  0.4583(19) Uiso Mg+2'
    value: 0.4583
    unit: '1'
    quantity_kind: fraction
    locator: CIF SrMg2Fe16O27_SINQ_HRPT.cif (supplementary lt5018sup2.zip), _atom_site loop, row Mg3OSS (6g oct(S-S))
    extraction_status: verified
  - text: '[L01-011] site_occupancy_Mg_W1: Mg1TS  0.00000  0.00000  0.05569(2)  0.00332(3)  0.035(3) Uiso Mg+2'
    value: 0.035
    unit: '1'
    quantity_kind: fraction
    locator: CIF SrMg2Fe16O27_SINQ_HRPT.cif (supplementary lt5018sup2.zip), _atom_site loop, row Mg1TS (4e tet(S))
    extraction_status: verified
  - text: '[L01-012] site_occupancy_Mg_W2: Mg2TS  0.33333  0.66667  0.09273(2)  0.00332(3)  0.023(3) Uiso Mg+2'
    value: 0.023
    unit: '1'
    quantity_kind: fraction
    locator: CIF SrMg2Fe16O27_SINQ_HRPT.cif (supplementary lt5018sup2.zip), _atom_site loop, row Mg2TS (4f_IV tet(S))
    extraction_status: verified
  - text: '[L01-013] site_occupancy_Mg_W5: Mg5ORS  0.83561(9)  0.67119(9)  0.151064(12)  0.00332(3)  0.000(3) Uiso Mg+2'
    value: 0.0
    unit: '1'
    quantity_kind: fraction
    locator: CIF SrMg2Fe16O27_SINQ_HRPT.cif (supplementary lt5018sup2.zip), _atom_site loop, row Mg5ORS (12k oct(R-S))
    extraction_status: verified
  - text: '[L01-014] site_occupancy_Mg_W6: Mg6OR  0.33333  0.66667  0.208311(19)  0.00332(3)  0.000(3) Uiso Mg+2'
    value: 0.0
    unit: '1'
    quantity_kind: fraction
    locator: CIF SrMg2Fe16O27_SINQ_HRPT.cif (supplementary lt5018sup2.zip), _atom_site loop, row Mg6OR (4f_VI* oct(R))
    extraction_status: verified
  - text: '[L01-015] site_occupancy_Co_W4: Co4  0.33333  0.66667 -0.074222(19)  0.00306(3)  0.078(15) Uiso Co+2'
    value: 0.078
    unit: '1'
    quantity_kind: fraction
    locator: CIF SrCo2Fe16O27_SINQ_HRPT.cif (supplementary lt5018sup2.zip), _atom_site loop, row Co4 (4f_VI oct(S))
    extraction_status: verified
  - text: '[L01-016] site_occupancy_Co_W3: Co3  0.50000  0.00000  0.00000  0.00306(3)  0.333(11) Uiso Co+2'
    value: 0.333
    unit: '1'
    quantity_kind: fraction
    locator: CIF SrCo2Fe16O27_SINQ_HRPT.cif (supplementary lt5018sup2.zip), _atom_site loop, row Co3 (6g oct(S-S))
    extraction_status: verified
  - text: '[L01-017] site_occupancy_Co_W1: Co1  0.00000  0.00000  0.056078(19)  0.00306(3)  0.140(14) Uiso Co+2'
    value: 0.14
    unit: '1'
    quantity_kind: fraction
    locator: CIF SrCo2Fe16O27_SINQ_HRPT.cif (supplementary lt5018sup2.zip), _atom_site loop, row Co1 (4e tet(S))
    extraction_status: verified
  - text: '[L01-018] site_occupancy_Co_W2: Co2  0.33333  0.66667  0.093045(19)  0.00306(3)  0.111(16) Uiso Co+2'
    value: 0.111
    unit: '1'
    quantity_kind: fraction
    locator: CIF SrCo2Fe16O27_SINQ_HRPT.cif (supplementary lt5018sup2.zip), _atom_site loop, row Co2 (4f_IV tet(S))
    extraction_status: verified
  - text: '[L01-019] site_occupancy_Co_W6: Co6  0.33333  0.66667  0.208396(19)  0.00306(3)  0.017(15) Uiso Co+2'
    value: 0.017
    unit: '1'
    quantity_kind: fraction
    locator: CIF SrCo2Fe16O27_SINQ_HRPT.cif (supplementary lt5018sup2.zip), _atom_site loop, row Co6 (4f_VI* oct(R))
    extraction_status: verified
  - text: '[L01-020] site_occupancy_Co_W5: Co5  0.83536(9)  0.67068(9)  0.151143(11)  0.00306(3)  0.079(10) Uiso Co+2'
    value: 0.079
    unit: '1'
    quantity_kind: fraction
    locator: CIF SrCo2Fe16O27_SINQ_HRPT.cif (supplementary lt5018sup2.zip), _atom_site loop, row Co5 (12k oct(R-S))
    extraction_status: verified
  - text: '[L01-021] site_occupancy_Ni_W4: Ni4OS  0.33333  0.66667 -0.073960(19)  0.00089(3)  0.112(16) Uiso Ni+2'
    value: 0.112
    unit: '1'
    quantity_kind: fraction
    locator: CIF SrNi2Fe16O27_SINQ_HRPT.cif (supplementary lt5018sup2.zip), _atom_site loop, row Ni4OS (4f_VI oct(S))
    extraction_status: verified
  - text: '[L01-022] site_occupancy_Ni_W3: Ni3OSS  0.50000  0.00000  0.00000  0.00089(3)  0.305(13) Uiso Ni+2'
    value: 0.305
    unit: '1'
    quantity_kind: fraction
    locator: CIF SrNi2Fe16O27_SINQ_HRPT.cif (supplementary lt5018sup2.zip), _atom_site loop, row Ni3OSS (6g oct(S-S))
    extraction_status: verified
  - text: '[L01-023] site_occupancy_Ni_W1: Ni1TS  0.00000  0.00000  0.055446(19)  0.00089(3)  0.122(15) Uiso Ni+2'
    value: 0.122
    unit: '1'
    quantity_kind: fraction
    locator: CIF SrNi2Fe16O27_SINQ_HRPT.cif (supplementary lt5018sup2.zip), _atom_site loop, row Ni1TS (4e tet(S))
    extraction_status: verified
  - text: '[L01-024] site_occupancy_Ni_W2: Ni2TS  0.33333  0.66667  0.092726(19)  0.00089(3)  0.051(17) Uiso Ni+2'
    value: 0.051
    unit: '1'
    quantity_kind: fraction
    locator: CIF SrNi2Fe16O27_SINQ_HRPT.cif (supplementary lt5018sup2.zip), _atom_site loop, row Ni2TS (4f_IV tet(S))
    extraction_status: verified
  - text: '[L01-025] site_occupancy_Ni_W6: Ni6OR  0.33333  0.66667  0.208264(18)  0.00089(3)  0.146(17) Uiso Ni+2'
    value: 0.146
    unit: '1'
    quantity_kind: fraction
    locator: CIF SrNi2Fe16O27_SINQ_HRPT.cif (supplementary lt5018sup2.zip), _atom_site loop, row Ni6OR (4f_VI* oct(R))
    extraction_status: verified
  - text: '[L01-026] site_occupancy_Ni_W5: Ni5ORS  0.83534(9)  0.67064(9)  0.150832(11)  0.00089(3)  0.056(14) Uiso Ni+2'
    value: 0.056
    unit: '1'
    quantity_kind: fraction
    locator: CIF SrNi2Fe16O27_SINQ_HRPT.cif (supplementary lt5018sup2.zip), _atom_site loop, row Ni5ORS (12k oct(R-S))
    extraction_status: verified
  - text: '[L01-027] site_occupancy_Zn_W4: Zn4OS  0.33333  0.66667 -0.07528(2)  0.00344(3)  0.028(8) Uiso Zn+2'
    value: 0.028
    unit: '1'
    quantity_kind: fraction
    locator: CIF SrZn2Fe16O27_SINQ_HRPT.cif (supplementary lt5018sup2.zip), _atom_site loop, row Zn4OS (4f_VI oct(S))
    extraction_status: verified
  - text: '[L01-028] site_occupancy_Zn_W3: Zn3OSS  0.50000  0.00000  0.00000  0.00344(3)  0.000(8) Uiso Zn+2'
    value: 0.0
    unit: '1'
    quantity_kind: fraction
    locator: CIF SrZn2Fe16O27_SINQ_HRPT.cif (supplementary lt5018sup2.zip), _atom_site loop, row Zn3OSS (6g oct(S-S))
    extraction_status: verified
  - text: '[L01-029] site_occupancy_Zn_W1: Zn1TS  0.00000  0.00000  0.056499(19)  0.00344(3)  0.553(8) Uiso Zn+2'
    value: 0.553
    unit: '1'
    quantity_kind: fraction
    locator: CIF SrZn2Fe16O27_SINQ_HRPT.cif (supplementary lt5018sup2.zip), _atom_site loop, row Zn1TS (4e tet(S))
    extraction_status: verified
  - text: '[L01-030] site_occupancy_Zn_W2: Zn2TS  0.33333  0.66667  0.09400(2)  0.00344(3)  0.236(9) Uiso Zn+2'
    value: 0.236
    unit: '1'
    quantity_kind: fraction
    locator: CIF SrZn2Fe16O27_SINQ_HRPT.cif (supplementary lt5018sup2.zip), _atom_site loop, row Zn2TS (4f_IV tet(S))
    extraction_status: verified
  - text: '[L01-031] site_occupancy_Zn_W6: Zn6OR  0.33333  0.66667  0.20856(2)  0.00344(3)  0.032(8) Uiso Zn+2'
    value: 0.032
    unit: '1'
    quantity_kind: fraction
    locator: CIF SrZn2Fe16O27_SINQ_HRPT.cif (supplementary lt5018sup2.zip), _atom_site loop, row Zn6OR (4f_VI* oct(R))
    extraction_status: verified
  - text: '[L01-032] site_occupancy_Zn_W5: Zn5ORS  0.83605(9)  0.67212(9)  0.151391(12)  0.00344(3)  0.035(6) Uiso Zn+2'
    value: 0.035
    unit: '1'
    quantity_kind: fraction
    locator: CIF SrZn2Fe16O27_SINQ_HRPT.cif (supplementary lt5018sup2.zip), _atom_site loop, row Zn5ORS (12k oct(R-S))
    extraction_status: verified
  - text: '[L01-033] total_nonFe_content_per_fu_Mg: Total Me  1.69(1)'
    value: 1.69
    unit: '1'
    quantity_kind: dimensionless
    locator: Fig. 3 (table embedded in figure), row 'Total Me' (SrMe2Fe16O27)
    extraction_status: verified
  - text: '[L01-034] total_nonFe_content_per_fu_Co: Total Me  2.2(1)'
    value: 2.2
    unit: '1'
    quantity_kind: dimensionless
    locator: Fig. 3 (table embedded in figure), row 'Total Me' (SrMe2Fe16O27)
    extraction_status: verified
  - text: '[L01-035] total_nonFe_content_per_fu_Ni: Total Me  2.1(1)'
    value: 2.1
    unit: '1'
    quantity_kind: dimensionless
    locator: Fig. 3 (table embedded in figure), row 'Total Me' (SrMe2Fe16O27)
    extraction_status: verified
  - text: '[L01-036] total_nonFe_content_per_fu_Zn: Total Me  1.9(1)'
    value: 1.9
    unit: '1'
    quantity_kind: dimensionless
    locator: Fig. 3 (table embedded in figure), row 'Total Me' (SrMe2Fe16O27)
    extraction_status: verified
  - text: '[L01-037] site_occupancy_Zn_W2_FIG3_alt: 4f tet(S)   0   0   0   ... Zn (%) = 10.5(8)'
    value: 10.5
    unit: '%'
    quantity_kind: fraction
    locator: Fig. 3 (table embedded in figure), row 4f_tet(S), column Zn (%)
    extraction_status: verified
  - text: '[L01-038] site_occupancy_Zn_W6_FIG3_alt: 4f oct(R)   ...  Zn (%) = 0'
    value: 0.0
    unit: '%'
    quantity_kind: fraction
    locator: Fig. 3 (table embedded in figure), row 4f_oct(R), column Zn (%)
    extraction_status: verified
  - text: '[L01-039] site_magnetic_moment_W7: 4f_1/2biV(R)  3.6(4) (muB) [column SrMg2Fe16O27]'
    value: null
    unit: null
    quantity_kind: null
    locator: Fig. 4 (table embedded in figure) row 4f_1/2biV(R)
    extraction_status: verified
  - text: '[L01-040] site_magnetic_moment_W7: 4f_1/2biV(R)  2.4(1) (muB) [column SrCo2Fe16O27]'
    value: null
    unit: null
    quantity_kind: null
    locator: Fig. 4 (table embedded in figure) row 4f_1/2biV(R)
    extraction_status: verified
  - text: '[L01-041] site_magnetic_moment_W7: 4f_1/2biV(R)  3.7(5) (muB) [column SrNi2Fe16O27]'
    value: null
    unit: null
    quantity_kind: null
    locator: Fig. 4 (table embedded in figure) row 4f_1/2biV(R)
    extraction_status: verified
  - text: '[L01-042] site_magnetic_moment_W7: 4f_1/2biV(R)  3.5(6) (muB) [column SrZn2Fe16O27]'
    value: null
    unit: null
    quantity_kind: null
    locator: Fig. 4 (table embedded in figure) row 4f_1/2biV(R)
    extraction_status: verified
  - text: '[L01-043] site_magnetic_moment_W4: 4f_oct(S)  3.6(3) (muB) [column SrMg2Fe16O27]'
    value: null
    unit: null
    quantity_kind: null
    locator: Fig. 4 (table embedded in figure) row 4f_oct(S)
    extraction_status: verified
  - text: '[L01-044] site_magnetic_moment_W4: 4f_oct(S)  3.2(1) (muB) [column SrCo2Fe16O27]'
    value: null
    unit: null
    quantity_kind: null
    locator: Fig. 4 (table embedded in figure) row 4f_oct(S)
    extraction_status: verified
  - text: '[L01-045] site_magnetic_moment_W4: 4f_oct(S)  3.8(4) (muB) [column SrNi2Fe16O27]'
    value: null
    unit: null
    quantity_kind: null
    locator: Fig. 4 (table embedded in figure) row 4f_oct(S)
    extraction_status: verified
  - text: '[L01-046] site_magnetic_moment_W4: 4f_oct(S)  3.4(5) (muB) [column SrZn2Fe16O27]'
    value: null
    unit: null
    quantity_kind: null
    locator: Fig. 4 (table embedded in figure) row 4f_oct(S)
    extraction_status: verified
  - text: '[L01-047] site_magnetic_moment_W3: 6g_oct(S-S)  2.0(6) (muB) [column SrMg2Fe16O27]'
    value: null
    unit: null
    quantity_kind: null
    locator: Fig. 4 (table embedded in figure) row 6g_oct(S-S)
    extraction_status: verified
  - text: '[L01-048] site_magnetic_moment_W3: 6g_oct(S-S)  2.9(1) (muB) [column SrCo2Fe16O27]'
    value: null
    unit: null
    quantity_kind: null
    locator: Fig. 4 (table embedded in figure) row 6g_oct(S-S)
    extraction_status: verified
  - text: '[L01-049] site_magnetic_moment_W3: 6g_oct(S-S)  3.1(5) (muB) [column SrNi2Fe16O27]'
    value: null
    unit: null
    quantity_kind: null
    locator: Fig. 4 (table embedded in figure) row 6g_oct(S-S)
    extraction_status: verified
  - text: '[L01-050] site_magnetic_moment_W3: 6g_oct(S-S)  2.4(5) (muB) [column SrZn2Fe16O27]'
    value: null
    unit: null
    quantity_kind: null
    locator: Fig. 4 (table embedded in figure) row 6g_oct(S-S)
    extraction_status: verified
  - text: '[L01-051] site_magnetic_moment_W1: 4e_tet(S)  -4.5(4) (muB) [column SrMg2Fe16O27]'
    value: null
    unit: null
    quantity_kind: null
    locator: Fig. 4 (table embedded in figure) row 4e_tet(S)
    extraction_status: verified
  - text: '[L01-052] site_magnetic_moment_W1: 4e_tet(S)  -4.2(1) (muB) [column SrCo2Fe16O27]'
    value: null
    unit: null
    quantity_kind: null
    locator: Fig. 4 (table embedded in figure) row 4e_tet(S)
    extraction_status: verified
  - text: '[L01-053] site_magnetic_moment_W1: 4e_tet(S)  -5.0(5) (muB) [column SrNi2Fe16O27]'
    value: null
    unit: null
    quantity_kind: null
    locator: Fig. 4 (table embedded in figure) row 4e_tet(S)
    extraction_status: verified
  - text: '[L01-054] site_magnetic_moment_W1: 4e_tet(S)  -1.6(1.3) (muB) [column SrZn2Fe16O27]'
    value: null
    unit: null
    quantity_kind: null
    locator: Fig. 4 (table embedded in figure) row 4e_tet(S)
    extraction_status: verified
  - text: '[L01-055] site_magnetic_moment_W2: 4f_tet(S)  -4.2(3) (muB) [column SrMg2Fe16O27]'
    value: null
    unit: null
    quantity_kind: null
    locator: Fig. 4 (table embedded in figure) row 4f_tet(S)
    extraction_status: verified
  - text: '[L01-056] site_magnetic_moment_W2: 4f_tet(S)  -3.3(1) (muB) [column SrCo2Fe16O27]'
    value: null
    unit: null
    quantity_kind: null
    locator: Fig. 4 (table embedded in figure) row 4f_tet(S)
    extraction_status: verified
  - text: '[L01-057] site_magnetic_moment_W2: 4f_tet(S)  -4.3(3) (muB) [column SrNi2Fe16O27]'
    value: null
    unit: null
    quantity_kind: null
    locator: Fig. 4 (table embedded in figure) row 4f_tet(S)
    extraction_status: verified
  - text: '[L01-058] site_magnetic_moment_W2: 4f_tet(S)  -3.5(6) (muB) [column SrZn2Fe16O27]'
    value: null
    unit: null
    quantity_kind: null
    locator: Fig. 4 (table embedded in figure) row 4f_tet(S)
    extraction_status: verified
  - text: '[L01-059] site_magnetic_moment_W6: 4f_oct(R)  -4.7(3) (muB) [column SrMg2Fe16O27]'
    value: null
    unit: null
    quantity_kind: null
    locator: Fig. 4 (table embedded in figure) row 4f_oct(R)
    extraction_status: verified
  - text: '[L01-060] site_magnetic_moment_W6: 4f_oct(R)  -3.8(1) (muB) [column SrCo2Fe16O27]'
    value: null
    unit: null
    quantity_kind: null
    locator: Fig. 4 (table embedded in figure) row 4f_oct(R)
    extraction_status: verified
  - text: '[L01-061] site_magnetic_moment_W6: 4f_oct(R)  -4.6(5) (muB) [column SrNi2Fe16O27]'
    value: null
    unit: null
    quantity_kind: null
    locator: Fig. 4 (table embedded in figure) row 4f_oct(R)
    extraction_status: verified
  - text: '[L01-062] site_magnetic_moment_W6: 4f_oct(R)  -4.4(4) (muB) [column SrZn2Fe16O27]'
    value: null
    unit: null
    quantity_kind: null
    locator: Fig. 4 (table embedded in figure) row 4f_oct(R)
    extraction_status: verified
  - text: '[L01-063] site_magnetic_moment_W5: 12k_oct(R-S)  3.5(2) (muB) [column SrMg2Fe16O27]'
    value: null
    unit: null
    quantity_kind: null
    locator: Fig. 4 (table embedded in figure) row 12k_oct(R-S)
    extraction_status: verified
  - text: '[L01-064] site_magnetic_moment_W5: 12k_oct(R-S)  3.5(1) (muB) [column SrCo2Fe16O27]'
    value: null
    unit: null
    quantity_kind: null
    locator: Fig. 4 (table embedded in figure) row 12k_oct(R-S)
    extraction_status: verified
  - text: '[L01-065] site_magnetic_moment_W5: 12k_oct(R-S)  3.5(3) (muB) [column SrNi2Fe16O27]'
    value: null
    unit: null
    quantity_kind: null
    locator: Fig. 4 (table embedded in figure) row 12k_oct(R-S)
    extraction_status: verified
  - text: '[L01-066] site_magnetic_moment_W5: 12k_oct(R-S)  2.9(3) (muB) [column SrZn2Fe16O27]'
    value: null
    unit: null
    quantity_kind: null
    locator: Fig. 4 (table embedded in figure) row 12k_oct(R-S)
    extraction_status: verified
  - text: '[L01-067] Ms_from_NPD_moments: Ms,NPD (Am2/kg)  41(3)'
    value: null
    unit: null
    quantity_kind: null
    locator: Fig. 4 (table) row Ms,NPD
    extraction_status: verified
  - text: '[L01-068] Ms_VSM_raw: Ms,VSM (Am2/kg)  60.3(1)'
    value: null
    unit: null
    quantity_kind: null
    locator: Fig. 4 (table) row Ms,VSM; also Table S9/S10 (Supporting information)
    extraction_status: verified
  - text: '[L01-069] Ms_VSM_impurity_corrected: Wt% Corrected Ms (Am2/kg)  63.7(2)'
    value: null
    unit: null
    quantity_kind: null
    locator: Fig. 4 (table) row 'Wt% Corrected Ms'; Supporting information S8, Table S10
    extraction_status: verified
  - text: '[L01-070] Curie_temperature: T_C (C)  435(2)'
    value: 708.15
    unit: K
    quantity_kind: temperature
    locator: Fig. 4 (table) row T_C (degC); Conclusions; Supporting S2 / Fig. S4
    extraction_status: verified
  - text: '[L01-071] Ms_from_NPD_moments: Ms,NPD (Am2/kg)  59(3)'
    value: null
    unit: null
    quantity_kind: null
    locator: Fig. 4 (table) row Ms,NPD
    extraction_status: verified
  - text: '[L01-072] Ms_VSM_raw: Ms,VSM (Am2/kg)  78.5(1)'
    value: null
    unit: null
    quantity_kind: null
    locator: Fig. 4 (table) row Ms,VSM; also Table S9/S10 (Supporting information)
    extraction_status: verified
  - text: '[L01-073] Ms_VSM_impurity_corrected: Wt% Corrected Ms (Am2/kg)  78.4(2)'
    value: null
    unit: null
    quantity_kind: null
    locator: Fig. 4 (table) row 'Wt% Corrected Ms'; Supporting information S8, Table S10
    extraction_status: verified
  - text: '[L01-074] Curie_temperature: T_C (C)  470(3)'
    value: 743.15
    unit: K
    quantity_kind: temperature
    locator: Fig. 4 (table) row T_C (degC); Conclusions; Supporting S2 / Fig. S4
    extraction_status: verified
  - text: '[L01-075] Ms_from_NPD_moments: Ms,NPD (Am2/kg)  50(5)'
    value: null
    unit: null
    quantity_kind: null
    locator: Fig. 4 (table) row Ms,NPD
    extraction_status: verified
  - text: '[L01-076] Ms_VSM_raw: Ms,VSM (Am2/kg)  67.7(1)'
    value: null
    unit: null
    quantity_kind: null
    locator: Fig. 4 (table) row Ms,VSM; also Table S9/S10 (Supporting information)
    extraction_status: verified
  - text: '[L01-077] Ms_VSM_impurity_corrected: Wt% Corrected Ms (Am2/kg)  69.0(3)'
    value: null
    unit: null
    quantity_kind: null
    locator: Fig. 4 (table) row 'Wt% Corrected Ms'; Supporting information S8, Table S10
    extraction_status: verified
  - text: '[L01-078] Curie_temperature: T_C (C)  500(2)'
    value: 773.15
    unit: K
    quantity_kind: temperature
    locator: Fig. 4 (table) row T_C (degC); Conclusions; Supporting S2 / Fig. S4
    extraction_status: verified
  - text: '[L01-079] Ms_from_NPD_moments: Ms,NPD (Am2/kg)  57(5)'
    value: null
    unit: null
    quantity_kind: null
    locator: Fig. 4 (table) row Ms,NPD
    extraction_status: verified
  - text: '[L01-080] Ms_VSM_raw: Ms,VSM (Am2/kg)  76.2(1)'
    value: null
    unit: null
    quantity_kind: null
    locator: Fig. 4 (table) row Ms,VSM; also Table S9/S10 (Supporting information)
    extraction_status: verified
  - text: '[L01-081] Ms_VSM_impurity_corrected: Wt% Corrected Ms (Am2/kg)  80.4(3)'
    value: null
    unit: null
    quantity_kind: null
    locator: Fig. 4 (table) row 'Wt% Corrected Ms'; Supporting information S8, Table S10
    extraction_status: verified
  - text: '[L01-082] Curie_temperature: T_C (C)  345(3)'
    value: 618.15
    unit: K
    quantity_kind: temperature
    locator: Fig. 4 (table) row T_C (degC); Conclusions; Supporting S2 / Fig. S4
    extraction_status: verified
  - text: '[L01-083] impurity_wt_CoFe2O4: small impurities of CoFe2O4 [5.27 (5) wt%], MgFe2O4 [8.24 (5) wt%], NiFe2O4 [7.08 (6) wt%] and ZnFe2O4 [5.28 (4) wt%] -> CoFe2O4 5.27(5) wt%'
    value: 5.27
    unit: '%'
    quantity_kind: fraction
    locator: Section 3.2 Purity and occupation, para 1
    extraction_status: verified
  - text: '[L01-084] impurity_wt_MgFe2O4: small impurities of CoFe2O4 [5.27 (5) wt%], MgFe2O4 [8.24 (5) wt%], NiFe2O4 [7.08 (6) wt%] and ZnFe2O4 [5.28 (4) wt%] -> MgFe2O4 8.24(5) wt%'
    value: 8.24
    unit: '%'
    quantity_kind: fraction
    locator: Section 3.2 Purity and occupation, para 1
    extraction_status: verified
  - text: '[L01-085] impurity_wt_NiFe2O4: small impurities of CoFe2O4 [5.27 (5) wt%], MgFe2O4 [8.24 (5) wt%], NiFe2O4 [7.08 (6) wt%] and ZnFe2O4 [5.28 (4) wt%] -> NiFe2O4 7.08(6) wt%'
    value: 7.08
    unit: '%'
    quantity_kind: fraction
    locator: Section 3.2 Purity and occupation, para 1
    extraction_status: verified
  - text: '[L01-086] impurity_wt_ZnFe2O4: small impurities of CoFe2O4 [5.27 (5) wt%], MgFe2O4 [8.24 (5) wt%], NiFe2O4 [7.08 (6) wt%] and ZnFe2O4 [5.28 (4) wt%] -> ZnFe2O4 5.28(4) wt%'
    value: 5.28
    unit: '%'
    quantity_kind: fraction
    locator: Section 3.2 Purity and occupation, para 1
    extraction_status: verified
  - text: '[L01-087] impurity_wt_Sr2Mg2Fe28O46_Xtype: The SrMg2Fe16O27 sample additionally contained a small impurity of X-type hexaferrite Sr2Mg2Fe28O46 [8.77 (5) wt%].'
    value: 8.77
    unit: '%'
    quantity_kind: fraction
    locator: Section 3.2 Purity and occupation, para 1
    extraction_status: verified
  - text: '[L01-088] moment_angle_from_c_axis: For Mg, Ni and Zn there is no magnetic contribution to the (00l) reflections, indicating that the magnetic moment is aligned along the c axis.'
    value: 0.0
    unit: deg
    quantity_kind: angle
    locator: Section 3.3 Magnetic structure; Fig. 1(b)
    extraction_status: verified
  - text: '[L01-089] moment_angle_from_c_axis: For Mg, Ni and Zn there is no magnetic contribution to the (00l) reflections, indicating that the magnetic moment is aligned along the c axis.'
    value: 0.0
    unit: deg
    quantity_kind: angle
    locator: Section 3.3 Magnetic structure; Fig. 1(b)
    extraction_status: verified
  - text: '[L01-090] moment_angle_from_c_axis: For Mg, Ni and Zn there is no magnetic contribution to the (00l) reflections, indicating that the magnetic moment is aligned along the c axis.'
    value: 0.0
    unit: deg
    quantity_kind: angle
    locator: Section 3.3 Magnetic structure; Fig. 1(b)
    extraction_status: verified
  - text: '[L01-091] moment_angle_from_c_axis: the decreases in R factors are small between conical and planar ordering, the lowest value is for 90 degrees and there is no evidence to suggest that the ordering
      should be conical rather than planar. SrCo2Fe16O27 must belong to a lower symmetry space group than P63/mmc'
    value: 90.0
    unit: deg
    quantity_kind: angle
    locator: Section 3.3 Magnetic structure; Fig. 6 (R factors vs angle, 5 deg steps); Fig. 1(c)
    extraction_status: verified
  - text: '[L01-092] magnetic_structure_Co_Fig6_Rfactor_vs_angle: Figure 6: Resulting R factors from the refinements where the only difference is the constrained angle for the magnetic ordering with respect
      to the c axis.'
    value: null
    unit: null
    quantity_kind: null
    locator: Fig. 6
    extraction_status: verified
  - text: '[L01-093] hysteresis_M_H_300K: Figure 7: Magnetic hysteresis for the four SrMe2Fe16O27 (Me = Mg, Co, Ni, Zn) samples. The samples were measured using an applied field of +-3 T with a PPMS-VSM.'
    value: null
    unit: null
    quantity_kind: null
    locator: Fig. 7 (all four samples)
    extraction_status: verified
  license: null
- lit_id: L02
  citation: Morch M.I., Christensen M. Controlling the magnetic structure in W-type hexaferrites. J. Appl. Cryst. 56 (2023)
  doi: 10.1107/S1600576723002133
  year: 2023
  path: 06_literature/L02_Morch2023
  access: full_text
  role: null
  claims:
  - text: '[L02-001] calcination_temperature: Temperature (K) and time (h): 1473 K, 2 h | 1523 K, 4 h | 1523 K, 2 h | 1523 K, 1 h | 1473 K, 2 h (SrCo2, SrCo1.5Zn0.5, SrCoZn, SrCo0.5Zn1.5, SrZn2)'
    value: 1473.0
    unit: K
    quantity_kind: temperature
    locator: Table 1 (Calcination temperatures and times for the five compositions studied)
    extraction_status: verified
  - text: '[L02-002] calcination_time: 1473 K, 2 h'
    value: 2.0
    unit: h
    quantity_kind: time
    locator: Table 1
    extraction_status: verified
  - text: '[L02-003] calcination_temperature: Temperature (K) and time (h): 1473 K, 2 h | 1523 K, 4 h | 1523 K, 2 h | 1523 K, 1 h | 1473 K, 2 h (SrCo2, SrCo1.5Zn0.5, SrCoZn, SrCo0.5Zn1.5, SrZn2)'
    value: 1523.0
    unit: K
    quantity_kind: temperature
    locator: Table 1 (Calcination temperatures and times for the five compositions studied)
    extraction_status: verified
  - text: '[L02-004] calcination_time: 1523 K, 4 h'
    value: 4.0
    unit: h
    quantity_kind: time
    locator: Table 1
    extraction_status: verified
  - text: '[L02-005] calcination_temperature: Temperature (K) and time (h): 1473 K, 2 h | 1523 K, 4 h | 1523 K, 2 h | 1523 K, 1 h | 1473 K, 2 h (SrCo2, SrCo1.5Zn0.5, SrCoZn, SrCo0.5Zn1.5, SrZn2)'
    value: 1523.0
    unit: K
    quantity_kind: temperature
    locator: Table 1 (Calcination temperatures and times for the five compositions studied)
    extraction_status: verified
  - text: '[L02-006] calcination_time: 1523 K, 2 h'
    value: 2.0
    unit: h
    quantity_kind: time
    locator: Table 1
    extraction_status: verified
  - text: '[L02-007] calcination_temperature: Temperature (K) and time (h): 1473 K, 2 h | 1523 K, 4 h | 1523 K, 2 h | 1523 K, 1 h | 1473 K, 2 h (SrCo2, SrCo1.5Zn0.5, SrCoZn, SrCo0.5Zn1.5, SrZn2)'
    value: 1523.0
    unit: K
    quantity_kind: temperature
    locator: Table 1 (Calcination temperatures and times for the five compositions studied)
    extraction_status: verified
  - text: '[L02-008] calcination_time: 1523 K, 1 h'
    value: 1.0
    unit: h
    quantity_kind: time
    locator: Table 1
    extraction_status: verified
  - text: '[L02-009] calcination_temperature: Temperature (K) and time (h): 1473 K, 2 h | 1523 K, 4 h | 1523 K, 2 h | 1523 K, 1 h | 1473 K, 2 h (SrCo2, SrCo1.5Zn0.5, SrCoZn, SrCo0.5Zn1.5, SrZn2)'
    value: 1473.0
    unit: K
    quantity_kind: temperature
    locator: Table 1 (Calcination temperatures and times for the five compositions studied)
    extraction_status: verified
  - text: '[L02-010] calcination_time: 1473 K, 2 h'
    value: 2.0
    unit: h
    quantity_kind: time
    locator: Table 1
    extraction_status: verified
  - text: '[L02-011] lattice_a: a (A) 5.89575 (2) | 5.89874 (3) | 5.908047 (10); b (A) 10.21042 (4) | 10.21562 (5) | 5.908047 (10)§; c (A) 32.76195 (7) | 32.79282 (9) | 32.83467 (6) -> lattice_a = 5.89575(2)'
    value: 5.89575
    unit: angstrom
    quantity_kind: length
    locator: Table 2 (agreement factors and crystallographic parameters), rows a, b, c
    extraction_status: verified
  - text: '[L02-012] lattice_b_orthorhombic: a (A) 5.89575 (2) | 5.89874 (3) | 5.908047 (10); b (A) 10.21042 (4) | 10.21562 (5) | 5.908047 (10)§; c (A) 32.76195 (7) | 32.79282 (9) | 32.83467 (6) -> lattice_b_orthorhombic
      = 10.21042(4)'
    value: 10.21042
    unit: angstrom
    quantity_kind: length
    locator: Table 2 (agreement factors and crystallographic parameters), rows a, b, c
    extraction_status: verified
  - text: '[L02-013] lattice_c: a (A) 5.89575 (2) | 5.89874 (3) | 5.908047 (10); b (A) 10.21042 (4) | 10.21562 (5) | 5.908047 (10)§; c (A) 32.76195 (7) | 32.79282 (9) | 32.83467 (6) -> lattice_c = 32.76195(7)'
    value: 32.76195
    unit: angstrom
    quantity_kind: length
    locator: Table 2 (agreement factors and crystallographic parameters), rows a, b, c
    extraction_status: verified
  - text: '[L02-014] lattice_a: a (A) 5.89575 (2) | 5.89874 (3) | 5.908047 (10); b (A) 10.21042 (4) | 10.21562 (5) | 5.908047 (10)§; c (A) 32.76195 (7) | 32.79282 (9) | 32.83467 (6) -> lattice_a = 5.89874(3)'
    value: 5.89874
    unit: angstrom
    quantity_kind: length
    locator: Table 2 (agreement factors and crystallographic parameters), rows a, b, c
    extraction_status: verified
  - text: '[L02-015] lattice_b_orthorhombic: a (A) 5.89575 (2) | 5.89874 (3) | 5.908047 (10); b (A) 10.21042 (4) | 10.21562 (5) | 5.908047 (10)§; c (A) 32.76195 (7) | 32.79282 (9) | 32.83467 (6) -> lattice_b_orthorhombic
      = 10.21562(5)'
    value: 10.21562
    unit: angstrom
    quantity_kind: length
    locator: Table 2 (agreement factors and crystallographic parameters), rows a, b, c
    extraction_status: verified
  - text: '[L02-016] lattice_c: a (A) 5.89575 (2) | 5.89874 (3) | 5.908047 (10); b (A) 10.21042 (4) | 10.21562 (5) | 5.908047 (10)§; c (A) 32.76195 (7) | 32.79282 (9) | 32.83467 (6) -> lattice_c = 32.79282(9)'
    value: 32.79282
    unit: angstrom
    quantity_kind: length
    locator: Table 2 (agreement factors and crystallographic parameters), rows a, b, c
    extraction_status: verified
  - text: '[L02-017] lattice_a: a (A) 5.89575 (2) | 5.89874 (3) | 5.908047 (10); b (A) 10.21042 (4) | 10.21562 (5) | 5.908047 (10)§; c (A) 32.76195 (7) | 32.79282 (9) | 32.83467 (6) -> lattice_a = 5.908047(10)'
    value: 5.908047
    unit: angstrom
    quantity_kind: length
    locator: Table 2 (agreement factors and crystallographic parameters), rows a, b, c
    extraction_status: verified
  - text: '[L02-018] lattice_c: a (A) 5.89575 (2) | 5.89874 (3) | 5.908047 (10); b (A) 10.21042 (4) | 10.21562 (5) | 5.908047 (10)§; c (A) 32.76195 (7) | 32.79282 (9) | 32.83467 (6) -> lattice_c = 32.83467(6)'
    value: 32.83467
    unit: angstrom
    quantity_kind: length
    locator: Table 2 (agreement factors and crystallographic parameters), rows a, b, c
    extraction_status: verified
  - text: '[L02-019] refined_content_Co_per_fu: The resulting compositions from the refinements are SrCo1.71 (3)Fe16.29 (3)O27, SrCo0.84 (9)Zn0.81 (13)Fe16.35 (9)O27 and SrZn1.799 (11)Fe16.201 (11)O27.'
    value: 1.71
    unit: '1'
    quantity_kind: dimensionless
    locator: Section 3.3 Occupancy and purity, last sentence
    extraction_status: verified
  - text: '[L02-020] refined_content_Co_per_fu: The resulting compositions from the refinements are SrCo1.71 (3)Fe16.29 (3)O27, SrCo0.84 (9)Zn0.81 (13)Fe16.35 (9)O27 and SrZn1.799 (11)Fe16.201 (11)O27.'
    value: 0.84
    unit: '1'
    quantity_kind: dimensionless
    locator: Section 3.3 Occupancy and purity, last sentence
    extraction_status: verified
  - text: '[L02-021] refined_content_Zn_per_fu: The resulting compositions from the refinements are SrCo1.71 (3)Fe16.29 (3)O27, SrCo0.84 (9)Zn0.81 (13)Fe16.35 (9)O27 and SrZn1.799 (11)Fe16.201 (11)O27.'
    value: 0.81
    unit: '1'
    quantity_kind: dimensionless
    locator: Section 3.3 Occupancy and purity, last sentence
    extraction_status: verified
  - text: '[L02-022] refined_content_Zn_per_fu: The resulting compositions from the refinements are SrCo1.71 (3)Fe16.29 (3)O27, SrCo0.84 (9)Zn0.81 (13)Fe16.35 (9)O27 and SrZn1.799 (11)Fe16.201 (11)O27.'
    value: 1.799
    unit: '1'
    quantity_kind: dimensionless
    locator: Section 3.3 Occupancy and purity, last sentence
    extraction_status: verified
  - text: '[L02-023] Curie_temperature_Table3: TC (K) 790 720 700 650 590 ; TT (K) 555 450 405 265 - (SrCo2, SrCo1.5Zn0.5, SrCoZn, SrCo0.5Zn1.5, SrZn2)'
    value: 790.0
    unit: K
    quantity_kind: temperature
    locator: Table 3 (Curie temperatures and suggested transition temperatures, based on the maximum of the derivative)
    extraction_status: verified
  - text: '[L02-024] transition_temperature_Table3_derivative_max: TT (K) 555 450 405 265 - ; ''suggested transition temperatures, based on the maximum of the derivative'''
    value: 555.0
    unit: K
    quantity_kind: temperature
    locator: Table 3
    extraction_status: verified
  - text: '[L02-025] Curie_temperature_Table3: TC (K) 790 720 700 650 590 ; TT (K) 555 450 405 265 - (SrCo2, SrCo1.5Zn0.5, SrCoZn, SrCo0.5Zn1.5, SrZn2)'
    value: 720.0
    unit: K
    quantity_kind: temperature
    locator: Table 3 (Curie temperatures and suggested transition temperatures, based on the maximum of the derivative)
    extraction_status: verified
  - text: '[L02-026] transition_temperature_Table3_derivative_max: TT (K) 555 450 405 265 - ; ''suggested transition temperatures, based on the maximum of the derivative'''
    value: 450.0
    unit: K
    quantity_kind: temperature
    locator: Table 3
    extraction_status: verified
  - text: '[L02-027] Curie_temperature_Table3: TC (K) 790 720 700 650 590 ; TT (K) 555 450 405 265 - (SrCo2, SrCo1.5Zn0.5, SrCoZn, SrCo0.5Zn1.5, SrZn2)'
    value: 700.0
    unit: K
    quantity_kind: temperature
    locator: Table 3 (Curie temperatures and suggested transition temperatures, based on the maximum of the derivative)
    extraction_status: verified
  - text: '[L02-028] transition_temperature_Table3_derivative_max: TT (K) 555 450 405 265 - ; ''suggested transition temperatures, based on the maximum of the derivative'''
    value: 405.0
    unit: K
    quantity_kind: temperature
    locator: Table 3
    extraction_status: verified
  - text: '[L02-029] Curie_temperature_Table3: TC (K) 790 720 700 650 590 ; TT (K) 555 450 405 265 - (SrCo2, SrCo1.5Zn0.5, SrCoZn, SrCo0.5Zn1.5, SrZn2)'
    value: 650.0
    unit: K
    quantity_kind: temperature
    locator: Table 3 (Curie temperatures and suggested transition temperatures, based on the maximum of the derivative)
    extraction_status: verified
  - text: '[L02-030] transition_temperature_Table3_derivative_max: TT (K) 555 450 405 265 - ; ''suggested transition temperatures, based on the maximum of the derivative'''
    value: 265.0
    unit: K
    quantity_kind: temperature
    locator: Table 3
    extraction_status: verified
  - text: '[L02-031] Curie_temperature_Table3: TC (K) 790 720 700 650 590 ; TT (K) 555 450 405 265 - (SrCo2, SrCo1.5Zn0.5, SrCoZn, SrCo0.5Zn1.5, SrZn2)'
    value: 590.0
    unit: K
    quantity_kind: temperature
    locator: Table 3 (Curie temperatures and suggested transition temperatures, based on the maximum of the derivative)
    extraction_status: verified
  - text: '[L02-032] transition_temperature_onset_text: This feature is observed around 520 K for SrCo2Fe16O27 and 360 K for SrCoZnFe16O27 but is not present in SrZn2Fe16O27.'
    value: 520.0
    unit: K
    quantity_kind: temperature
    locator: Section 3.5 and Fig. 4 caption; Abstract
    extraction_status: verified
  - text: '[L02-033] transition_temperature_onset_text: This feature is observed around 520 K for SrCo2Fe16O27 and 360 K for SrCoZnFe16O27'
    value: 360.0
    unit: K
    quantity_kind: temperature
    locator: Section 3.5 and Fig. 4 caption; Abstract
    extraction_status: verified
  - text: '[L02-034] Curie_temperature_abstract: magnetic transitions at 520 and 360 K for SrCo2Fe16O27 and SrCoZnFe16O27, and Curie temperatures of 780 and 680 K, respectively, while SrZn2Fe16O27 showed
      no transition but a Curie temperature at 590 K'
    value: 780.0
    unit: K
    quantity_kind: temperature
    locator: Abstract
    extraction_status: verified
  - text: '[L02-035] Curie_temperature_abstract: Curie temperatures of 780 and 680 K, respectively'
    value: 680.0
    unit: K
    quantity_kind: temperature
    locator: Abstract
    extraction_status: verified
  - text: '[L02-036] thermomagnetic_M_T_300_900K: Figure 4: Thermomagnetic measurements of SrCo2Fe16O27, SrCoZnFe16O27 and SrZn2Fe16O27. The applied fields were, respectively, 100, 50 and 50 Oe.'
    value: null
    unit: null
    quantity_kind: null
    locator: 'Fig. 4 (x = 0, 1, 2), Fig. S6 (x = 0-2 in steps of 0.5; a: 10-400 K, b: 325-875 K)'
    extraction_status: verified
  - text: '[L02-037] composition_of_planar_to_uniaxial_boundary_at_RT: A sample with a composition around SrCo0.65Zn1.35Fe16O27 would have a magnetic phase transition between Cm''cm'' and P63/mm''c'' at
      room temperature'
    value: 0.65
    unit: '1'
    quantity_kind: dimensionless
    locator: Section 3.5, last paragraph; Fig. 5 (tentative phase diagram)
    extraction_status: verified
  - text: '[L02-038] impurity_wt_spinel: Wt% spinel 6.54 | 7.54 (1.94) | 4.12 ; Wt% M-type hexaferrite - | 0.19 (2.10) | 1.77 ; Wt% X-type hexaferrite - | 0.52 (2.94) | 2.67 (parentheses = values from X-ray
      data (I11))'
    value: 6.54
    unit: '%'
    quantity_kind: fraction
