Repository: 6Nightmare9/Hexaferrite

# HexW — модель W-гексаферритов

Приватный рабочий репозиторий: код, литература, исходные измерения, сохранённые расчёты и инструкции. Снимок от 27 октября 2026 года.

**Исследовательская версия 0.2.0. Независимая точность ФМР ≤10% пока не подтверждена.** Теория и результаты обработки измерений сохранены раздельно; эксперимент не переобучает модель автоматически.

## Запуск на другом компьютере

1. Владелец предоставляет коллеге доступ: **Settings → Collaborators → Add people**. Коллега принимает приглашение под своим аккаунтом GitHub.
2.

File: literature_holdout/_original_mixed/records.yaml (part 2 of 25)
meta:
    locator: Table 2, rows Wt% spinel / M-type / X-type hexaferrite
    extraction_status: verified
  - text: '[L02-039] impurity_wt_spinel: Wt% spinel 6.54 | 7.54 (1.94) | 4.12 ; Wt% M-type hexaferrite - | 0.19 (2.10) | 1.77 ; Wt% X-type hexaferrite - | 0.52 (2.94) | 2.67 (parentheses = values from X-ray
      data (I11))'
    value: 7.54
    unit: '%'
    quantity_kind: fraction
    locator: Table 2, rows Wt% spinel / M-type / X-type hexaferrite
    extraction_status: verified
  - text: '[L02-040] impurity_wt_M-type: Wt% spinel 6.54 | 7.54 (1.94) | 4.12 ; Wt% M-type hexaferrite - | 0.19 (2.10) | 1.77 ; Wt% X-type hexaferrite - | 0.52 (2.94) | 2.67 (parentheses = values from X-ray
      data (I11))'
    value: 0.19
    unit: '%'
    quantity_kind: fraction
    locator: Table 2, rows Wt% spinel / M-type / X-type hexaferrite
    extraction_status: verified
  - text: '[L02-041] impurity_wt_X-type: Wt% spinel 6.54 | 7.54 (1.94) | 4.12 ; Wt% M-type hexaferrite - | 0.19 (2.10) | 1.77 ; Wt% X-type hexaferrite - | 0.52 (2.94) | 2.67 (parentheses = values from X-ray
      data (I11))'
    value: 0.52
    unit: '%'
    quantity_kind: fraction
    locator: Table 2, rows Wt% spinel / M-type / X-type hexaferrite
    extraction_status: verified
  - text: '[L02-042] impurity_wt_spinel: Wt% spinel 6.54 | 7.54 (1.94) | 4.12 ; Wt% M-type hexaferrite - | 0.19 (2.10) | 1.77 ; Wt% X-type hexaferrite - | 0.52 (2.94) | 2.67 (parentheses = values from X-ray
      data (I11))'
    value: 4.12
    unit: '%'
    quantity_kind: fraction
    locator: Table 2, rows Wt% spinel / M-type / X-type hexaferrite
    extraction_status: verified
  - text: '[L02-043] impurity_wt_M-type: Wt% spinel 6.54 | 7.54 (1.94) | 4.12 ; Wt% M-type hexaferrite - | 0.19 (2.10) | 1.77 ; Wt% X-type hexaferrite - | 0.52 (2.94) | 2.67 (parentheses = values from X-ray
      data (I11))'
    value: 1.77
    unit: '%'
    quantity_kind: fraction
    locator: Table 2, rows Wt% spinel / M-type / X-type hexaferrite
    extraction_status: verified
  - text: '[L02-044] impurity_wt_X-type: Wt% spinel 6.54 | 7.54 (1.94) | 4.12 ; Wt% M-type hexaferrite - | 0.19 (2.10) | 1.77 ; Wt% X-type hexaferrite - | 0.52 (2.94) | 2.67 (parentheses = values from X-ray
      data (I11))'
    value: 2.67
    unit: '%'
    quantity_kind: fraction
    locator: Table 2, rows Wt% spinel / M-type / X-type hexaferrite
    extraction_status: verified
  - text: '[L02-045] magnetic_structure_type: Using neutron powder diffraction on W-type hexaferrites, planar magnetic ordering described in Cm''cm'' was found for SrCo2Fe16O27 and SrCoZnFe16O27, while
      SrZn2Fe16O27 had uniaxial ordering described in P63/mm''c''.'
    value: null
    unit: null
    quantity_kind: null
    locator: Abstract; Section 3.2; Section 3.4
    extraction_status: verified
  - text: '[L02-046] magnetic_structure_type: Using neutron powder diffraction on W-type hexaferrites, planar magnetic ordering described in Cm''cm'' was found for SrCo2Fe16O27 and SrCoZnFe16O27, while
      SrZn2Fe16O27 had uniaxial ordering described in P63/mm''c''.'
    value: null
    unit: null
    quantity_kind: null
    locator: Abstract; Section 3.2; Section 3.4
    extraction_status: verified
  - text: '[L02-047] magnetic_structure_type: Using neutron powder diffraction on W-type hexaferrites, planar magnetic ordering described in Cm''cm'' was found for SrCo2Fe16O27 and SrCoZnFe16O27, while
      SrZn2Fe16O27 had uniaxial ordering described in P63/mm''c''.'
    value: null
    unit: null
    quantity_kind: null
    locator: Abstract; Section 3.2; Section 3.4
    extraction_status: verified
  - text: '[L02-048] Fe_moment_My_W1_Fe1: Table S1 row Fe1 (Fe3+): My = 3.997(15) muB  [row read from rendered page; text layer of SrCoZn/SrZn tables is scrambled]'
    value: null
    unit: null
    quantity_kind: null
    locator: Supporting information sup1.pdf, Table S1 (Crystal and magnetic structure details), row Fe1
    extraction_status: verified
  - text: '[L02-049] Fe_moment_Mz_W1_Fe1: Table S1 row Fe1 (Fe3+): Mz = -1.90(4) muB  [row read from rendered page; text layer of SrCoZn/SrZn tables is scrambled]'
    value: null
    unit: null
    quantity_kind: null
    locator: Supporting information sup1.pdf, Table S1 (Crystal and magnetic structure details), row Fe1
    extraction_status: verified
  - text: '[L02-050] Fe_moment_My_W2_Fe2: Table S1 row Fe2 (Fe3+): My = 3.901(14) muB  [row read from rendered page; text layer of SrCoZn/SrZn tables is scrambled]'
    value: null
    unit: null
    quantity_kind: null
    locator: Supporting information sup1.pdf, Table S1 (Crystal and magnetic structure details), row Fe2
    extraction_status: verified
  - text: '[L02-051] Fe_moment_Mz_W2_Fe2: Table S1 row Fe2 (Fe3+): Mz = -0.07(5) muB  [row read from rendered page; text layer of SrCoZn/SrZn tables is scrambled]'
    value: null
    unit: null
    quantity_kind: null
    locator: Supporting information sup1.pdf, Table S1 (Crystal and magnetic structure details), row Fe2
    extraction_status: verified
  - text: '[L02-052] Fe_moment_Mx_W3_Fe3_1: Table S1 row Fe3_1 (Fe3+): Mx = 0.11(11) muB  [row read from rendered page; text layer of SrCoZn/SrZn tables is scrambled]'
    value: null
    unit: null
    quantity_kind: null
    locator: Supporting information sup1.pdf, Table S1 (Crystal and magnetic structure details), row Fe3_1
    extraction_status: verified
  - text: '[L02-053] Fe_moment_My_W3_Fe3_1: Table S1 row Fe3_1 (Fe3+): My = -4.11(7) muB  [row read from rendered page; text layer of SrCoZn/SrZn tables is scrambled]'
    value: null
    unit: null
    quantity_kind: null
    locator: Supporting information sup1.pdf, Table S1 (Crystal and magnetic structure details), row Fe3_1
    extraction_status: verified
  - text: '[L02-054] Fe_moment_Mz_W3_Fe3_1: Table S1 row Fe3_1 (Fe3+): Mz = -0.38(6) muB  [row read from rendered page; text layer of SrCoZn/SrZn tables is scrambled]'
    value: null
    unit: null
    quantity_kind: null
    locator: Supporting information sup1.pdf, Table S1 (Crystal and magnetic structure details), row Fe3_1
    extraction_status: verified
  - text: '[L02-055] Fe_moment_My_W3_Fe3_2: Table S1 row Fe3_2 (Fe3+): My = -3.96(13) muB  [row read from rendered page; text layer of SrCoZn/SrZn tables is scrambled]'
    value: null
    unit: null
    quantity_kind: null
    locator: Supporting information sup1.pdf, Table S1 (Crystal and magnetic structure details), row Fe3_2
    extraction_status: verified
  - text: '[L02-056] Fe_moment_Mz_W3_Fe3_2: Table S1 row Fe3_2 (Fe3+): Mz = -0.10(9) muB  [row read from rendered page; text layer of SrCoZn/SrZn tables is scrambled]'
    value: null
    unit: null
    quantity_kind: null
    locator: Supporting information sup1.pdf, Table S1 (Crystal and magnetic structure details), row Fe3_2
    extraction_status: verified
  - text: '[L02-057] Fe_moment_My_W4_Fe4: Table S1 row Fe4 (Fe3+): My = -3.791(13) muB  [row read from rendered page; text layer of SrCoZn/SrZn tables is scrambled]'
    value: null
    unit: null
    quantity_kind: null
    locator: Supporting information sup1.pdf, Table S1 (Crystal and magnetic structure details), row Fe4
    extraction_status: verified
  - text: '[L02-058] Fe_moment_Mz_W4_Fe4: Table S1 row Fe4 (Fe3+): Mz = -1.20(5) muB  [row read from rendered page; text layer of SrCoZn/SrZn tables is scrambled]'
    value: null
    unit: null
    quantity_kind: null
    locator: Supporting information sup1.pdf, Table S1 (Crystal and magnetic structure details), row Fe4
    extraction_status: verified
  - text: '[L02-059] Fe_moment_My_W5_Fe5_1: Table S1 row Fe5_1 (Fe3+): My = -3.04(4) muB  [row read from rendered page; text layer of SrCoZn/SrZn tables is scrambled]'
    value: null
    unit: null
    quantity_kind: null
    locator: Supporting information sup1.pdf, Table S1 (Crystal and magnetic structure details), row Fe5_1
    extraction_status: verified
  - text: '[L02-060] Fe_moment_Mz_W5_Fe5_1: Table S1 row Fe5_1 (Fe3+): Mz = -0.40(3) muB  [row read from rendered page; text layer of SrCoZn/SrZn tables is scrambled]'
    value: null
    unit: null
    quantity_kind: null
    locator: Supporting information sup1.pdf, Table S1 (Crystal and magnetic structure details), row Fe5_1
    extraction_status: verified
  - text: '[L02-061] Fe_moment_My_W5_Fe5_2: Table S1 row Fe5_2 (Fe3+): My = -3.56(7) muB  [row read from rendered page; text layer of SrCoZn/SrZn tables is scrambled]'
    value: null
    unit: null
    quantity_kind: null
    locator: Supporting information sup1.pdf, Table S1 (Crystal and magnetic structure details), row Fe5_2
    extraction_status: verified
  - text: '[L02-062] Fe_moment_Mz_W5_Fe5_2: Table S1 row Fe5_2 (Fe3+): Mz = -0.54(4) muB  [row read from rendered page; text layer of SrCoZn/SrZn tables is scrambled]'
    value: null
    unit: null
    quantity_kind: null
    locator: Supporting information sup1.pdf, Table S1 (Crystal and magnetic structure details), row Fe5_2
    extraction_status: verified
  - text: '[L02-063] Fe_moment_My_W6_Fe6: Table S1 row Fe6 (Fe3+): My = 4.108(13) muB  [row read from rendered page; text layer of SrCoZn/SrZn tables is scrambled]'
    value: null
    unit: null
    quantity_kind: null
    locator: Supporting information sup1.pdf, Table S1 (Crystal and magnetic structure details), row Fe6
    extraction_status: verified
  - text: '[L02-064] Fe_moment_Mz_W6_Fe6: Table S1 row Fe6 (Fe3+): Mz = 0.07(4) muB  [row read from rendered page; text layer of SrCoZn/SrZn tables is scrambled]'
    value: null
    unit: null
    quantity_kind: null
    locator: Supporting information sup1.pdf, Table S1 (Crystal and magnetic structure details), row Fe6
    extraction_status: verified
  - text: '[L02-065] Fe_moment_My_W7_Fe7: Table S1 row Fe7 (Fe3+): My = -3.236(17) muB  [row read from rendered page; text layer of SrCoZn/SrZn tables is scrambled]'
    value: null
    unit: null
    quantity_kind: null
    locator: Supporting information sup1.pdf, Table S1 (Crystal and magnetic structure details), row Fe7
    extraction_status: verified
  - text: '[L02-066] Fe_moment_Mz_W7_Fe7: Table S1 row Fe7 (Fe3+): Mz = -4.0(5) muB  [row read from rendered page; text layer of SrCoZn/SrZn tables is scrambled]'
    value: null
    unit: null
    quantity_kind: null
    locator: Supporting information sup1.pdf, Table S1 (Crystal and magnetic structure details), row Fe7
    extraction_status: verified
  - text: '[L02-067] Fe_moment_My_W1_Fe1: Table S2 row Fe1 (Fe3+): My = 4.32(5) muB  [row read from rendered page; text layer of SrCoZn/SrZn tables is scrambled]'
    value: null
    unit: null
    quantity_kind: null
    locator: Supporting information sup1.pdf, Table S2 (Crystal and magnetic structure details), row Fe1
    extraction_status: verified
  - text: '[L02-068] Fe_moment_Mz_W1_Fe1: Table S2 row Fe1 (Fe3+): Mz = -2.36(7) muB  [row read from rendered page; text layer of SrCoZn/SrZn tables is scrambled]'
    value: null
    unit: null
    quantity_kind: null
    locator: Supporting information sup1.pdf, Table S2 (Crystal and magnetic structure details), row Fe1
    extraction_status: verified
  - text: '[L02-069] Fe_moment_My_W2_Fe2: Table S2 row Fe2 (Fe3+): My = 3.96(4) muB  [row read from rendered page; text layer of SrCoZn/SrZn tables is scrambled]'
    value: null
    unit: null
    quantity_kind: null
    locator: Supporting information sup1.pdf, Table S2 (Crystal and magnetic structure details), row Fe2
    extraction_status: verified
  - text: '[L02-070] Fe_moment_Mz_W2_Fe2: Table S2 row Fe2 (Fe3+): Mz = 0.08(5) muB  [row read from rendered page; text layer of SrCoZn/SrZn tables is scrambled]'
    value: null
    unit: null
    quantity_kind: null
    locator: Supporting information sup1.pdf, Table S2 (Crystal and magnetic structure details), row Fe2
    extraction_status: verified
  - text: '[L02-071] Fe_moment_Mx_W3_Fe3_1: Table S2 row Fe3_1 (Fe3+): Mx = -0.8(2) muB  [row read from rendered page; text layer of SrCoZn/SrZn tables is scrambled]'
    value: null
    unit: null
    quantity_kind: null
    locator: Supporting information sup1.pdf, Table S2 (Crystal and magnetic structure details), row Fe3_1
    extraction_status: verified
  - text: '[L02-072] Fe_moment_My_W3_Fe3_1: Table S2 row Fe3_1 (Fe3+): My = -2.88(17) muB  [row read from rendered page; text layer of SrCoZn/SrZn tables is scrambled]'
    value: null
    unit: null
    quantity_kind: null
    locator: Supporting information sup1.pdf, Table S2 (Crystal and magnetic structure details), row Fe3_1
    extraction_status: verified
  - text: '[L02-073] Fe_moment_Mz_W3_Fe3_1: Table S2 row Fe3_1 (Fe3+): Mz = -0.19(5) muB  [row read from rendered page; text layer of SrCoZn/SrZn tables is scrambled]'
    value: null
    unit: null
    quantity_kind: null
    locator: Supporting information sup1.pdf, Table S2 (Crystal and magnetic structure details), row Fe3_1
    extraction_status: verified
  - text: '[L02-074] Fe_moment_My_W3_Fe3_2: Table S2 row Fe3_2 (Fe3+): My = -4.5(4) muB  [row read from rendered page; text layer of SrCoZn/SrZn tables is scrambled]'
    value: null
    unit: null
    quantity_kind: null
    locator: Supporting information sup1.pdf, Table S2 (Crystal and magnetic structure details), row Fe3_2
    extraction_status: verified
  - text: '[L02-075] Fe_moment_Mz_W3_Fe3_2: Table S2 row Fe3_2 (Fe3+): Mz = 0.25(8) muB  [row read from rendered page; text layer of SrCoZn/SrZn tables is scrambled]'
    value: null
    unit: null
    quantity_kind: null
    locator: Supporting information sup1.pdf, Table S2 (Crystal and magnetic structure details), row Fe3_2
    extraction_status: verified
  - text: '[L02-076] Fe_moment_My_W4_Fe4: Table S2 row Fe4 (Fe3+): My = -3.547(16) muB  [row read from rendered page; text layer of SrCoZn/SrZn tables is scrambled]'
    value: null
    unit: null
    quantity_kind: null
    locator: Supporting information sup1.pdf, Table S2 (Crystal and magnetic structure details), row Fe4
    extraction_status: verified
  - text: '[L02-077] Fe_moment_Mz_W4_Fe4: Table S2 row Fe4 (Fe3+): Mz = -1.35(4) muB  [row read from rendered page; text layer of SrCoZn/SrZn tables is scrambled]'
    value: null
    unit: null
    quantity_kind: null
    locator: Supporting information sup1.pdf, Table S2 (Crystal and magnetic structure details), row Fe4
    extraction_status: verified
  - text: '[L02-078] Fe_moment_Mx_W5_Fe5_1: Table S2 row Fe5_1 (Fe3+): Mx = -0.02(4) muB  [row read from rendered page; text layer of SrCoZn/SrZn tables is scrambled]'
    value: null
    unit: null
    quantity_kind: null
    locator: Supporting information sup1.pdf, Table S2 (Crystal and magnetic structure details), row Fe5_1
    extraction_status: verified
  - text: '[L02-079] Fe_moment_My_W5_Fe5_1: Table S2 row Fe5_1 (Fe3+): My = -2.87(3) muB  [row read from rendered page; text layer of SrCoZn/SrZn tables is scrambled]'
    value: null
    unit: null
    quantity_kind: null
    locator: Supporting information sup1.pdf, Table S2 (Crystal and magnetic structure details), row Fe5_1
    extraction_status: verified
  - text: '[L02-080] Fe_moment_Mz_W5_Fe5_1: Table S2 row Fe5_1 (Fe3+): Mz = -0.41(3) muB  [row read from rendered page; text layer of SrCoZn/SrZn tables is scrambled]'
    value: null
    unit: null
    quantity_kind: null
    locator: Supporting information sup1.pdf, Table S2 (Crystal and magnetic structure details), row Fe5_1
    extraction_status: verified
  - text: '[L02-081] Fe_moment_My_W5_Fe5_2: Table S2 row Fe5_2 (Fe3+): My = -3.44(6) muB  [row read from rendered page; text layer of SrCoZn/SrZn tables is scrambled]'
    value: null
    unit: null
    quantity_kind: null
    locator: Supporting information sup1.pdf, Table S2 (Crystal and magnetic structure details), row Fe5_2
    extraction_status: verified
  - text: '[L02-082] Fe_moment_Mz_W5_Fe5_2: Table S2 row Fe5_2 (Fe3+): Mz = -0.32(5) muB  [row read from rendered page; text layer of SrCoZn/SrZn tables is scrambled]'
    value: null
    unit: null
    quantity_kind: null
    locator: Supporting information sup1.pdf, Table S2 (Crystal and magnetic structure details), row Fe5_2
    extraction_status: verified
  - text: '[L02-083] Fe_moment_My_W6_Fe6: Table S2 row Fe6 (Fe3+): My = 4.081(16) muB  [row read from rendered page; text layer of SrCoZn/SrZn tables is scrambled]'
    value: null
    unit: null
    quantity_kind: null
    locator: Supporting information sup1.pdf, Table S2 (Crystal and magnetic structure details), row Fe6
    extraction_status: verified
  - text: '[L02-084] Fe_moment_Mz_W6_Fe6: Table S2 row Fe6 (Fe3+): Mz = 0.13(5) muB  [row read from rendered page; text layer of SrCoZn/SrZn tables is scrambled]'
    value: null
    unit: null
    quantity_kind: null
    locator: Supporting information sup1.pdf, Table S2 (Crystal and magnetic structure details), row Fe6
    extraction_status: verified
  - text: '[L02-085] Fe_moment_My_W7_Fe7: Table S2 row Fe7 (Fe3+): My = -3.16(2) muB  [row read from rendered page; text layer of SrCoZn/SrZn tables is scrambled]'
    value: null
    unit: null
    quantity_kind: null
    locator: Supporting information sup1.pdf, Table S2 (Crystal and magnetic structure details), row Fe7
    extraction_status: verified
  - text: '[L02-086] Fe_moment_Mz_W7_Fe7: Table S2 row Fe7 (Fe3+): Mz = -4.0(4) muB  [row read from rendered page; text layer of SrCoZn/SrZn tables is scrambled]'
    value: null
    unit: null
    quantity_kind: null
    locator: Supporting information sup1.pdf, Table S2 (Crystal and magnetic structure details), row Fe7
    extraction_status: verified
  - text: '[L02-087] Fe_moment_Mz_W1_Fe1: Table S3 row Fe1 (Fe3+): Mz = -3.99(4) muB  [row read from rendered page; text layer of SrCoZn/SrZn tables is scrambled]'
    value: null
    unit: null
    quantity_kind: null
    locator: Supporting information sup1.pdf, Table S3 (Crystal and magnetic structure details), row Fe1
    extraction_status: verified
  - text: '[L02-088] Fe_moment_Mz_W2_Fe2: Table S3 row Fe2 (Fe3+): Mz = -4.511(17) muB  [row read from rendered page; text layer of SrCoZn/SrZn tables is scrambled]'
    value: null
    unit: null
    quantity_kind: null
    locator: Supporting information sup1.pdf, Table S3 (Crystal and magnetic structure details), row Fe2
    extraction_status: verified
  - text: '[L02-089] Fe_moment_Mx_W3_Fe3: Table S3 row Fe3 (Fe3+): Mx = -0.159(9) muB  [row read from rendered page; text layer of SrCoZn/SrZn tables is scrambled]'
    value: null
    unit: null
    quantity_kind: null
    locator: Supporting information sup1.pdf, Table S3 (Crystal and magnetic structure details), row Fe3
    extraction_status: verified
  - text: '[L02-090] Fe_moment_My_W3_Fe3: Table S3 row Fe3 (Fe3+): My = -0.319(18) muB  [row read from rendered page; text layer of SrCoZn/SrZn tables is scrambled]'
    value: null
    unit: null
    quantity_kind: null
    locator: Supporting information sup1.pdf, Table S3 (Crystal and magnetic structure details), row Fe3
    extraction_status: verified
  - text: '[L02-091] Fe_moment_Mz_W3_Fe3: Table S3 row Fe3 (Fe3+): Mz = 2.991(17) muB  [row read from rendered page; text layer of SrCoZn/SrZn tables is scrambled]'
    value: null
    unit: null
    quantity_kind: null
    locator: Supporting information sup1.pdf, Table S3 (Crystal and magnetic structure details), row Fe3
    extraction_status: verified
  - text: '[L02-092] Fe_moment_Mz_W4_Fe4: Table S3 row Fe4 (Fe3+): Mz = -3.554(13) muB  [row read from rendered page; text layer of SrCoZn/SrZn tables is scrambled]'
    value: null
    unit: null
    quantity_kind: null
    locator: Supporting information sup1.pdf, Table S3 (Crystal and magnetic structure details), row Fe4
    extraction_status: verified
  - text: '[L02-093] Fe_moment_Mx_W5_Fe5: Table S3 row Fe5 (Fe3+): Mx = 0.162(7) muB  [row read from rendered page; text layer of SrCoZn/SrZn tables is scrambled]'
    value: null
    unit: null
    quantity_kind: null
    locator: Supporting information sup1.pdf, Table S3 (Crystal and magnetic structure details), row Fe5
    extraction_status: verified
  - text: '[L02-094] Fe_moment_My_W5_Fe5: Table S3 row Fe5 (Fe3+): My = 0.324(13) muB  [row read from rendered page; text layer of SrCoZn/SrZn tables is scrambled]'
    value: null
    unit: null
    quantity_kind: null
    locator: Supporting information sup1.pdf, Table S3 (Crystal and magnetic structure details), row Fe5
    extraction_status: verified
  - text: '[L02-095] Fe_moment_Mz_W5_Fe5: Table S3 row Fe5 (Fe3+): Mz = 3.091(5) muB  [row read from rendered page; text layer of SrCoZn/SrZn tables is scrambled]'
    value: null
    unit: null
    quantity_kind: null
    locator: Supporting information sup1.pdf, Table S3 (Crystal and magnetic structure details), row Fe5
    extraction_status: verified
  - text: '[L02-096] Fe_moment_Mz_W6_Fe6: Table S3 row Fe6 (Fe3+): Mz = -4.353(15) muB  [row read from rendered page; text layer of SrCoZn/SrZn tables is scrambled]'
    value: null
    unit: null
    quantity_kind: null
    locator: Supporting information sup1.pdf, Table S3 (Crystal and magnetic structure details), row Fe6
    extraction_status: verified
  - text: '[L02-097] Fe_moment_Mz_W7_Fe7: Table S3 row Fe7 (Fe3+): Mz = 3.786(14) muB  [row read from rendered page; text layer of SrCoZn/SrZn tables is scrambled]'
    value: null
    unit: null
    quantity_kind: null
    locator: Supporting information sup1.pdf, Table S3 (Crystal and magnetic structure details), row Fe7
    extraction_status: verified
  - text: '[L02-098] site_occupancy_Co_W3_weighted_derived: Co3_1 Co+2   8 0.25 0.25 0 0.654(6) 0.351(8) | Co3_2 Co+2   4 0 0.5 0 0.123(12) 0.351(8)'
    value: 0.477
    unit: '1'
    quantity_kind: fraction
    locator: derived from CIF rows Co3_1 + Co3_2
    extraction_status: derived_by_us
  - text: '[L02-099] site_occupancy_Co_W5_weighted_derived: Co5_1 Co+2  16 0.7477(2) 0.41986(15) 0.15109(4) 0.000(5) 0.213(5) | Co5_2 Co+2   8 0 0.1664(2) 0.15108(7) 0.023(11) 0.213(5)'
    value: 0.0077
    unit: '1'
    quantity_kind: fraction
    locator: derived from CIF rows Co5_1 + Co5_2
    extraction_status: derived_by_us
  - text: '[L02-100] site_occupancy_Co_W3_weighted_derived: Co3_1 Co+2   8 0.25 0.25 0 0.19(3) 0.444(8) | Co3_2 Co+2   4 0 0.5 0 0.46(7) 0.444(8)'
    value: 0.28
    unit: '1'
    quantity_kind: fraction
    locator: derived from CIF rows Co3_1 + Co3_2
    extraction_status: derived_by_us
  - text: '[L02-101] site_occupancy_Zn_W3_weighted_derived: Zn3_1 Zn+2   8 0.25 0.25 0 0.00(4) 0.444(8) | Zn3_2 Zn+2   4 0 0.5 0 0.00(8) 0.444(8)'
    value: 0.0
    unit: '1'
    quantity_kind: fraction
    locator: derived from CIF rows Zn3_1 + Zn3_2
    extraction_status: derived_by_us
  - text: '[L02-102] site_occupancy_Co_W5_weighted_derived: Co5_1 Co+2  16 0.7477(3) 0.4196(2) 0.15083(3) 0 0.214(5) | Co5_2 Co+2   8 0 0.1654(3) 0.15194(6) 0 0.214(5)'
    value: 0.0
    unit: '1'
    quantity_kind: fraction
    locator: derived from CIF rows Co5_1 + Co5_2
    extraction_status: derived_by_us
  - text: '[L02-103] site_occupancy_Zn_W5_weighted_derived: Zn5_1 Zn+2  16 0.7477(3) 0.4196(2) 0.15083(3) 0.000(9) 0.214(5) | Zn5_2 Zn+2   8 0 0.1654(3) 0.15194(6) 0.000(17) 0.214(5)'
    value: 0.0
    unit: '1'
    quantity_kind: fraction
    locator: derived from CIF rows Zn5_1 + Zn5_2
    extraction_status: derived_by_us
  - text: '[L02-104] site_occupancy_Co1: Co1 Co+2   8 0 -0.0017(3) 0.056203(17) 0.070(2) 0.185(9)'
    value: 0.07
    unit: '1'
    quantity_kind: fraction
    locator: CIF SrCo2Fe16O27.cif (supplementary in5078sup2.zip) and SI Table S1, row Co1 (4e tet(S) = unified W1)
    extraction_status: verified
  - text: '[L02-105] site_occupancy_Co2: Co2 Co+2   8 0 0.3293(3) 0.593047(16) 0.014(2) 0.204(10)'
    value: 0.014
    unit: '1'
    quantity_kind: fraction
    locator: CIF SrCo2Fe16O27.cif (supplementary in5078sup2.zip) and SI Table S1, row Co2 (4f_IV tet(S) = unified W2)
    extraction_status: verified
  - text: '[L02-106] site_occupancy_Co3_1: Co3_1 Co+2   8 0.25 0.25 0 0.654(6) 0.351(8)'
    value: 0.654
    unit: '1'
    quantity_kind: fraction
    locator: CIF SrCo2Fe16O27.cif (supplementary in5078sup2.zip) and SI Table S1, row Co3_1 (6g oct(S-S) = unified W3)
    extraction_status: verified
  - text: '[L02-107] site_occupancy_Co3_2: Co3_2 Co+2   4 0 0.5 0 0.123(12) 0.351(8)'
    value: 0.123
    unit: '1'
    quantity_kind: fraction
    locator: CIF SrCo2Fe16O27.cif (supplementary in5078sup2.zip) and SI Table S1, row Co3_2 (6g oct(S-S) = unified W3)
    extraction_status: verified
  - text: '[L02-108] site_occupancy_Co4: Co4 Co+2   8 0 0.3333(3) 0.425915(15) 0.026(2) 0.376(9)'
    value: 0.026
    unit: '1'
    quantity_kind: fraction
    locator: CIF SrCo2Fe16O27.cif (supplementary in5078sup2.zip) and SI Table S1, row Co4 (4f_VI oct(S) = unified W4)
    extraction_status: verified
  - text: '[L02-109] site_occupancy_Co5_1: Co5_1 Co+2  16 0.7477(2) 0.41986(15) 0.15109(4) 0.000(5) 0.213(5)'
    value: 0.0
    unit: '1'
    quantity_kind: fraction
    locator: CIF SrCo2Fe16O27.cif (supplementary in5078sup2.zip) and SI Table S1, row Co5_1 (12k oct(R-S) = unified W5)
    extraction_status: verified
  - text: '[L02-110] site_occupancy_Co5_2: Co5_2 Co+2   8 0 0.1664(2) 0.15108(7) 0.023(11) 0.213(5)'
    value: 0.023
    unit: '1'
    quantity_kind: fraction
    locator: CIF SrCo2Fe16O27.cif (supplementary in5078sup2.zip) and SI Table S1, row Co5_2 (12k oct(R-S) = unified W5)
    extraction_status: verified
  - text: '[L02-111] site_occupancy_Co6: Co6 Co+2   8 0 0.3300(3) 0.708337(15) 0.000(2) 0.240(10)'
    value: 0.0
    unit: '1'
    quantity_kind: fraction
    locator: CIF SrCo2Fe16O27.cif (supplementary in5078sup2.zip) and SI Table S1, row Co6 (4f_VI* oct(R) = unified W6)
    extraction_status: verified
  - text: '[L02-112] site_occupancy_Co7: Co7 Co+2   8 0 0.3378(3) 0.24558(4) 0.0000(17) 0.000(19)'
    value: 0.0
    unit: '1'
    quantity_kind: fraction
    locator: CIF SrCo2Fe16O27.cif (supplementary in5078sup2.zip) and SI Table S1, row Co7 (2d bipyr(R) [4f half-occ.] = unified W7)
    extraction_status: verified
  - text: '[L02-113] site_occupancy_Co1: Co1 Co+2   8 0 -0.0000(3) 0.056353(17) 0.002(6) 0.205(10)'
    value: 0.002
    unit: '1'
    quantity_kind: fraction
    locator: CIF SrCoZnFe16O27.cif (supplementary in5078sup2.zip) and SI Table S2, row Co1 (4e tet(S) = unified W1)
    extraction_status: verified
  - text: '[L02-114] site_occupancy_Zn1: Zn1 Zn+2   8 0 -0.0000(3) 0.056353(17) 0.304(7) 0.205(10)'
    value: 0.304
    unit: '1'
    quantity_kind: fraction
    locator: CIF SrCoZnFe16O27.cif (supplementary in5078sup2.zip) and SI Table S2, row Zn1 (4e tet(S) = unified W1)
    extraction_status: verified
  - text: '[L02-115] site_occupancy_Co2: Co2 Co+2   8 0 0.3332(4) 0.593300(15) 0.000(7) 0.217(10)'
    value: 0.0
    unit: '1'
    quantity_kind: fraction
    locator: CIF SrCoZnFe16O27.cif (supplementary in5078sup2.zip) and SI Table S2, row Co2 (4f_IV tet(S) = unified W2)
    extraction_status: verified
  - text: '[L02-116] site_occupancy_Zn2: Zn2 Zn+2   8 0 0.3332(4) 0.593300(15) 0.100(8) 0.217(10)'
    value: 0.1
    unit: '1'
    quantity_kind: fraction
    locator: CIF SrCoZnFe16O27.cif (supplementary in5078sup2.zip) and SI Table S2, row Zn2 (4f_IV tet(S) = unified W2)
    extraction_status: verified
  - text: '[L02-117] site_occupancy_Co3_1: Co3_1 Co+2   8 0.25 0.25 0 0.19(3) 0.444(8)'
    value: 0.19
    unit: '1'
    quantity_kind: fraction
    locator: CIF SrCoZnFe16O27.cif (supplementary in5078sup2.zip) and SI Table S2, row Co3_1 (6g oct(S-S) = unified W3)
    extraction_status: verified
  - text: '[L02-118] site_occupancy_Co3_2: Co3_2 Co+2   4 0 0.5 0 0.46(7) 0.444(8)'
    value: 0.46
    unit: '1'
    quantity_kind: fraction
    locator: CIF SrCoZnFe16O27.cif (supplementary in5078sup2.zip) and SI Table S2, row Co3_2 (6g oct(S-S) = unified W3)
    extraction_status: verified
  - text: '[L02-119] site_occupancy_Zn3_1: Zn3_1 Zn+2   8 0.25 0.25 0 0.00(4) 0.444(8)'
    value: 0.0
    unit: '1'
    quantity_kind: fraction
    locator: CIF SrCoZnFe16O27.cif (supplementary in5078sup2.zip) and SI Table S2, row Zn3_1 (6g oct(S-S) = unified W3)
    extraction_status: verified
  - text: '[L02-120] site_occupancy_Zn3_2: Zn3_2 Zn+2   4 0 0.5 0 0.00(8) 0.444(8)'
    value: 0.0
    unit: '1'
    quantity_kind: fraction
    locator: CIF SrCoZnFe16O27.cif (supplementary in5078sup2.zip) and SI Table S2, row Zn3_2 (6g oct(S-S) = unified W3)
    extraction_status: verified
  - text: '[L02-121] site_occupancy_Co4: Co4 Co+2   8 0 0.3330(4) 0.425496(15) 0 0.332(7)'
    value: 0.0
    unit: '1'
    quantity_kind: fraction
    locator: CIF SrCoZnFe16O27.cif (supplementary in5078sup2.zip) and SI Table S2, row Co4 (4f_VI oct(S) = unified W4)
    extraction_status: verified
  - text: '[L02-122] site_occupancy_Zn4: Zn4 Zn+2   8 0 0.3330(4) 0.425496(15) 0.000(3) 0.332(7)'
    value: 0.0
    unit: '1'
    quantity_kind: fraction
    locator: CIF SrCoZnFe16O27.cif (supplementary in5078sup2.zip) and SI Table S2, row Zn4 (4f_VI oct(S) = unified W4)
    extraction_status: verified
  - text: '[L02-123] site_occupancy_Co5_1: Co5_1 Co+2  16 0.7477(3) 0.4196(2) 0.15083(3) 0 0.214(5)'
    value: 0.0
    unit: '1'
    quantity_kind: fraction
    locator: CIF SrCoZnFe16O27.cif (supplementary in5078sup2.zip) and SI Table S2, row Co5_1 (12k oct(R-S) = unified W5)
    extraction_status: verified
  - text: '[L02-124] site_occupancy_Co5_2: Co5_2 Co+2   8 0 0.1654(3) 0.15194(6) 0 0.214(5)'
    value: 0.0
    unit: '1'
    quantity_kind: fraction
    locator: CIF SrCoZnFe16O27.cif (supplementary in5078sup2.zip) and SI Table S2, row Co5_2 (12k oct(R-S) = unified W5)
    extraction_status: verified
  - text: '[L02-125] site_occupancy_Zn5_1: Zn5_1 Zn+2  16 0.7477(3) 0.4196(2) 0.15083(3) 0.000(9) 0.214(5)'
    value: 0.0
    unit: '1'
    quantity_kind: fraction
    locator: CIF SrCoZnFe16O27.cif (supplementary in5078sup2.zip) and SI Table S2, row Zn5_1 (12k oct(R-S) = unified W5)
    extraction_status: verified
  - text: '[L02-126] site_occupancy_Zn5_2: Zn5_2 Zn+2   8 0 0.1654(3) 0.15194(6) 0.000(17) 0.214(5)'
    value: 0.0
    unit: '1'
    quantity_kind: fraction
    locator: CIF SrCoZnFe16O27.cif (supplementary in5078sup2.zip) and SI Table S2, row Zn5_2 (12k oct(R-S) = unified W5)
    extraction_status: verified
  - text: '[L02-127] site_occupancy_Co6: Co6 Co+2   8 0 0.3314(4) 0.708529(14) 0 0.281(9)'
    value: 0.0
    unit: '1'
    quantity_kind: fraction
    locator: CIF SrCoZnFe16O27.cif (supplementary in5078sup2.zip) and SI Table S2, row Co6 (4f_VI* oct(R) = unified W6)
    extraction_status: verified
  - text: '[L02-128] site_occupancy_Zn6: Zn6 Zn+2   8 0 0.3314(4) 0.708529(14) 0.000(3) 0.281(9)'
    value: 0.0
    unit: '1'
    quantity_kind: fraction
    locator: CIF SrCoZnFe16O27.cif (supplementary in5078sup2.zip) and SI Table S2, row Zn6 (4f_VI* oct(R) = unified W6)
    extraction_status: verified
  - text: '[L02-129] site_occupancy_Co7: Co7 Co+2   8 0 0.3338(5) 0.24512(3) 0 0.000(13)'
    value: 0.0
    unit: '1'
    quantity_kind: fraction
    locator: CIF SrCoZnFe16O27.cif (supplementary in5078sup2.zip) and SI Table S2, row Co7 (2d bipyr(R) [4f half-occ.] = unified W7)
    extraction_status: verified
  - text: '[L02-130] site_occupancy_Zn7: Zn7 Zn+2   8 0 0.3338(5) 0.24512(3) 0.000(2) 0.000(13)'
    value: 0.0
    unit: '1'
    quantity_kind: fraction
    locator: CIF SrCoZnFe16O27.cif (supplementary in5078sup2.zip) and SI Table S2, row Zn7 (2d bipyr(R) [4f half-occ.] = unified W7)
    extraction_status: verified
  - text: '[L02-131] site_occupancy_Zn1: Zn1 Zn+2   4 0 0 0.056523(18) 0.579(2) 0.224(9)'
    value: 0.579
    unit: '1'
    quantity_kind: fraction
    locator: CIF SrZn2Fe16O27.cif (supplementary in5078sup2.zip) and SI Table S3, row Zn1 (4e tet(S) = unified W1)
    extraction_status: verified
  - text: '[L02-132] site_occupancy_Zn2: Zn2 Zn+2   4 0.3333333 0.6666667 0.593981(15) 0.145(3) 0.228(9)'
    value: 0.145
    unit: '1'
    quantity_kind: fraction
    locator: CIF SrZn2Fe16O27.cif (supplementary in5078sup2.zip) and SI Table S3, row Zn2 (4f_IV tet(S) = unified W2)
    extraction_status: verified
  - text: '[L02-133] site_occupancy_Zn3: Zn3 Zn+2   6 0.5 0 0 0.097(2) 0.346(7)'
    value: 0.097
    unit: '1'
    quantity_kind: fraction
    locator: CIF SrZn2Fe16O27.cif (supplementary in5078sup2.zip) and SI Table S3, row Zn3 (6g oct(S-S) = unified W3)
    extraction_status: verified
  - text: '[L02-134] site_occupancy_Zn4: Zn4 Zn+2   4 0.3333333 0.6666667 0.424848(14) 0.000(3) 0.260(7)'
    value: 0.0
    unit: '1'
    quantity_kind: fraction
    locator: CIF SrZn2Fe16O27.cif (supplementary in5078sup2.zip) and SI Table S3, row Zn4 (4f_VI oct(S) = unified W4)
    extraction_status: verified
  - text: '[L02-135] site_occupancy_Zn5: Zn5 Zn+2  12 0.16380(3) 0.32759(6) 0.151311(6) 0.000(2) 0.221(5)'
    value: 0.0
    unit: '1'
    quantity_kind: fraction
    locator: CIF SrZn2Fe16O27.cif (supplementary in5078sup2.zip) and SI Table S3, row Zn5 (12k oct(R-S) = unified W5)
    extraction_status: verified
  - text: '[L02-136] site_occupancy_Zn6: Zn6 Zn+2   4 0.3333333 0.6666667 0.708565(14) 0.036(3) 0.212(9)'
    value: 0.036
    unit: '1'
    quantity_kind: fraction
    locator: CIF SrZn2Fe16O27.cif (supplementary in5078sup2.zip) and SI Table S3, row Zn6 (4f_VI* oct(R) = unified W6)
    extraction_status: verified
  - text: '[L02-137] site_occupancy_Zn7: Zn7 Zn+2   4 0.3333333 0.6666667 0.24503(3) 0.000(2) 0.000(14)'
    value: 0.0
    unit: '1'
    quantity_kind: fraction
    locator: CIF SrZn2Fe16O27.cif (supplementary in5078sup2.zip) and SI Table S3, row Zn7 (2d bipyr(R) [4f half-occ.] = unified W7)
    extraction_status: verified
  license: null
- lit_id: L03
  citation: Nakai S., Waki T., Tabata Y., Kato M., Ohta H., Nakamura H. Study on Factors Hindering the Single-Phase Formation of Divalent-Ion-Stabilized W-Type Ferrites. Mater. Trans. 64(5) (2023) 1072-1077
  doi: 10.2320/matertrans.MT-Y2022010
  year: 2023
  path: 06_literature/L03_Nakai2023
  access: full_text
  role: null
  claims:
  - text: '[L03-001] synthesis_oxygen_partial_pressure: synthesized by solid state reactions under four different oxygen partial pressures, pO2 = 0.2, 1, 10, and 387 atm'
    value: null
    unit: null
    quantity_kind: null
    locator: Section 2 Experimental Procedures, para 1; Abstract
    extraction_status: verified
  - text: '[L03-002] synthesis_oxygen_partial_pressure: synthesized by solid state reactions under four different oxygen partial pressures, pO2 = 0.2, 1, 10, and 387 atm'
    value: null
    unit: null
    quantity_kind: null
    locator: Section 2 Experimental Procedures, para 1; Abstract
    extraction_status: verified
  - text: '[L03-003] synthesis_oxygen_partial_pressure: synthesized by solid state reactions under four different oxygen partial pressures, pO2 = 0.2, 1, 10, and 387 atm'
    value: null
    unit: null
    quantity_kind: null
    locator: Section 2 Experimental Procedures, para 1; Abstract
    extraction_status: verified
  - text: '[L03-004] synthesis_oxygen_partial_pressure: synthesized by solid state reactions under four different oxygen partial pressures, pO2 = 0.2, 1, 10, and 387 atm'
    value: null
    unit: null
    quantity_kind: null
    locator: Section 2 Experimental Procedures, para 1; Abstract
    extraction_status: verified
  - text: '[L03-005] synthesis_temperature_10atm_min: The synthesis under pO2 = 10 atm was done in a high-pressure vessel furnace (Crystal Systems, HPF-1500-M) at 1423-1473 K for 12 hours.'
    value: 1423.0
    unit: K
    quantity_kind: temperature
    locator: Section 2, para 1
    extraction_status: verified
  - text: '[L03-006] synthesis_temperature_10atm_max: at 1423-1473 K for 12 hours'
    value: 1473.0
    unit: K
    quantity_kind: temperature
    locator: Section 2, para 1
    extraction_status: verified
  - text: '[L03-007] synthesis_temperature_387atm: The synthesis at pO2 = 387 atm were made in a hot isostatic pressing (HIP) equipment (Kobe Steel, O2-Dr.HIP) for 2 hours at around 1473 K under 2000 kgf/cm3
      of oxygen-argon mixed gas (Ar:O2 = 4:1).'
    value: 1473.0
    unit: K
    quantity_kind: temperature
    locator: Section 2, para 1
    extraction_status: verified
  - text: '[L03-008] Me_content_nstar_at_387atm: in Co2W, n*(Co) = 2.03 at pO2 = 387 atm, which is slightly higher than the ideal value'
    value: 2.03
    unit: '1'
    quantity_kind: dimensionless
    locator: Section 3.2 SEM-WDX composition analysis (polycrystal), Fig. 3
    extraction_status: verified
  - text: '[L03-009] Me_content_nstar_at_387atm: in Ni2W, n*(Ni) = 1.93 at pO2 = 387 atm, which is close to the ideal value'
    value: 1.93
    unit: '1'
    quantity_kind: dimensionless
    locator: Section 3.2, Fig. 3
    extraction_status: verified
  - text: '[L03-010] Me_and_Fe_content_vs_pO2: Fig. 3 Fe and Me contents in Me2W versus partial oxygen pressure at the sintering process. Definition of n*(X) is given in the text.'
    value: null
    unit: null
    quantity_kind: null
    locator: Fig. 3
    extraction_status: verified
  - text: '[L03-011] Co2W_crystal_phase_content_M-type_Sr: M-type (SrFe12O19): Sr 1.00  Fe 11.93  Co 0.07  (normalised so that Fe + Co = 12 (M), 30 (X), 18 (W), 3 (spinel))'
    value: 1.0
    unit: '1'
    quantity_kind: dimensionless
    locator: Table 1 (Sr, Fe, Co content of Co2W and impurities in the Co2W crystal)
    extraction_status: verified
  - text: '[L03-012] Co2W_crystal_phase_content_M-type_Fe: M-type (SrFe12O19): Sr 1.00  Fe 11.93  Co 0.07  (normalised so that Fe + Co = 12 (M), 30 (X), 18 (W), 3 (spinel))'
    value: 11.93
    unit: '1'
    quantity_kind: dimensionless
    locator: Table 1 (Sr, Fe, Co content of Co2W and impurities in the Co2W crystal)
    extraction_status: verified
  - text: '[L03-013] Co2W_crystal_phase_content_M-type_Co: M-type (SrFe12O19): Sr 1.00  Fe 11.93  Co 0.07  (normalised so that Fe + Co = 12 (M), 30 (X), 18 (W), 3 (spinel))'
    value: 0.07
    unit: '1'
    quantity_kind: dimensionless
    locator: Table 1 (Sr, Fe, Co content of Co2W and impurities in the Co2W crystal)
    extraction_status: verified
  - text: '[L03-014] Co2W_crystal_phase_content_X-type_Sr: X-type (Sr2MeFe28O46): Sr 1.96  Fe 28.12  Co 1.88  (normalised so that Fe + Co = 12 (M), 30 (X), 18 (W), 3 (spinel))'
    value: 1.96
    unit: '1'
    quantity_kind: dimensionless
    locator: Table 1 (Sr, Fe, Co content of Co2W and impurities in the Co2W crystal)
    extraction_status: verified
  - text: '[L03-015] Co2W_crystal_phase_content_X-type_Fe: X-type (Sr2MeFe28O46): Sr 1.96  Fe 28.12  Co 1.88  (normalised so that Fe + Co = 12 (M), 30 (X), 18 (W), 3 (spinel))'
    value: 28.12
    unit: '1'
    quantity_kind: dimensionless
    locator: Table 1 (Sr, Fe, Co content of Co2W and impurities in the Co2W crystal)
    extraction_status: verified
  - text: '[L03-016] Co2W_crystal_phase_content_X-type_Co: X-type (Sr2MeFe28O46): Sr 1.96  Fe 28.12  Co 1.88  (normalised so that Fe + Co = 12 (M), 30 (X), 18 (W), 3 (spinel))'
    value: 1.88
    unit: '1'
    quantity_kind: dimensionless
    locator: Table 1 (Sr, Fe, Co content of Co2W and impurities in the Co2W crystal)
    extraction_status: verified
  - text: '[L03-017] Co2W_crystal_phase_content_W-type_Sr: W-type (SrMeFe16O27): Sr 1.00  Fe 16.21  Co 1.79  (normalised so that Fe + Co = 12 (M), 30 (X), 18 (W), 3 (spinel))'
    value: 1.0
    unit: '1'
    quantity_kind: dimensionless
    locator: Table 1 (Sr, Fe, Co content of Co2W and impurities in the Co2W crystal)
    extraction_status: verified
  - text: '[L03-018] Co2W_crystal_phase_content_W-type_Fe: W-type (SrMeFe16O27): Sr 1.00  Fe 16.21  Co 1.79  (normalised so that Fe + Co = 12 (M), 30 (X), 18 (W), 3 (spinel))'
    value: 16.21
    unit: '1'
    quantity_kind: dimensionless
