Repository: 6Nightmare9/Hexaferrite

# HexW — модель W-гексаферритов

Приватный рабочий репозиторий: код, литература, исходные измерения, сохранённые расчёты и инструкции. Снимок от 27 октября 2026 года.

**Исследовательская версия 0.2.0. Независимая точность ФМР ≤10% пока не подтверждена.** Теория и результаты обработки измерений сохранены раздельно; эксперимент не переобучает модель автоматически.

## Запуск на другом компьютере

1. Владелец предоставляет коллеге доступ: **Settings → Collaborators → Add people**. Коллега принимает приглашение под своим аккаунтом GitHub.
2.

File: literature_holdout/_original_mixed/records.yaml (part 3 of 25)
meta:
    locator: Table 1 (Sr, Fe, Co content of Co2W and impurities in the Co2W crystal)
    extraction_status: verified
  - text: '[L03-019] Co2W_crystal_phase_content_W-type_Co: W-type (SrMeFe16O27): Sr 1.00  Fe 16.21  Co 1.79  (normalised so that Fe + Co = 12 (M), 30 (X), 18 (W), 3 (spinel))'
    value: 1.79
    unit: '1'
    quantity_kind: dimensionless
    locator: Table 1 (Sr, Fe, Co content of Co2W and impurities in the Co2W crystal)
    extraction_status: verified
  - text: '[L03-020] Co2W_crystal_phase_content_spinel_Sr: spinel (MeFe2O4): Sr 0.00  Fe 2.13  Co 0.87  (normalised so that Fe + Co = 12 (M), 30 (X), 18 (W), 3 (spinel))'
    value: 0.0
    unit: '1'
    quantity_kind: dimensionless
    locator: Table 1 (Sr, Fe, Co content of Co2W and impurities in the Co2W crystal)
    extraction_status: verified
  - text: '[L03-021] Co2W_crystal_phase_content_spinel_Fe: spinel (MeFe2O4): Sr 0.00  Fe 2.13  Co 0.87  (normalised so that Fe + Co = 12 (M), 30 (X), 18 (W), 3 (spinel))'
    value: 2.13
    unit: '1'
    quantity_kind: dimensionless
    locator: Table 1 (Sr, Fe, Co content of Co2W and impurities in the Co2W crystal)
    extraction_status: verified
  - text: '[L03-022] Co2W_crystal_phase_content_spinel_Co: spinel (MeFe2O4): Sr 0.00  Fe 2.13  Co 0.87  (normalised so that Fe + Co = 12 (M), 30 (X), 18 (W), 3 (spinel))'
    value: 0.87
    unit: '1'
    quantity_kind: dimensionless
    locator: Table 1 (Sr, Fe, Co content of Co2W and impurities in the Co2W crystal)
    extraction_status: verified
  - text: '[L03-023] no_stacking_faults_Co2W_TEM: No stacking faults were observed in a total of about 20 dark-field images taken from [1-100] or [11-20].'
    value: null
    unit: null
    quantity_kind: null
    locator: Section 3.4; Abstract
    extraction_status: verified
  - text: '[L03-024] phase_purity_vs_pO2_qualitative: In Ni2W, the spinel ferrite disappears, and a single W phase is obtained. In Zn2W, the peaks of impurity spinel ferrite appear larger than those at
      pO2 = 10 atm.'
    value: null
    unit: null
    quantity_kind: null
    locator: Section 3.1, Fig. 2
    extraction_status: verified
  - text: '[L03-025] recommended_pO2_for_ideal_composition: To synthesize Me-stabilized W with the ideal composition a sufficiently high oxygen pressure (>=100 atm) is necessary to suppress the appearance
      of Fe2+.'
    value: null
    unit: null
    quantity_kind: null
    locator: Conclusion
    extraction_status: verified
  license: null
- lit_id: C004
  citation: Nakai S., Waki T., Tabata Y., Nakamura H. Low oxygen potential synthesis of W-type strontium ferrite SrFe18O27 in a closed atmosphere. J. Ceram. Soc. Japan 133(6) (2025) 235-241
  doi: 10.2109/jcersj2.25033
  year: 2025
  path: null
  access: full_text
  role: null
  claims:
  - text: '[C004-001] SrW_weight_fraction: S1448  SrW (wt %) 97.1  SrM --  Fe3O4 (rest)  M (A m2/kg) 81.1(1)'
    value: 97.1
    unit: '%'
    quantity_kind: fraction
    locator: Table 2 (ratio of constituent phases and saturation magnetization at RT), p. 237
    extraction_status: verified
  - text: '[C004-002] Ms_RT: S1448 ... M (A m2/kg) 81.1(1)'
    value: null
    unit: null
    quantity_kind: null
    locator: Table 2, p. 237
    extraction_status: verified
  - text: '[C004-003] SrW_weight_fraction: S1473  SrW (wt %) 98.0  SrM --  Fe3O4 (rest)  M (A m2/kg) 81.1(1)'
    value: 98.0
    unit: '%'
    quantity_kind: fraction
    locator: Table 2 (ratio of constituent phases and saturation magnetization at RT), p. 237
    extraction_status: verified
  - text: '[C004-004] Ms_RT: S1473 ... M (A m2/kg) 81.1(1)'
    value: null
    unit: null
    quantity_kind: null
    locator: Table 2, p. 237
    extraction_status: verified
  - text: '[C004-005] SrW_weight_fraction: S1523  SrW (wt %) 97.9  SrM --  Fe3O4 (rest)  M (A m2/kg) 81.0(1)'
    value: 97.9
    unit: '%'
    quantity_kind: fraction
    locator: Table 2 (ratio of constituent phases and saturation magnetization at RT), p. 237
    extraction_status: verified
  - text: '[C004-006] Ms_RT: S1523 ... M (A m2/kg) 81.0(1)'
    value: null
    unit: null
    quantity_kind: null
    locator: Table 2, p. 237
    extraction_status: verified
  - text: '[C004-007] Ms_RT_no_W_phase: S1373  SrW --  SrM 63-65 wt %  Fe3O4 33-35 wt %  alpha-Fe2O3 2 wt %  M 78.9(1)'
    value: null
    unit: null
    quantity_kind: null
    locator: Table 2, p. 237
    extraction_status: verified
  - text: '[C004-008] Ms_RT_no_W_phase: S1423  SrW --  SrM 63-65 wt %  Fe3O4 33-35 wt %  alpha-Fe2O3 2 wt %  M 78.8(1)'
    value: null
    unit: null
    quantity_kind: null
    locator: Table 2, p. 237
    extraction_status: verified
  - text: '[C004-009] W_phase_lower_stability_limit_TL_min: TL is estimated to be between 1423 and 1448 K'
    value: 1423.0
    unit: K
    quantity_kind: temperature
    locator: Section 3.2 and Fig. 5 caption; Abstract ('only above 1448 K')
    extraction_status: verified
  - text: '[C004-010] W_phase_lower_stability_limit_TL_max: TL is estimated to be between 1423 and 1448 K, and thus PL is estimated to be between PM(1423) and PM(1448), i.e. 2-5 x 10^-4 atm'
    value: 1448.0
    unit: K
    quantity_kind: temperature
    locator: Section 3.2 and Fig. 5 caption
    extraction_status: verified
  - text: '[C004-011] SrW_stable_pO2_window_at_1473K: SrW is stable between PO2 = 10-4.7 and 10-2.7 atm at 1473 K'
    value: null
    unit: null
    quantity_kind: null
    locator: Section 1, Fig. 2
    extraction_status: verified
  - text: '[C004-012] literature_Ms_RT_SrW: The value of magnetization of SrW at room temperature (RT) (77-81 A m2/kg 5-7)) is 10 % higher than that of M-type strontium ferrite'
    value: null
    unit: null
    quantity_kind: null
    locator: Section 1
    extraction_status: verified
  - text: '[C004-013] literature_magnetic_anisotropy_RT_SrW_low: The magnetic anisotropy of SrW at RT (1.30-1.55 MA/m 5-7)) is large and comparable to that of SrM (1.48 MA/m)'
    value: null
    unit: null
    quantity_kind: null
    locator: Section 1
    extraction_status: verified
  license: CC BY 4.0
- lit_id: L05
  citation: Islam R., Madsen S.P., Christensen M. Enhancing magnetocrystalline anisotropy in W-type SrFe18O27 hexaferrite via tailored substitutions. Acta Mater. 288 (2025) 120828
  doi: 10.1016/j.actamat.2025.120828
  year: 2025
  path: 06_literature/L05_Islam2025
  access: full_text
  role: null
  claims:
  - text: '[L05-001] U_eff_Fe3d: yielding a value of approximately U ~ 3 eV ... a Hubbard Ueff of 3 eV was applied specifically for Fe-3d orbitals'
    value: 3.0
    unit: eV
    quantity_kind: energy
    locator: Section 2 Computational details
    extraction_status: verified
  - text: '[L05-002] plane_wave_cutoff: a plane-wave basis set with a cutoff energy of 600 eV was employed'
    value: 600.0
    unit: eV
    quantity_kind: energy
    locator: Section 2
    extraction_status: verified
  - text: '[L05-003] SCF_energy_threshold: total energy threshold of 10-6 eV ... A more stringent threshold of 10-8 eV was also tested'
    value: 1.0e-06
    unit: eV
    quantity_kind: energy
    locator: Section 2
    extraction_status: verified
  - text: '[L05-004] DFT_settings_summary: the U parameter was estimated ... k-point mesh of 5 x 5 x 1 ... denser k-point mesh of 12 x 12 x 2 was utilized to ensure well-converged values for the MAE'
    value: null
    unit: null
    quantity_kind: null
    locator: Section 2
    extraction_status: verified
  - text: '[L05-005] lattice_a_DFT_relaxed: SrW  a 5.877  b 5.877  c 32.842  V 982.59'
    value: 5.877
    unit: angstrom
    quantity_kind: length
    locator: Table 1 (calculated optimised lattice parameters), p. 3
    extraction_status: verified
  - text: '[L05-006] lattice_c_DFT_relaxed: SrW  a 5.877  b 5.877  c 32.842  V 982.59'
    value: 32.842
    unit: angstrom
    quantity_kind: length
    locator: Table 1, p. 3
    extraction_status: verified
  - text: '[L05-007] cell_volume_DFT_relaxed: SrW  ...  V 982.59'
    value: null
    unit: null
    quantity_kind: null
    locator: Table 1, p. 3
    extraction_status: verified
  - text: '[L05-008] lattice_a_DFT_relaxed: SrKW  a 5.875  b 5.875  c 32.875  V 982.59'
    value: 5.875
    unit: angstrom
    quantity_kind: length
    locator: Table 1 (calculated optimised lattice parameters), p. 3
    extraction_status: verified
  - text: '[L05-009] lattice_c_DFT_relaxed: SrKW  a 5.875  b 5.875  c 32.875  V 982.59'
    value: 32.875
    unit: angstrom
    quantity_kind: length
    locator: Table 1, p. 3
    extraction_status: verified
  - text: '[L05-010] cell_volume_DFT_relaxed: SrKW  ...  V 982.59'
    value: null
    unit: null
    quantity_kind: null
    locator: Table 1, p. 3
    extraction_status: verified
  - text: '[L05-011] lattice_a_DFT_relaxed: SrCaW  a 5.875  b 5.875  c 32.762  V 979.34'
    value: 5.875
    unit: angstrom
    quantity_kind: length
    locator: Table 1 (calculated optimised lattice parameters), p. 3
    extraction_status: verified
  - text: '[L05-012] lattice_c_DFT_relaxed: SrCaW  a 5.875  b 5.875  c 32.762  V 979.34'
    value: 32.762
    unit: angstrom
    quantity_kind: length
    locator: Table 1, p. 3
    extraction_status: verified
  - text: '[L05-013] cell_volume_DFT_relaxed: SrCaW  ...  V 979.34'
    value: null
    unit: null
    quantity_kind: null
    locator: Table 1, p. 3
    extraction_status: verified
  - text: '[L05-014] lattice_a_DFT_relaxed: SrBaW  a 5.885  b 5.885  c 32.918  V 987.26'
    value: 5.885
    unit: angstrom
    quantity_kind: length
    locator: Table 1 (calculated optimised lattice parameters), p. 3
    extraction_status: verified
  - text: '[L05-015] lattice_c_DFT_relaxed: SrBaW  a 5.885  b 5.885  c 32.918  V 987.26'
    value: 32.918
    unit: angstrom
    quantity_kind: length
    locator: Table 1, p. 3
    extraction_status: verified
  - text: '[L05-016] cell_volume_DFT_relaxed: SrBaW  ...  V 987.26'
    value: null
    unit: null
    quantity_kind: null
    locator: Table 1, p. 3
    extraction_status: verified
  - text: '[L05-017] lattice_a_DFT_relaxed: SrLaW  a 5.880  b 5.880  c 32.753  V 980.63'
    value: 5.88
    unit: angstrom
    quantity_kind: length
    locator: Table 1 (calculated optimised lattice parameters), p. 3
    extraction_status: verified
  - text: '[L05-018] lattice_c_DFT_relaxed: SrLaW  a 5.880  b 5.880  c 32.753  V 980.63'
    value: 32.753
    unit: angstrom
    quantity_kind: length
    locator: Table 1, p. 3
    extraction_status: verified
  - text: '[L05-019] cell_volume_DFT_relaxed: SrLaW  ...  V 980.63'
    value: null
    unit: null
    quantity_kind: null
    locator: Table 1, p. 3
    extraction_status: verified
  - text: '[L05-020] formation_enthalpy_GGA: SrW ... Hf -2.815 (-2.208)'
    value: null
    unit: null
    quantity_kind: null
    locator: Table 1
    extraction_status: verified
  - text: '[L05-021] decomposition_energy_vs_SrM_plus_2Fe3O4_GGAU: SrW ... Edec -0.035 (-8.511)  [GGA (GGA+U)]'
    value: null
    unit: null
    quantity_kind: null
    locator: Table 1
    extraction_status: verified
  - text: '[L05-022] decomposition_energy_vs_SrM_plus_2Fe3O4_GGA: SrW ... Edec -0.035'
    value: null
    unit: null
    quantity_kind: null
    locator: Table 1
    extraction_status: verified
  - text: '[L05-023] Fe_spin_moment_W1_4e: Fe(4e)  ms = -3.950  ml = -0.017  [SrW]'
    value: null
    unit: null
    quantity_kind: null
    locator: Table 2 (calculated average total spin ms and orbital ml moments), p. 5
    extraction_status: verified
  - text: '[L05-024] Fe_orbital_moment_W1_4e: Fe(4e)  ms = -3.950  ml = -0.017  [SrW]'
    value: null
    unit: null
    quantity_kind: null
    locator: Table 2, p. 5
    extraction_status: verified
  - text: '[L05-025] Fe_spin_moment_W2_4f1: Fe(4f1)  ms = -3.952  ml = -0.017  [SrW]'
    value: null
    unit: null
    quantity_kind: null
    locator: Table 2 (calculated average total spin ms and orbital ml moments), p. 5
    extraction_status: verified
  - text: '[L05-026] Fe_orbital_moment_W2_4f1: Fe(4f1)  ms = -3.952  ml = -0.017  [SrW]'
    value: null
    unit: null
    quantity_kind: null
    locator: Table 2, p. 5
    extraction_status: verified
  - text: '[L05-027] Fe_spin_moment_W3_6g: Fe(6g)  ms = 3.859  ml = 0.025  [SrW]'
    value: null
    unit: null
    quantity_kind: null
    locator: Table 2 (calculated average total spin ms and orbital ml moments), p. 5
    extraction_status: verified
  - text: '[L05-028] Fe_orbital_moment_W3_6g: Fe(6g)  ms = 3.859  ml = 0.025  [SrW]'
    value: null
    unit: null
    quantity_kind: null
    locator: Table 2, p. 5
    extraction_status: verified
  - text: '[L05-029] Fe_spin_moment_W4_4f2: Fe(4f2)  ms = 4.013  ml = 0.025  [SrW]'
    value: null
    unit: null
    quantity_kind: null
    locator: Table 2 (calculated average total spin ms and orbital ml moments), p. 5
    extraction_status: verified
  - text: '[L05-030] Fe_orbital_moment_W4_4f2: Fe(4f2)  ms = 4.013  ml = 0.025  [SrW]'
    value: null
    unit: null
    quantity_kind: null
    locator: Table 2, p. 5
    extraction_status: verified
  - text: '[L05-031] Fe_spin_moment_W5_12k: Fe(12k)  ms = 4.104  ml = 0.016  [SrW]'
    value: null
    unit: null
    quantity_kind: null
    locator: Table 2 (calculated average total spin ms and orbital ml moments), p. 5
    extraction_status: verified
  - text: '[L05-032] Fe_orbital_moment_W5_12k: Fe(12k)  ms = 4.104  ml = 0.016  [SrW]'
    value: null
    unit: null
    quantity_kind: null
    locator: Table 2, p. 5
    extraction_status: verified
  - text: '[L05-033] Fe_spin_moment_W6_4f3: Fe(4f3)  ms = -3.984  ml = -0.014  [SrW]'
    value: null
    unit: null
    quantity_kind: null
    locator: Table 2 (calculated average total spin ms and orbital ml moments), p. 5
    extraction_status: verified
  - text: '[L05-034] Fe_orbital_moment_W6_4f3: Fe(4f3)  ms = -3.984  ml = -0.014  [SrW]'
    value: null
    unit: null
    quantity_kind: null
    locator: Table 2, p. 5
    extraction_status: verified
  - text: '[L05-035] Fe_spin_moment_W7_2d: Fe(2d)  ms = 3.986  ml = 0.016  [SrW]'
    value: null
    unit: null
    quantity_kind: null
    locator: Table 2 (calculated average total spin ms and orbital ml moments), p. 5
    extraction_status: verified
  - text: '[L05-036] Fe_orbital_moment_W7_2d: Fe(2d)  ms = 3.986  ml = 0.016  [SrW]'
    value: null
    unit: null
    quantity_kind: null
    locator: Table 2, p. 5
    extraction_status: verified
  - text: '[L05-037] Fe_spin_moment_W1_4e: Fe(4e)  ms = -3.948  ml = -0.016  [SrKW]'
    value: null
    unit: null
    quantity_kind: null
    locator: Table 2 (calculated average total spin ms and orbital ml moments), p. 5
    extraction_status: verified
  - text: '[L05-038] Fe_orbital_moment_W1_4e: Fe(4e)  ms = -3.948  ml = -0.016  [SrKW]'
    value: null
    unit: null
    quantity_kind: null
    locator: Table 2, p. 5
    extraction_status: verified
  - text: '[L05-039] Fe_spin_moment_W2_4f1: Fe(4f1)  ms = -3.946  ml = -0.017  [SrKW]'
    value: null
    unit: null
    quantity_kind: null
    locator: Table 2 (calculated average total spin ms and orbital ml moments), p. 5
    extraction_status: verified
  - text: '[L05-040] Fe_orbital_moment_W2_4f1: Fe(4f1)  ms = -3.946  ml = -0.017  [SrKW]'
    value: null
    unit: null
    quantity_kind: null
    locator: Table 2, p. 5
    extraction_status: verified
  - text: '[L05-041] Fe_spin_moment_W3_6g: Fe(6g)  ms = 3.878  ml = 0.026  [SrKW]'
    value: null
    unit: null
    quantity_kind: null
    locator: Table 2 (calculated average total spin ms and orbital ml moments), p. 5
    extraction_status: verified
  - text: '[L05-042] Fe_orbital_moment_W3_6g: Fe(6g)  ms = 3.878  ml = 0.026  [SrKW]'
    value: null
    unit: null
    quantity_kind: null
    locator: Table 2, p. 5
    extraction_status: verified
  - text: '[L05-043] Fe_spin_moment_W4_4f2: Fe(4f2)  ms = 4.067  ml = 0.021  [SrKW]'
    value: null
    unit: null
    quantity_kind: null
    locator: Table 2 (calculated average total spin ms and orbital ml moments), p. 5
    extraction_status: verified
  - text: '[L05-044] Fe_orbital_moment_W4_4f2: Fe(4f2)  ms = 4.067  ml = 0.021  [SrKW]'
    value: null
    unit: null
    quantity_kind: null
    locator: Table 2, p. 5
    extraction_status: verified
  - text: '[L05-045] Fe_spin_moment_W5_12k: Fe(12k)  ms = 4.092  ml = 0.016  [SrKW]'
    value: null
    unit: null
    quantity_kind: null
    locator: Table 2 (calculated average total spin ms and orbital ml moments), p. 5
    extraction_status: verified
  - text: '[L05-046] Fe_orbital_moment_W5_12k: Fe(12k)  ms = 4.092  ml = 0.016  [SrKW]'
    value: null
    unit: null
    quantity_kind: null
    locator: Table 2, p. 5
    extraction_status: verified
  - text: '[L05-047] Fe_spin_moment_W6_4f3: Fe(4f3)  ms = -3.968  ml = -0.014  [SrKW]'
    value: null
    unit: null
    quantity_kind: null
    locator: Table 2 (calculated average total spin ms and orbital ml moments), p. 5
    extraction_status: verified
  - text: '[L05-048] Fe_orbital_moment_W6_4f3: Fe(4f3)  ms = -3.968  ml = -0.014  [SrKW]'
    value: null
    unit: null
    quantity_kind: null
    locator: Table 2, p. 5
    extraction_status: verified
  - text: '[L05-049] Fe_spin_moment_W7_2d: Fe(2d)  ms = 3.943  ml = 0.016  [SrKW]'
    value: null
    unit: null
    quantity_kind: null
    locator: Table 2 (calculated average total spin ms and orbital ml moments), p. 5
    extraction_status: verified
  - text: '[L05-050] Fe_orbital_moment_W7_2d: Fe(2d)  ms = 3.943  ml = 0.016  [SrKW]'
    value: null
    unit: null
    quantity_kind: null
    locator: Table 2, p. 5
    extraction_status: verified
  - text: '[L05-051] Fe_spin_moment_W1_4e: Fe(4e)  ms = -3.944  ml = -0.017  [SrCaW]'
    value: null
    unit: null
    quantity_kind: null
    locator: Table 2 (calculated average total spin ms and orbital ml moments), p. 5
    extraction_status: verified
  - text: '[L05-052] Fe_orbital_moment_W1_4e: Fe(4e)  ms = -3.944  ml = -0.017  [SrCaW]'
    value: null
    unit: null
    quantity_kind: null
    locator: Table 2, p. 5
    extraction_status: verified
  - text: '[L05-053] Fe_spin_moment_W2_4f1: Fe(4f1)  ms = -3.944  ml = -0.017  [SrCaW]'
    value: null
    unit: null
    quantity_kind: null
    locator: Table 2 (calculated average total spin ms and orbital ml moments), p. 5
    extraction_status: verified
  - text: '[L05-054] Fe_orbital_moment_W2_4f1: Fe(4f1)  ms = -3.944  ml = -0.017  [SrCaW]'
    value: null
    unit: null
    quantity_kind: null
    locator: Table 2, p. 5
    extraction_status: verified
  - text: '[L05-055] Fe_spin_moment_W3_6g: Fe(6g)  ms = 3.811  ml = 0.027  [SrCaW]'
    value: null
    unit: null
    quantity_kind: null
    locator: Table 2 (calculated average total spin ms and orbital ml moments), p. 5
    extraction_status: verified
  - text: '[L05-056] Fe_orbital_moment_W3_6g: Fe(6g)  ms = 3.811  ml = 0.027  [SrCaW]'
    value: null
    unit: null
    quantity_kind: null
    locator: Table 2, p. 5
    extraction_status: verified
  - text: '[L05-057] Fe_spin_moment_W4_4f2: Fe(4f2)  ms = 4.068  ml = 0.024  [SrCaW]'
    value: null
    unit: null
    quantity_kind: null
    locator: Table 2 (calculated average total spin ms and orbital ml moments), p. 5
    extraction_status: verified
  - text: '[L05-058] Fe_orbital_moment_W4_4f2: Fe(4f2)  ms = 4.068  ml = 0.024  [SrCaW]'
    value: null
    unit: null
    quantity_kind: null
    locator: Table 2, p. 5
    extraction_status: verified
  - text: '[L05-059] Fe_spin_moment_W5_12k: Fe(12k)  ms = 4.103  ml = 0.016  [SrCaW]'
    value: null
    unit: null
    quantity_kind: null
    locator: Table 2 (calculated average total spin ms and orbital ml moments), p. 5
    extraction_status: verified
  - text: '[L05-060] Fe_orbital_moment_W5_12k: Fe(12k)  ms = 4.103  ml = 0.016  [SrCaW]'
    value: null
    unit: null
    quantity_kind: null
    locator: Table 2, p. 5
    extraction_status: verified
  - text: '[L05-061] Fe_spin_moment_W6_4f3: Fe(4f3)  ms = -3.979  ml = -0.015  [SrCaW]'
    value: null
    unit: null
    quantity_kind: null
    locator: Table 2 (calculated average total spin ms and orbital ml moments), p. 5
    extraction_status: verified
  - text: '[L05-062] Fe_orbital_moment_W6_4f3: Fe(4f3)  ms = -3.979  ml = -0.015  [SrCaW]'
    value: null
    unit: null
    quantity_kind: null
    locator: Table 2, p. 5
    extraction_status: verified
  - text: '[L05-063] Fe_spin_moment_W7_2d: Fe(2d)  ms = 3.986  ml = 0.018  [SrCaW]'
    value: null
    unit: null
    quantity_kind: null
    locator: Table 2 (calculated average total spin ms and orbital ml moments), p. 5
    extraction_status: verified
  - text: '[L05-064] Fe_orbital_moment_W7_2d: Fe(2d)  ms = 3.986  ml = 0.018  [SrCaW]'
    value: null
    unit: null
    quantity_kind: null
    locator: Table 2, p. 5
    extraction_status: verified
  - text: '[L05-065] Fe_spin_moment_W1_4e: Fe(4e)  ms = -3.947  ml = -0.017  [SrBaW]'
    value: null
    unit: null
    quantity_kind: null
    locator: Table 2 (calculated average total spin ms and orbital ml moments), p. 5
    extraction_status: verified
  - text: '[L05-066] Fe_orbital_moment_W1_4e: Fe(4e)  ms = -3.947  ml = -0.017  [SrBaW]'
    value: null
    unit: null
    quantity_kind: null
    locator: Table 2, p. 5
    extraction_status: verified
  - text: '[L05-067] Fe_spin_moment_W2_4f1: Fe(4f1)  ms = -3.946  ml = -0.017  [SrBaW]'
    value: null
    unit: null
    quantity_kind: null
    locator: Table 2 (calculated average total spin ms and orbital ml moments), p. 5
    extraction_status: verified
  - text: '[L05-068] Fe_orbital_moment_W2_4f1: Fe(4f1)  ms = -3.946  ml = -0.017  [SrBaW]'
    value: null
    unit: null
    quantity_kind: null
    locator: Table 2, p. 5
    extraction_status: verified
  - text: '[L05-069] Fe_spin_moment_W3_6g: Fe(6g)  ms = 3.818  ml = 0.028  [SrBaW]'
    value: null
    unit: null
    quantity_kind: null
    locator: Table 2 (calculated average total spin ms and orbital ml moments), p. 5
    extraction_status: verified
  - text: '[L05-070] Fe_orbital_moment_W3_6g: Fe(6g)  ms = 3.818  ml = 0.028  [SrBaW]'
    value: null
    unit: null
    quantity_kind: null
    locator: Table 2, p. 5
    extraction_status: verified
  - text: '[L05-071] Fe_spin_moment_W4_4f2: Fe(4f2)  ms = 4.067  ml = 0.022  [SrBaW]'
    value: null
    unit: null
    quantity_kind: null
    locator: Table 2 (calculated average total spin ms and orbital ml moments), p. 5
    extraction_status: verified
  - text: '[L05-072] Fe_orbital_moment_W4_4f2: Fe(4f2)  ms = 4.067  ml = 0.022  [SrBaW]'
    value: null
    unit: null
    quantity_kind: null
    locator: Table 2, p. 5
    extraction_status: verified
  - text: '[L05-073] Fe_spin_moment_W5_12k: Fe(12k)  ms = 4.102  ml = 0.016  [SrBaW]'
    value: null
    unit: null
    quantity_kind: null
    locator: Table 2 (calculated average total spin ms and orbital ml moments), p. 5
    extraction_status: verified
  - text: '[L05-074] Fe_orbital_moment_W5_12k: Fe(12k)  ms = 4.102  ml = 0.016  [SrBaW]'
    value: null
    unit: null
    quantity_kind: null
    locator: Table 2, p. 5
    extraction_status: verified
  - text: '[L05-075] Fe_spin_moment_W6_4f3: Fe(4f3)  ms = -3.989  ml = -0.015  [SrBaW]'
    value: null
    unit: null
    quantity_kind: null
    locator: Table 2 (calculated average total spin ms and orbital ml moments), p. 5
    extraction_status: verified
  - text: '[L05-076] Fe_orbital_moment_W6_4f3: Fe(4f3)  ms = -3.989  ml = -0.015  [SrBaW]'
    value: null
    unit: null
    quantity_kind: null
    locator: Table 2, p. 5
    extraction_status: verified
  - text: '[L05-077] Fe_spin_moment_W7_2d: Fe(2d)  ms = 3.986  ml = 0.019  [SrBaW]'
    value: null
    unit: null
    quantity_kind: null
    locator: Table 2 (calculated average total spin ms and orbital ml moments), p. 5
    extraction_status: verified
  - text: '[L05-078] Fe_orbital_moment_W7_2d: Fe(2d)  ms = 3.986  ml = 0.019  [SrBaW]'
    value: null
    unit: null
    quantity_kind: null
    locator: Table 2, p. 5
    extraction_status: verified
  - text: '[L05-079] Fe_spin_moment_W1_4e: Fe(4e)  ms = -3.947  ml = -0.017  [SrLaW]'
    value: null
    unit: null
    quantity_kind: null
    locator: Table 2 (calculated average total spin ms and orbital ml moments), p. 5
    extraction_status: verified
  - text: '[L05-080] Fe_orbital_moment_W1_4e: Fe(4e)  ms = -3.947  ml = -0.017  [SrLaW]'
    value: null
    unit: null
    quantity_kind: null
    locator: Table 2, p. 5
    extraction_status: verified
  - text: '[L05-081] Fe_spin_moment_W2_4f1: Fe(4f1)  ms = -3.951  ml = -0.017  [SrLaW]'
    value: null
    unit: null
    quantity_kind: null
    locator: Table 2 (calculated average total spin ms and orbital ml moments), p. 5
    extraction_status: verified
  - text: '[L05-082] Fe_orbital_moment_W2_4f1: Fe(4f1)  ms = -3.951  ml = -0.017  [SrLaW]'
    value: null
    unit: null
    quantity_kind: null
    locator: Table 2, p. 5
    extraction_status: verified
  - text: '[L05-083] Fe_spin_moment_W3_6g: Fe(6g)  ms = 3.793  ml = 0.034  [SrLaW]'
    value: null
    unit: null
    quantity_kind: null
    locator: Table 2 (calculated average total spin ms and orbital ml moments), p. 5
    extraction_status: verified
  - text: '[L05-084] Fe_orbital_moment_W3_6g: Fe(6g)  ms = 3.793  ml = 0.034  [SrLaW]'
    value: null
    unit: null
    quantity_kind: null
    locator: Table 2, p. 5
    extraction_status: verified
  - text: '[L05-085] Fe_spin_moment_W4_4f2: Fe(4f2)  ms = 4.041  ml = 0.034  [SrLaW]'
    value: null
    unit: null
    quantity_kind: null
    locator: Table 2 (calculated average total spin ms and orbital ml moments), p. 5
    extraction_status: verified
  - text: '[L05-086] Fe_orbital_moment_W4_4f2: Fe(4f2)  ms = 4.041  ml = 0.034  [SrLaW]'
    value: null
    unit: null
    quantity_kind: null
    locator: Table 2, p. 5
    extraction_status: verified
  - text: '[L05-087] Fe_spin_moment_W5_12k: Fe(12k)  ms = 4.089  ml = 0.017  [SrLaW]'
    value: null
    unit: null
    quantity_kind: null
    locator: Table 2 (calculated average total spin ms and orbital ml moments), p. 5
    extraction_status: verified
  - text: '[L05-088] Fe_orbital_moment_W5_12k: Fe(12k)  ms = 4.089  ml = 0.017  [SrLaW]'
    value: null
    unit: null
    quantity_kind: null
    locator: Table 2, p. 5
    extraction_status: verified
  - text: '[L05-089] Fe_spin_moment_W6_4f3: Fe(4f3)  ms = -3.999  ml = -0.015  [SrLaW]'
    value: null
    unit: null
    quantity_kind: null
    locator: Table 2 (calculated average total spin ms and orbital ml moments), p. 5
    extraction_status: verified
  - text: '[L05-090] Fe_orbital_moment_W6_4f3: Fe(4f3)  ms = -3.999  ml = -0.015  [SrLaW]'
    value: null
    unit: null
    quantity_kind: null
    locator: Table 2, p. 5
    extraction_status: verified
  - text: '[L05-091] Fe_spin_moment_W7_2d: Fe(2d)  ms = 3.982  ml = 0.019  [SrLaW]'
    value: null
    unit: null
    quantity_kind: null
    locator: Table 2 (calculated average total spin ms and orbital ml moments), p. 5
    extraction_status: verified
  - text: '[L05-092] Fe_orbital_moment_W7_2d: Fe(2d)  ms = 3.982  ml = 0.019  [SrLaW]'
    value: null
    unit: null
    quantity_kind: null
    locator: Table 2, p. 5
    extraction_status: verified
  - text: '[L05-093] total_spin_moment_per_cell: m_tot/u.c. 54.991 (ml 0.303); mu0Ms 0.652 T'
    value: null
    unit: null
    quantity_kind: null
    locator: Table 2, row m_tot/u.c.
    extraction_status: verified
  - text: '[L05-094] mu0Ms_DFT: mu0Ms (T) 0.652'
    value: null
    unit: null
    quantity_kind: null
    locator: Table 2, row mu0Ms (T)
    extraction_status: verified
  - text: '[L05-095] total_spin_moment_per_cell: m_tot/u.c. 55.389 (ml 0.307); mu0Ms 0.657 T'
    value: null
    unit: null
    quantity_kind: null
    locator: Table 2, row m_tot/u.c.
    extraction_status: verified
  - text: '[L05-096] mu0Ms_DFT: mu0Ms (T) 0.657'
    value: null
    unit: null
    quantity_kind: null
    locator: Table 2, row mu0Ms (T)
    extraction_status: verified
  - text: '[L05-097] total_spin_moment_per_cell: m_tot/u.c. 54.990 (ml 0.324); mu0Ms 0.655 T'
    value: null
    unit: null
    quantity_kind: null
    locator: Table 2, row m_tot/u.c.
    extraction_status: verified
  - text: '[L05-098] mu0Ms_DFT: mu0Ms (T) 0.655'
    value: null
    unit: null
    quantity_kind: null
    locator: Table 2, row mu0Ms (T)
    extraction_status: verified
  - text: '[L05-099] total_spin_moment_per_cell: m_tot/u.c. 54.964 (ml 0.322); mu0Ms 0.649 T'
    value: null
    unit: null
    quantity_kind: null
    locator: Table 2, row m_tot/u.c.
    extraction_status: verified
  - text: '[L05-100] mu0Ms_DFT: mu0Ms (T) 0.649'
    value: null
    unit: null
    quantity_kind: null
    locator: Table 2, row mu0Ms (T)
    extraction_status: verified
  - text: '[L05-101] total_spin_moment_per_cell: m_tot/u.c. 54.050 (ml 0.410); mu0Ms 0.643 T'
    value: null
    unit: null
    quantity_kind: null
    locator: Table 2, row m_tot/u.c.
    extraction_status: verified
  - text: '[L05-102] mu0Ms_DFT: mu0Ms (T) 0.643'
    value: null
    unit: null
    quantity_kind: null
    locator: Table 2, row mu0Ms (T)
    extraction_status: verified
  - text: '[L05-103] Ku_uniaxial_MAE_constant: Ku (This work) 0.148 MJ/m3  [SrW]'
    value: null
    unit: null
    quantity_kind: null
    locator: Table 3 (calculated MAE constant Ku ...), p. 6; Fig. 4
    extraction_status: verified
  - text: '[L05-104] mu0Ha_anisotropy_field_DFT: mu0Ha (T) 0.569  [SrW]'
    value: 0.569
    unit: T
    quantity_kind: mu0H
    locator: Table 3, row mu0Ha (T)
    extraction_status: verified
  - text: '[L05-105] hardness_parameter_kappa: kappa 0.661  [SrW]'
    value: 0.661
    unit: '1'
    quantity_kind: dimensionless
    locator: Table 3, row kappa
    extraction_status: verified
  - text: '[L05-106] Ku_uniaxial_MAE_constant: Ku (This work) 0.244 MJ/m3  [SrKW]'
    value: null
    unit: null
    quantity_kind: null
    locator: Table 3 (calculated MAE constant Ku ...), p. 6; Fig. 4
    extraction_status: verified
  - text: '[L05-107] mu0Ha_anisotropy_field_DFT: mu0Ha (T) 0.932  [SrKW]'
    value: 0.932
    unit: T
    quantity_kind: mu0H
    locator: Table 3, row mu0Ha (T)
    extraction_status: verified
  - text: '[L05-108] hardness_parameter_kappa: kappa 0.842  [SrKW]'
    value: 0.842
    unit: '1'
    quantity_kind: dimensionless
    locator: Table 3, row kappa
    extraction_status: verified
  - text: '[L05-109] Ku_uniaxial_MAE_constant: Ku (This work) 0.326 MJ/m3  [SrCaW]'
    value: null
    unit: null
    quantity_kind: null
    locator: Table 3 (calculated MAE constant Ku ...), p. 6; Fig. 4
    extraction_status: verified
  - text: '[L05-110] mu0Ha_anisotropy_field_DFT: mu0Ha (T) 1.254  [SrCaW]'
    value: 1.254
    unit: T
    quantity_kind: mu0H
    locator: Table 3, row mu0Ha (T)
    extraction_status: verified
  - text: '[L05-111] hardness_parameter_kappa: kappa 0.978  [SrCaW]'
    value: 0.978
    unit: '1'
    quantity_kind: dimensionless
    locator: Table 3, row kappa
    extraction_status: verified
  - text: '[L05-112] Ku_uniaxial_MAE_constant: Ku (This work) 0.301 MJ/m3  [SrBaW]'
    value: null
    unit: null
    quantity_kind: null
    locator: Table 3 (calculated MAE constant Ku ...), p. 6; Fig. 4
    extraction_status: verified
  - text: '[L05-113] mu0Ha_anisotropy_field_DFT: mu0Ha (T) 1.167  [SrBaW]'
    value: 1.167
    unit: T
    quantity_kind: mu0H
    locator: Table 3, row mu0Ha (T)
    extraction_status: verified
  - text: '[L05-114] hardness_parameter_kappa: kappa 0.948  [SrBaW]'
    value: 0.948
    unit: '1'
    quantity_kind: dimensionless
    locator: Table 3, row kappa
    extraction_status: verified
  - text: '[L05-115] Ku_uniaxial_MAE_constant: Ku (This work) 0.582 MJ/m3  [SrLaW]'
    value: null
    unit: null
    quantity_kind: null
    locator: Table 3 (calculated MAE constant Ku ...), p. 6; Fig. 4
    extraction_status: verified
  - text: '[L05-116] mu0Ha_anisotropy_field_DFT: mu0Ha (T) 2.276  [SrLaW]'
    value: 2.276
    unit: T
    quantity_kind: mu0H
    locator: Table 3, row mu0Ha (T)
    extraction_status: verified
  - text: '[L05-117] hardness_parameter_kappa: kappa 1.331  [SrLaW]'
    value: 1.331
    unit: '1'
    quantity_kind: dimensionless
    locator: Table 3, row kappa
    extraction_status: verified
  - text: '[L05-118] MAE_site_resolved: in the pure SrW, the MAE contribution is primarily governed by the Fe(6g), Fe(4f2), Fe(12k), and Fe(2d) site with small contributions from Fe(4e), Fe(4f1), and Fe(4f3).'
    value: null
    unit: null
    quantity_kind: null
    locator: Fig. 5; Fig. 6 (d-orbital resolved); Fig. 7 (PDOS)
    extraction_status: verified
  - text: '[L05-119] exchange_J_not_computed: Nonetheless, to fully understand the magnetic interactions in these systems, further calculations of the exchange coupling parameters are required'
    value: null
    unit: null
    quantity_kind: null
    locator: Conclusion, last sentence
    extraction_status: verified
  - text: '[L05-120] Ku_experimental_300K_cited: which is roughly half of the experimental value of 0.344 MJ/m3 obtained at room temperature [65]'
    value: null
    unit: null
    quantity_kind: null
    locator: Section 3.4 and Table 3 footnote a (Ref. [65])
    extraction_status: verified
  - text: '[L05-121] m_tot_experimental_cited: mtot/u.c. (Expt.) 56.60 [Ref. 65]'
    value: null
    unit: null
    quantity_kind: null
    locator: Table 2, last row (Expt.), footnote a (Ref. [65])
    extraction_status: verified
  license: CC BY 4.0
- lit_id: L11
  citation: He S., Liu R., Liu X., Ye X., Wang L., Shen B. Influences of divalent ion substitution on the magnetic and dielectric properties of W-type barium ferrite. Chin. Phys. B 33 (2024) 066801
  doi: 10.1088/1674-1056/ad39d5
  year: 2024
  path: 06_literature/L11_He2024
  access: full_text
  role: null
  claims:
  - text: '[L11-001] Ms_RT: Fe  Ms = 95.34 emu/g  Hcj = 375 Oe  Ha = 13739.57 Oe'
    value: null
    unit: null
    quantity_kind: null
    locator: Table 2 (room temperature magnetic parameters), p. 066801-5; Fig. 5(b)-(f)
    extraction_status: verified
  - text: '[L11-002] Hcj_RT: Fe  Hcj = 375 Oe'
    value: 375.0
    unit: Oe
    quantity_kind: H_field
    locator: Table 2, p. 066801-5
    extraction_status: verified
  - text: '[L11-003] Ha_anisotropy_field_RT: Fe  Ha = 13739.57 Oe'
    value: 13739.57
    unit: Oe
    quantity_kind: H_field
    locator: Table 2, p. 066801-5; Eq. (3)
    extraction_status: verified
  - text: '[L11-004] Ms_RT: Co  Ms = 74.90 emu/g  Hcj = 71 Oe  Ha = 10750.90 Oe'
    value: null
    unit: null
    quantity_kind: null
    locator: Table 2 (room temperature magnetic parameters), p. 066801-5; Fig. 5(b)-(f)
    extraction_status: verified
  - text: '[L11-005] Hcj_RT: Co  Hcj = 71 Oe'
    value: 71.0
    unit: Oe
    quantity_kind: H_field
    locator: Table 2, p. 066801-5
    extraction_status: verified
  - text: '[L11-006] Ha_anisotropy_field_RT: Co  Ha = 10750.90 Oe'
    value: 10750.9
    unit: Oe
    quantity_kind: H_field
    locator: Table 2, p. 066801-5; Eq. (3)
    extraction_status: verified
  - text: '[L11-007] Ms_RT: Ni  Ms = 69.49 emu/g  Hcj = 457 Oe  Ha = 10700.60 Oe'
    value: null
    unit: null
    quantity_kind: null
    locator: Table 2 (room temperature magnetic parameters), p. 066801-5; Fig. 5(b)-(f)
    extraction_status: verified
  - text: '[L11-008] Hcj_RT: Ni  Hcj = 457 Oe'
    value: 457.0
    unit: Oe
    quantity_kind: H_field
    locator: Table 2, p. 066801-5
    extraction_status: verified
  - text: '[L11-009] Ha_anisotropy_field_RT: Ni  Ha = 10700.60 Oe'
    value: 10700.6
    unit: Oe
    quantity_kind: H_field
    locator: Table 2, p. 066801-5; Eq. (3)
    extraction_status: verified
  - text: '[L11-010] Ms_RT: Zn  Ms = 72.90 emu/g  Hcj = 439 Oe  Ha = 12206.23 Oe'
    value: null
    unit: null
    quantity_kind: null
    locator: Table 2 (room temperature magnetic parameters), p. 066801-5; Fig. 5(b)-(f)
    extraction_status: verified
  - text: '[L11-011] Hcj_RT: Zn  Hcj = 439 Oe'
    value: 439.0
    unit: Oe
    quantity_kind: H_field
    locator: Table 2, p. 066801-5
    extraction_status: verified
  - text: '[L11-012] Ha_anisotropy_field_RT: Zn  Ha = 12206.23 Oe'
    value: 12206.23
    unit: Oe
    quantity_kind: H_field
    locator: Table 2, p. 066801-5; Eq. (3)
    extraction_status: verified
  - text: '[L11-013] Ms_RT: Mn  Ms = 47.77 emu/g  Hcj = 429 Oe  Ha = 11301.48 Oe'
    value: null
    unit: null
    quantity_kind: null
    locator: Table 2 (room temperature magnetic parameters), p. 066801-5; Fig. 5(b)-(f)
    extraction_status: verified
  - text: '[L11-014] Hcj_RT: Mn  Hcj = 429 Oe'
    value: 429.0
    unit: Oe
    quantity_kind: H_field
    locator: Table 2, p. 066801-5
    extraction_status: verified
  - text: '[L11-015] Ha_anisotropy_field_RT: Mn  Ha = 11301.48 Oe'
    value: 11301.48
    unit: Oe
    quantity_kind: H_field
    locator: Table 2, p. 066801-5; Eq. (3)
    extraction_status: verified
  - text: '[L11-016] assumed_dopant_moments: the magnetic moments of the dopant ions Ni2+, Co2+, and Mn2+ (3.0 muB, 4.0 muB, and 2.7 muB, respectively) are smaller than Fe3+ ions (5 muB)'
    value: null
    unit: null
    quantity_kind: null
    locator: Section 3.4
    extraction_status: verified
  - text: '[L11-017] dielectric_permittivity_and_loss_vs_f: the dielectric constant and dielectric loss decrease accompanying the frequency range from 100 Hz to 1 MHz. Above 1 MHz, the dielectric permittivity
      almost remains unchanged.'
    value: null
    unit: null
    quantity_kind: null
    locator: Fig. 6 (a) epsilon' and (b) dielectric loss
    extraction_status: verified
  license: null
- lit_id: L12
  citation: Zhuravlev V.A. Magnetic Permeability Spectra of Hexaferrites in the Microwave Range. Phys. Met. Metallogr. 100 Suppl. 1 (2005) S79-S81
  doi: null
  year: 2005
  path: 06_literature/L12_Zhuravlev2005
  access: full_text
  role: null
  claims:
  - text: '[L12-001] easy_plane_to_easy_axis_boundary_x_Zn: At x < 1.3, an easy-plane state is realized; at x > 1.3, an easy-axis state is observed.'
    value: 1.3
    unit: '1'
    quantity_kind: dimensionless
    locator: Section 3 Experimental, para 1
    extraction_status: verified
  - text: '[L12-002] mu_spectrum_Co1.2Zn0.8W: Fig. 1. Spectra of the MP of easy-plane hexaferrites.'
    value: null
    unit: null
    quantity_kind: null
    locator: Fig. 1
    extraction_status: verified
  - text: '[L12-003] mu_spectrum_Co0.6Zn1.4W: Fig. 2. Spectra of the MP of easy-axis hexaferrites.'
    value: null
    unit: null
    quantity_kind: null
    locator: Fig. 2
    extraction_status: verified
  - text: '[L12-004] model_independent_grains_ellipsoid: The only parameters that varied when constructing theoretical curves were the damping constant and the value of the anisotropy field H_phi for easy-plane
      hexaferrites.'
    value: null
    unit: null
    quantity_kind: null
    locator: Section 2 Theory, Eqs. (1)-(3), Tables 1-2; Section 4
    extraction_status: verified
  license: null
- lit_id: C057
  citation: LoBue M. et al. Direct calorimetric measurements of isothermal entropy change on single crystal W-type hexaferrites at the spin reorientation transition. J. Appl. Phys. 111 (2012) (arXiv:1210.0997)
  doi: 10.1063/1.3670062
  year: 2012
  path: null
  access: full_text (arXiv)
  role: null
  claims:
  - text: '[C057-001] K1_first_anisotropy_constant_296K: At 296 K one deduces a value of K1 = 8.7 10^4 J m-3 for the first anisotropy constant, in good agreement with literature.'
    value: null
    unit: null
    quantity_kind: null
    locator: Abstract; Section III (p. 6-7)
    extraction_status: verified
