Repository: 6Nightmare9/Hexaferrite

# HexW — модель W-гексаферритов

Приватный рабочий репозиторий: код, литература, исходные измерения, сохранённые расчёты и инструкции. Снимок от 27 октября 2026 года.

**Исследовательская версия 0.2.0. Независимая точность ФМР ≤10% пока не подтверждена.** Теория и результаты обработки измерений сохранены раздельно; эксперимент не переобучает модель автоматически.

## Запуск на другом компьютере

1. Владелец предоставляет коллеге доступ: **Settings → Collaborators → Add people**. Коллега принимает приглашение под своим аккаунтом GitHub.
2.

File: literature_holdout/_original_mixed/records.yaml (part 4 of 25)
meta:
  - text: '[C057-002] spin_reorientation_temperature_range_lo: The spin reorientation transition temperature is estimated to take place between 200 and 220 K.'
    value: 200.0
    unit: K
    quantity_kind: temperature
    locator: Abstract; Introduction
    extraction_status: verified
  - text: '[C057-003] spin_reorientation_temperature_range_hi: between 200 and 220 K ... the transition takes place at about 215 K'
    value: 220.0
    unit: K
    quantity_kind: temperature
    locator: Abstract; Introduction
    extraction_status: verified
  - text: '[C057-004] dMs_dT: we obtain dMs/dT = 802.5 Am-1 (units as printed; per kelvin implied)'
    value: null
    unit: null
    quantity_kind: null
    locator: Section III, after Eq. (3)
    extraction_status: verified
  - text: '[C057-005] max_entropy_change_at_SRT: The maximum entropy change at the reorientation is s = 0.18 JKg-1K-1.'
    value: null
    unit: null
    quantity_kind: null
    locator: Section II, last paragraph before Fig. 3
    extraction_status: verified
  - text: '[C057-006] Anisotropy_vs_T_Fig: K(T) = 0.175 (T - 215) J kg-1'
    value: null
    unit: null
    quantity_kind: null
    locator: 'Fig. 1-3 (Delta s(Ha) curves; inset Fig. 3: K(T))'
    extraction_status: verified
  license: null
- lit_id: C060
  citation: 'Pasko A. et al. Magnetic and structural characterization of nanosized BaCoxZn2-xFe16O27 hexaferrite in the vicinity of spin reorientation transition. J. Phys.: Conf. Ser. 303 (2011) 012045'
  doi: 10.1088/1742-6596/303/1/012045
  year: 2011
  path: null
  access: full_text (arXiv)
  role: null
  claims:
  - text: '[C060-001] spin_reorientation_temperature_x0.8: both spin reorientation (at ~ 55 C) and ferrimagnetic-paramagnetic (at ~ 430 C) transitions are well resolved'
    value: 328.15
    unit: K
    quantity_kind: temperature
    locator: Section 3.3, Fig. 5(a)
    extraction_status: verified
  - text: '[C060-002] Curie_temperature_x0.8: ferrimagnetic-paramagnetic (at ~ 430 C)'
    value: 703.15
    unit: K
    quantity_kind: temperature
    locator: Section 3.3, Fig. 5(a)
    extraction_status: verified
  - text: '[C060-003] spin_reorientation_T_x0.7_chi_real_max: The real part of susceptibility has a maximum at ~ 6 C followed by a sharp drop attributed to SRT. Its imaginary part has a minimum at ~ 27
      C which can also be taken as the spin reorientation temperature.'
    value: 279.15
    unit: K
    quantity_kind: temperature
    locator: Section 3.3, Fig. 5(b)
    extraction_status: verified
  - text: '[C060-004] spin_reorientation_T_x0.7_chi_imag_min: Its imaginary part has a minimum at ~ 27 C'
    value: 300.15
    unit: K
    quantity_kind: temperature
    locator: Section 3.3, Fig. 5(b)
    extraction_status: verified
  - text: '[C060-005] coercivity_BaCo2W_1300C: the coercivity decreases and reaches ~ 15 mT at 1300 C, a typical for this phase value'
    value: 15.0
    unit: mT
    quantity_kind: mu0H
    locator: Section 3.2, after Fig. 3
    extraction_status: verified
  license: null
- lit_id: C056
  citation: Qin X., Cheng Y., Zhou K., Huang S., Hui X. Microwave Absorbing Properties of W-Type Hexaferrite Ba(MnZn)xCo2(1-x)Fe16O27. J. Mater. Sci. Chem. Eng. 1 (2013) 8-13
  doi: 10.4236/msce.2013.14002
  year: 2013
  path: null
  access: full_text
  role: null
  claims:
  - text: '[C056-001] Ms_RT_x0.4: The coercitity (Hc), magnetization (Ms) and retentivity (Mr) are 28.702 Oe, 67.320 emu/g, 3.7964 emu/g, respectively.'
    value: null
    unit: null
    quantity_kind: null
    locator: Section 3.1, Fig. 3
    extraction_status: verified
  - text: '[C056-002] Hc_x0.4: Hc ... 28.702 Oe'
    value: 28.702
    unit: Oe
    quantity_kind: H_field
    locator: Section 3.1, Fig. 3
    extraction_status: verified
  - text: '[C056-003] permittivity_real_range: The imaginary part e'''' of the permittivity is small, and the real part e'' is in the range of 5.5 - 6.5 over the frequency range of 2 - 18 GHz.'
    value: 5.5
    unit: '1'
    quantity_kind: dimensionless
    locator: Section 3.3, Fig. 6
    extraction_status: verified
  - text: '[C056-004] permittivity_real_range_hi: e'' is in the range of 5.5 - 6.5 over the frequency range of 2 - 18 GHz'
    value: 6.5
    unit: '1'
    quantity_kind: dimensionless
    locator: Section 3.3, Fig. 6
    extraction_status: verified
  - text: '[C056-005] mu_imag_peak_1: Two peaks of the imaginary part m'''' are located at 4.5 GHz and 8 GHz'
    value: 4.5
    unit: GHz
    quantity_kind: frequency
    locator: Section 3.3, Fig. 6
    extraction_status: verified
  - text: '[C056-006] mu_imag_peak_2: Two peaks of the imaginary part m'''' are located at 4.5 GHz and 8 GHz'
    value: 8.0
    unit: GHz
    quantity_kind: frequency
    locator: Section 3.3, Fig. 6/7
    extraction_status: verified
  - text: '[C056-007] reflection_loss_min: the reflection loss peak was -40.7 dB at a frequency of 7.3 GHz, with a bandwidth of 6.6 GHz at a loss of less than -10 dB'
    value: null
    unit: null
    quantity_kind: null
    locator: Abstract; Section 3.2 (d = 2.8 mm)
    extraction_status: verified
  - text: '[C056-008] tan_delta_m_peak_values: the first peak exhibiting a value of 0.78 at approximately 4.5 GHz and the second peak exhibiting a value of 0.82 at approximately 8 GHz'
    value: 0.82
    unit: '1'
    quantity_kind: dimensionless
    locator: Section 3.3, Fig. 7
    extraction_status: verified
  license: CC BY
- lit_id: C036
  citation: Absorption Band Tunable La-Sr Co-Doped BaCo2-W Type Hexaferrites. Materials 16 (2023) 5897
  doi: 10.3390/ma16175897
  year: 2023
  path: null
  access: full_text (PMC XML)
  role: null
  claims:
  - text: '[C036-001] Ms_BaCo2W: X = 0.0   Ms (emu/g) 73.1   Hc (Oe) 130'
    value: null
    unit: null
    quantity_kind: null
    locator: Section 3.3 text and Table 1
    extraction_status: verified
  - text: '[C036-002] Hc_BaCo2W: X = 0.0  Ms 73.1  Hc 130'
    value: 130.0
    unit: Oe
    quantity_kind: H_field
    locator: Table 1
    extraction_status: verified
  - text: '[C036-003] mu_imag_resonance_band_Co2W_to_x0.6: the resonance peaks of samples with x = 0.0-0.6 are located in the frequency range of 6-10 GHz, and the peak frequency shifts towards lower frequencies
      with increasing doping amount'
    value: 6.0
    unit: GHz
    quantity_kind: frequency
    locator: Section 3.4, Fig. 6(b)
    extraction_status: verified
  - text: '[C036-004] reflection_loss_min_Co2W: undoped Co2W hexaferrite ... RLmin of -29.01 dB at a thickness of 1.1 mm and an effective absorption bandwidth reaching 6.28 GHz'
    value: null
    unit: null
    quantity_kind: null
    locator: Section 3.4, Fig. 8
    extraction_status: verified
  license: CC BY 4.0
- lit_id: C044
  citation: Mahmood S.H., Al-Shiab Q., Bsoul I., Maswadeh Y., Awadallah A. Structural and magnetic properties of (Mg,Co)2W hexaferrites. Jordan J. Phys. 13(1) (2020)
  doi: 10.47011/13.1.1
  year: 2020
  path: null
  access: full_text (arXiv)
  role: null
  claims:
  - text: '[C044-001] Ms_1300C_x0.0: x = 0.0: saturation magnetization 59.44 emu/g (59.44 -> 65.22 -> 72.56 emu/g for x = 0, 1, 2)'
    value: null
    unit: null
    quantity_kind: null
    locator: Abstract; Section 3.3.1, Fig. 12
    extraction_status: verified
  - text: '[C044-002] Hc_1300C_x0.0: low coercivity values of 70 Oe for Mg2W, 30 Oe for MgCo-W, and 90 Oe for Co2W'
    value: 70.0
    unit: Oe
    quantity_kind: H_field
    locator: 'Section 3.3.1 (text: 70 Oe for Mg2W, 30 Oe MgCo-W, 90 Oe Co2W)'
    extraction_status: verified
  - text: '[C044-003] Curie_temperature_x0.0: Tc (C) 452 473 483 (x = 0.0, 1.0, 2.0)'
    value: 725.15
    unit: K
    quantity_kind: temperature
    locator: Table 6; Section 3.3.2, Fig. 13
    extraction_status: verified
  - text: '[C044-004] Ms_1300C_x1.0: x = 1.0: saturation magnetization 65.22 emu/g (59.44 -> 65.22 -> 72.56 emu/g for x = 0, 1, 2)'
    value: null
    unit: null
    quantity_kind: null
    locator: Abstract; Section 3.3.1, Fig. 12
    extraction_status: verified
  - text: '[C044-005] Hc_1300C_x1.0: low coercivity values of 70 Oe for Mg2W, 30 Oe for MgCo-W, and 90 Oe for Co2W'
    value: 30.0
    unit: Oe
    quantity_kind: H_field
    locator: 'Section 3.3.1 (text: 70 Oe for Mg2W, 30 Oe MgCo-W, 90 Oe Co2W)'
    extraction_status: verified
  - text: '[C044-006] Curie_temperature_x1.0: Tc (C) 452 473 483 (x = 0.0, 1.0, 2.0)'
    value: 746.15
    unit: K
    quantity_kind: temperature
    locator: Table 6; Section 3.3.2, Fig. 13
    extraction_status: verified
  - text: '[C044-007] Ms_1300C_x2.0: x = 2.0: saturation magnetization 72.56 emu/g (59.44 -> 65.22 -> 72.56 emu/g for x = 0, 1, 2)'
    value: null
    unit: null
    quantity_kind: null
    locator: Abstract; Section 3.3.1, Fig. 12
    extraction_status: verified
  - text: '[C044-008] Hc_1300C_x2.0: low coercivity values of 70 Oe for Mg2W, 30 Oe for MgCo-W, and 90 Oe for Co2W'
    value: 90.0
    unit: Oe
    quantity_kind: H_field
    locator: 'Section 3.3.1 (text: 70 Oe for Mg2W, 30 Oe MgCo-W, 90 Oe Co2W)'
    extraction_status: verified
  - text: '[C044-009] Curie_temperature_x2.0: Tc (C) 452 473 483 (x = 0.0, 1.0, 2.0)'
    value: 756.15
    unit: K
    quantity_kind: temperature
    locator: Table 6; Section 3.3.2, Fig. 13
    extraction_status: verified
  - text: '[C044-010] SRT_T_Co2W_cone_to_axis: The rise in the thermomagnetic curve of the sample with x = 2.0 into a peak at ~ 304 C is associated with the spin reorientation transition from conical to
      c-axis spin orientation.'
    value: 577.15
    unit: K
    quantity_kind: temperature
    locator: Section 3.3.2
    extraction_status: verified
  - text: '[C044-011] SRT_T_MgCoW: The weak peak at 232 C could be associated with spin reorientation transition, where the magnetic anisotropy changes from easy-cone to easy axis.'
    value: 505.15
    unit: K
    quantity_kind: temperature
    locator: Section 3.3.2
    extraction_status: verified
  - text: '[C044-012] lattice_a_x0.0: BaMg2Fe16O27  a = b 5.9076  c 32.9681'
    value: 5.9076
    unit: angstrom
    quantity_kind: length
    locator: Table 2 (Rietveld, FullProf)
    extraction_status: verified
  - text: '[C044-013] lattice_c_x0.0: BaMg2Fe16O27  a = b 5.9076  c 32.9681'
    value: 32.9681
    unit: angstrom
    quantity_kind: length
    locator: Table 2
    extraction_status: verified
  - text: '[C044-014] lattice_a_x1.0: BaMgCoFe16O27  a = b 5.9061  c 32.9565'
    value: 5.9061
    unit: angstrom
    quantity_kind: length
    locator: Table 2 (Rietveld, FullProf)
    extraction_status: verified
  - text: '[C044-015] lattice_c_x1.0: BaMgCoFe16O27  a = b 5.9061  c 32.9565'
    value: 32.9565
    unit: angstrom
    quantity_kind: length
    locator: Table 2
    extraction_status: verified
  - text: '[C044-016] lattice_a_x2.0: BaCo2Fe16O27  a = b 5.9069  c 32.9552'
    value: 5.9069
    unit: angstrom
    quantity_kind: length
    locator: Table 2 (Rietveld, FullProf)
    extraction_status: verified
  - text: '[C044-017] lattice_c_x2.0: BaCo2Fe16O27  a = b 5.9069  c 32.9552'
    value: 32.9552
    unit: angstrom
    quantity_kind: length
    locator: Table 2
    extraction_status: verified
  - text: '[C044-018] literature_Ms_SrCo2W_cited: in good agreement with the previously reported value of 71.18 emu/g for BaCo2Fe16O27 [41], and 74.31 emu/g for SrCo2Fe16O27 [55]'
    value: null
    unit: null
    quantity_kind: null
    locator: Section 3.3.1, last paragraph (their ref [55])
    extraction_status: verified
  license: null
- lit_id: C052
  citation: Koide M., Kakizaki K., Kamishima K. Synthesis and magnetic properties of Fe2W and Fe2Y hexaferrites. J. Magn. Soc. Jpn. 39 (2015) 147-150
  doi: 10.3379/msjmag.1506r003
  year: 2015
  path: null
  access: full_text
  role: null
  claims:
  - text: '[C052-001] Curie_temperature_BaFe2W: the Curie temperatures of Fe2W and Fe2Y ferrites are 503 and 375 C, respectively'
    value: 776.15
    unit: K
    quantity_kind: temperature
    locator: Abstract
    extraction_status: verified
  license: null
- lit_id: C023
  citation: Li J., Zhang H.-F., Shao G.-Q. et al. Magnetic / dielectric anomalies and magnetodielectric / magnetoelectric effects in Z- and W-type hexaferrites (arXiv:1407.3605)
  doi: 10.48550/arxiv.1407.3605
  year: 2014
  path: null
  access: full_text (arXiv)
  role: null
  claims:
  - text: '[C023-001] magnetocrystalline_anisotropy_transition_T: For the WM specimen (SrCo2W), the M-T curve exhibits one drop at ~470 K (Fig. 3b).'
    value: 470.0
    unit: K
    quantity_kind: temperature
    locator: Abstract; Section III.B, Fig. 3(b); Conclusions
    extraction_status: verified
  - text: '[C023-002] assumed_Curie_temperature_for_regions: Below the Curie temperature (Tc,FM-PM = 763 K; 728 K), BaCo2Fe16O27 (BaCo2W) goes through the following major changes in MCA ... Region iv: PM
      phase (> 763 K)'
    value: 763.0
    unit: K
    quantity_kind: temperature
    locator: Section III.B (text before Fig. 3)
    extraction_status: verified
  - text: '[C023-003] cone_angle_BaCo2W_300K_cited: Cone 1 (~70 deg, 2-453 K; 68.5-70 deg, 300 K)'
    value: null
    unit: null
    quantity_kind: null
    locator: Section III.B
    extraction_status: verified
  license: null
- lit_id: C015
  citation: Electric-field-driven resistive transition in multiferroic SrCo2Fe16O27/Sr3Co2Fe24O41 composite (arXiv version of 2022 paper)
  doi: 10.1063/5.0087172
  year: 2022
  path: null
  access: full_text (arXiv)
  role: null
  claims:
  - text: '[C015-001] lattice_a_W_in_composite: lattice parameters a = b = 5.849, c = 33.112 A for W-type and a = b = 5.841, c = 51.949 A for Z-type systems'
    value: 5.849
    unit: angstrom
    quantity_kind: length
    locator: Section III (first paragraph of results)
    extraction_status: verified
  - text: '[C015-002] lattice_c_W_in_composite: a = b = 5.849, c = 33.112 A for W-type'
    value: 33.112
    unit: angstrom
    quantity_kind: length
    locator: Section III
    extraction_status: verified
  - text: '[C015-003] W_phase_volume_fraction: The multiphase fitting yields the volume fraction of the respective phases to be 80% W-type and 20% Z-type.'
    value: 80.0
    unit: '%'
    quantity_kind: fraction
    locator: Section II and III
    extraction_status: verified
  - text: '[C015-004] cited_TC_and_cone_SrCo2W: It exhibits ferromagnetic order below TC ~ 850 K and below T ~ 550 K, conical magnetic structure sets in.'
    value: null
    unit: null
    quantity_kind: null
    locator: Section I, para 7
    extraction_status: verified
  license: null
- lit_id: C066
  citation: Suwa K., Taguchi H., Takeishi T. Crystal Stability and Magnetic Properties of W-type Hexagonal Ferrite Sr1-xBax[ZnLi0.5Fe0.5]Fe16O27. J. Jpn. Soc. Powder Powder Metall. 43 (1996) 995
  doi: 10.2497/jjspm.43.995
  year: 1996
  path: null
  access: partial (scan, text partly garbled)
  role: null
  claims:
  - text: '[C066-001] Sr_W_decomposition_vs_Ba: W phase of Sr[ZnLi0.5Fe0.5]Fe16O27 partially decomposed into M phase and spinel phase. On the other hand, Ba[ZnLi0.5Fe0.5]Fe16O27 remained a single phase.'
    value: null
    unit: null
    quantity_kind: null
    locator: Synopsis (English)
    extraction_status: verified
  license: null
- lit_id: C053
  citation: Khobaragade C.L. et al. Improvement of the structural, electrical and magnetic properties of calcium W-type hexaferrite nano sized powders using co-precipitation method. IJRBAT (2015)
  doi: 10.29369/ijrbat.2015.03.ii.0024
  year: 2015
  path: null
  access: full_text
  role: null
  claims:
  - text: '[C053-001] Ms_range_CaSr2_MnZn_W: the saturation magnetization varies in the range of 13.97 emu/g to 40.45 emu/g'
    value: null
    unit: null
    quantity_kind: null
    locator: Section on VSM / Table-4
    extraction_status: verified
  license: null
- lit_id: C115
  citation: Wu C. et al. Calculation of exchange integrals and Curie temperature for La-substituted barium hexaferrites. Sci. Rep. 6 (2016) 36200
  doi: 10.1038/srep36200
  year: 2016
  path: null
  access: full_text (PMC XML)
  role: null
  claims:
  - text: '[C115-001] exchange_integrals_from_spin_configurations: The exchange energy per unit cell in the complex system with N magnetic sublattices could be then written as ... where ni is the number
      of ith sublattice, zij is the number of neighbouring sites in jth sublattice to ith sublattice, Jij is the exchange integrals, Si and Sj represent the spins in the ith and jth sublattices, and are
      equal to +-1'
    value: null
    unit: null
    quantity_kind: null
    locator: Section 'Calculation of exchange integrals' (Eqs. 5-9 in image; text only here)
    extraction_status: verified
  - text: '[C115-002] Ueff_reproducing_TC_BaM: the experimental Curie temperature is reproduced by calculations for the effective value Ueff ~ 6.7 eV, and the MFA and RPA estimations provide an upper and
      lower bound of the Curie temperature'
    value: null
    unit: null
    quantity_kind: null
    locator: Section 'Calculations of Curie temperature', Table 4, Conclusions
    extraction_status: verified
  license: CC BY
- lit_id: C112
  citation: An ab initio study of the magnetic properties of strontium hexaferrite. Sci. Rep. 11 (2021)
  doi: 10.1038/s41598-021-81028-7
  year: 2021
  path: null
  access: full_text (PMC XML)
  role: null
  claims:
  - text: '[C112-001] exchange_J_from_22_spin_configurations: The SFO exchange constants have been obtained from Eq. (2) employing up to 22 different spin configurations and systematically varying the U
      term in the 2-5 eV interval ... for the largest Js the difference was only ~0.2 %, indicating that SOC may be safely ignored'
    value: null
    unit: null
    quantity_kind: null
    locator: Section 'Exchange couplings' and Figs. 4-7
    extraction_status: verified
  license: CC BY
parameter_records:
- rec_id: L01-001
  lit_id: L01
  doi: 10.1107/S2052252519003130
  name: lattice_a
  estimate:
    name: lattice_a
    value: 5.8955
    unit: angstrom
    quantity_kind: length
    source_role: literature_fit
    provenance:
      source_id: L01
      locator: Supporting information sup1.pdf, Table S4 (refined unit-cell parameters)
      note: null
      status: verified
    uncertainty:
      kind: std
      std: 0.0001
    identifiable: true
  pending: null
  ext:
    locator: Supporting information sup1.pdf, Table S4 (refined unit-cell parameters)
    sample_id_in_paper: SrMg2Fe16O27
    formula: SrMg2Fe16O27
    synthesis: 'sol-gel autocombustion: Sr(NO3)2, Me(NO3)2.6H2O, Fe(NO3)3.9H2O (Sigma-Aldrich technical, >98 %), [Sr]:[Me]:[Fe]=1:2:16, citric acid, NH4OH to neutral, dried 100 C, gel fired 350 C 30 min,
      crushed, then fired 1200 C (Mg, Zn) or 1300 C (Ni, Co), 2 h hold; furnace atmosphere and cooling rate not stated in text (heating scheme is a figure not reproduced in the XML); this sample fired at
      1200 C'
    measurement:
      T:
        K: 300
        note: 300 K from mCIF header _magn_diffrn_temperature; diffraction T not stated in main text
      field: null
      orientation: null
      form: powder
      density: null
      texture: none (powder)
    method: 'combined Rietveld refinement (FullProf) of 4 data sets: SLS-MS synchrotron XRD (0.778 A), Rigaku SmartLab Co-Ka XRD, SINQ-HRPT neutrons (1.89 and 2.45 A)'
    definition: hexagonal a=b, space group P63/mmc
    status: measured
    verbatim: a = b [A]   5.8955(1)   5.8946(1)   5.8877(3)   5.90922(3)  (columns SrMg2Fe16O27, SrCo2Fe16O27, SrNi2Fe16O27, SrZn2Fe16O27)
    transformation: null
    measurement_group: L01_NPD_XRD_SrMg2Fe16O27
    figure_only: false
    axes: null
    split: literature_fit
    split_cluster: MORCH_L01_MgNi
    tier: 2
    transfer_note: null
    notes: null
    value_original: 5.8955(1)
    unit_original: angstrom
    uncertainty_note: (n) = standard uncertainty in last digit as printed (IUCr convention; not defined explicitly in the paper)
    qualitative: null
- rec_id: L01-002
  lit_id: L01
  doi: 10.1107/S2052252519003130
  name: lattice_c
  estimate:
    name: lattice_c
    value: 32.7308
    unit: angstrom
    quantity_kind: length
    source_role: literature_fit
    provenance:
      source_id: L01
      locator: Supporting information sup1.pdf, Table S4
      note: null
      status: verified
    uncertainty:
      kind: std
      std: 0.0006000000000000001
    identifiable: true
  pending: null
  ext:
    locator: Supporting information sup1.pdf, Table S4
    sample_id_in_paper: SrMg2Fe16O27
    formula: SrMg2Fe16O27
    synthesis: 'sol-gel autocombustion: Sr(NO3)2, Me(NO3)2.6H2O, Fe(NO3)3.9H2O (Sigma-Aldrich technical, >98 %), [Sr]:[Me]:[Fe]=1:2:16, citric acid, NH4OH to neutral, dried 100 C, gel fired 350 C 30 min,
      crushed, then fired 1200 C (Mg, Zn) or 1300 C (Ni, Co), 2 h hold; furnace atmosphere and cooling rate not stated in text (heating scheme is a figure not reproduced in the XML); this sample fired at
      1200 C'
    measurement:
      T:
        K: 300
        note: see lattice_a
      field: null
      orientation: null
      form: powder
      density: null
      texture: none (powder)
    method: 'combined Rietveld refinement (FullProf) of 4 data sets: SLS-MS synchrotron XRD (0.778 A), Rigaku SmartLab Co-Ka XRD, SINQ-HRPT neutrons (1.89 and 2.45 A)'
    definition: hexagonal c, space group P63/mmc
    status: measured
    verbatim: c [A]   32.7308(6)   32.7411(7)   32.702(2)   32.8293(2)
    transformation: null
    measurement_group: L01_NPD_XRD_SrMg2Fe16O27
    figure_only: false
    axes: null
    split: literature_fit
    split_cluster: MORCH_L01_MgNi
    tier: 2
    transfer_note: null
    notes: null
    value_original: 32.7308(6)
    unit_original: angstrom
    uncertainty_note: (n) = standard uncertainty in last digit as printed
    qualitative: null
- rec_id: L01-003
  lit_id: L01
  doi: 10.1107/S2052252519003130
  name: lattice_a
  estimate:
    name: lattice_a
    value: 5.8946
    unit: angstrom
    quantity_kind: length
    source_role: literature_holdout
    provenance:
      source_id: L01
      locator: Supporting information sup1.pdf, Table S4 (refined unit-cell parameters)
      note: null
      status: verified
    uncertainty:
      kind: std
      std: 0.0001
    identifiable: true
  pending: null
  ext:
    locator: Supporting information sup1.pdf, Table S4 (refined unit-cell parameters)
    sample_id_in_paper: SrCo2Fe16O27
    formula: SrCo2Fe16O27
    synthesis: 'sol-gel autocombustion: Sr(NO3)2, Me(NO3)2.6H2O, Fe(NO3)3.9H2O (Sigma-Aldrich technical, >98 %), [Sr]:[Me]:[Fe]=1:2:16, citric acid, NH4OH to neutral, dried 100 C, gel fired 350 C 30 min,
      crushed, then fired 1200 C (Mg, Zn) or 1300 C (Ni, Co), 2 h hold; furnace atmosphere and cooling rate not stated in text (heating scheme is a figure not reproduced in the XML); this sample fired at
      1300 C'
    measurement:
      T:
        K: 300
        note: 300 K from mCIF header _magn_diffrn_temperature; diffraction T not stated in main text
      field: null
      orientation: null
      form: powder
      density: null
      texture: none (powder)
    method: 'combined Rietveld refinement (FullProf) of 4 data sets: SLS-MS synchrotron XRD (0.778 A), Rigaku SmartLab Co-Ka XRD, SINQ-HRPT neutrons (1.89 and 2.45 A)'
    definition: hexagonal a=b, space group P63/mmc
    status: measured
    verbatim: a = b [A]   5.8955(1)   5.8946(1)   5.8877(3)   5.90922(3)  (columns SrMg2Fe16O27, SrCo2Fe16O27, SrNi2Fe16O27, SrZn2Fe16O27)
    transformation: null
    measurement_group: L01_NPD_XRD_SrCo2Fe16O27
    figure_only: false
    axes: null
    split: literature_holdout
    split_cluster: MORCH_L01_CoZn
    tier: 1
    transfer_note: null
    notes: null
    value_original: 5.8946(1)
    unit_original: angstrom
    uncertainty_note: (n) = standard uncertainty in last digit as printed (IUCr convention; not defined explicitly in the paper)
    qualitative: null
- rec_id: L01-004
  lit_id: L01
  doi: 10.1107/S2052252519003130
  name: lattice_c
  estimate:
    name: lattice_c
    value: 32.7411
    unit: angstrom
    quantity_kind: length
    source_role: literature_holdout
    provenance:
      source_id: L01
      locator: Supporting information sup1.pdf, Table S4
      note: null
      status: verified
    uncertainty:
      kind: std
      std: 0.0007
    identifiable: true
  pending: null
  ext:
    locator: Supporting information sup1.pdf, Table S4
    sample_id_in_paper: SrCo2Fe16O27
    formula: SrCo2Fe16O27
    synthesis: 'sol-gel autocombustion: Sr(NO3)2, Me(NO3)2.6H2O, Fe(NO3)3.9H2O (Sigma-Aldrich technical, >98 %), [Sr]:[Me]:[Fe]=1:2:16, citric acid, NH4OH to neutral, dried 100 C, gel fired 350 C 30 min,
      crushed, then fired 1200 C (Mg, Zn) or 1300 C (Ni, Co), 2 h hold; furnace atmosphere and cooling rate not stated in text (heating scheme is a figure not reproduced in the XML); this sample fired at
      1300 C'
    measurement:
      T:
        K: 300
        note: see lattice_a
      field: null
      orientation: null
      form: powder
      density: null
      texture: none (powder)
    method: 'combined Rietveld refinement (FullProf) of 4 data sets: SLS-MS synchrotron XRD (0.778 A), Rigaku SmartLab Co-Ka XRD, SINQ-HRPT neutrons (1.89 and 2.45 A)'
    definition: hexagonal c, space group P63/mmc
    status: measured
    verbatim: c [A]   32.7308(6)   32.7411(7)   32.702(2)   32.8293(2)
    transformation: null
    measurement_group: L01_NPD_XRD_SrCo2Fe16O27
    figure_only: false
    axes: null
    split: literature_holdout
    split_cluster: MORCH_L01_CoZn
    tier: 1
    transfer_note: null
    notes: null
    value_original: 32.7411(7)
    unit_original: angstrom
    uncertainty_note: (n) = standard uncertainty in last digit as printed
    qualitative: null
- rec_id: L01-005
  lit_id: L01
  doi: 10.1107/S2052252519003130
  name: lattice_a
  estimate:
    name: lattice_a
    value: 5.8877
    unit: angstrom
    quantity_kind: length
    source_role: literature_fit
    provenance:
      source_id: L01
      locator: Supporting information sup1.pdf, Table S4 (refined unit-cell parameters)
      note: null
      status: verified
    uncertainty:
      kind: std
      std: 0.00030000000000000003
    identifiable: true
  pending: null
  ext:
    locator: Supporting information sup1.pdf, Table S4 (refined unit-cell parameters)
    sample_id_in_paper: SrNi2Fe16O27
    formula: SrNi2Fe16O27
    synthesis: 'sol-gel autocombustion: Sr(NO3)2, Me(NO3)2.6H2O, Fe(NO3)3.9H2O (Sigma-Aldrich technical, >98 %), [Sr]:[Me]:[Fe]=1:2:16, citric acid, NH4OH to neutral, dried 100 C, gel fired 350 C 30 min,
      crushed, then fired 1200 C (Mg, Zn) or 1300 C (Ni, Co), 2 h hold; furnace atmosphere and cooling rate not stated in text (heating scheme is a figure not reproduced in the XML); this sample fired at
      1300 C'
    measurement:
      T:
        K: 300
        note: 300 K from mCIF header _magn_diffrn_temperature; diffraction T not stated in main text
      field: null
      orientation: null
      form: powder
      density: null
      texture: none (powder)
    method: 'combined Rietveld refinement (FullProf) of 4 data sets: SLS-MS synchrotron XRD (0.778 A), Rigaku SmartLab Co-Ka XRD, SINQ-HRPT neutrons (1.89 and 2.45 A)'
    definition: hexagonal a=b, space group P63/mmc
    status: measured
    verbatim: a = b [A]   5.8955(1)   5.8946(1)   5.8877(3)   5.90922(3)  (columns SrMg2Fe16O27, SrCo2Fe16O27, SrNi2Fe16O27, SrZn2Fe16O27)
    transformation: null
    measurement_group: L01_NPD_XRD_SrNi2Fe16O27
    figure_only: false
    axes: null
    split: literature_fit
    split_cluster: MORCH_L01_MgNi
    tier: 2
    transfer_note: null
    notes: null
    value_original: 5.8877(3)
    unit_original: angstrom
    uncertainty_note: (n) = standard uncertainty in last digit as printed (IUCr convention; not defined explicitly in the paper)
    qualitative: null
- rec_id: L01-006
  lit_id: L01
  doi: 10.1107/S2052252519003130
  name: lattice_c
  estimate:
    name: lattice_c
    value: 32.702
    unit: angstrom
    quantity_kind: length
    source_role: literature_fit
    provenance:
      source_id: L01
      locator: Supporting information sup1.pdf, Table S4
      note: null
      status: verified
    uncertainty:
      kind: std
      std: 0.002
    identifiable: true
  pending: null
  ext:
    locator: Supporting information sup1.pdf, Table S4
    sample_id_in_paper: SrNi2Fe16O27
    formula: SrNi2Fe16O27
    synthesis: 'sol-gel autocombustion: Sr(NO3)2, Me(NO3)2.6H2O, Fe(NO3)3.9H2O (Sigma-Aldrich technical, >98 %), [Sr]:[Me]:[Fe]=1:2:16, citric acid, NH4OH to neutral, dried 100 C, gel fired 350 C 30 min,
      crushed, then fired 1200 C (Mg, Zn) or 1300 C (Ni, Co), 2 h hold; furnace atmosphere and cooling rate not stated in text (heating scheme is a figure not reproduced in the XML); this sample fired at
      1300 C'
    measurement:
      T:
        K: 300
        note: see lattice_a
      field: null
      orientation: null
      form: powder
      density: null
      texture: none (powder)
    method: 'combined Rietveld refinement (FullProf) of 4 data sets: SLS-MS synchrotron XRD (0.778 A), Rigaku SmartLab Co-Ka XRD, SINQ-HRPT neutrons (1.89 and 2.45 A)'
    definition: hexagonal c, space group P63/mmc
    status: measured
    verbatim: c [A]   32.7308(6)   32.7411(7)   32.702(2)   32.8293(2)
    transformation: null
    measurement_group: L01_NPD_XRD_SrNi2Fe16O27
    figure_only: false
    axes: null
    split: literature_fit
    split_cluster: MORCH_L01_MgNi
    tier: 2
    transfer_note: null
    notes: null
    value_original: 32.702(2)
    unit_original: angstrom
    uncertainty_note: (n) = standard uncertainty in last digit as printed
    qualitative: null
- rec_id: L01-007
  lit_id: L01
  doi: 10.1107/S2052252519003130
  name: lattice_a
  estimate:
    name: lattice_a
    value: 5.90922
    unit: angstrom
    quantity_kind: length
    source_role: literature_holdout
    provenance:
      source_id: L01
      locator: Supporting information sup1.pdf, Table S4 (refined unit-cell parameters)
      note: null
      status: verified
    uncertainty:
      kind: std
      std: 3.0000000000000004e-05
    identifiable: true
  pending: null
  ext:
    locator: Supporting information sup1.pdf, Table S4 (refined unit-cell parameters)
    sample_id_in_paper: SrZn2Fe16O27
    formula: SrZn2Fe16O27
    synthesis: 'sol-gel autocombustion: Sr(NO3)2, Me(NO3)2.6H2O, Fe(NO3)3.9H2O (Sigma-Aldrich technical, >98 %), [Sr]:[Me]:[Fe]=1:2:16, citric acid, NH4OH to neutral, dried 100 C, gel fired 350 C 30 min,
      crushed, then fired 1200 C (Mg, Zn) or 1300 C (Ni, Co), 2 h hold; furnace atmosphere and cooling rate not stated in text (heating scheme is a figure not reproduced in the XML); this sample fired at
      1200 C'
    measurement:
      T:
        K: 300
        note: 300 K from mCIF header _magn_diffrn_temperature; diffraction T not stated in main text
      field: null
      orientation: null
      form: powder
      density: null
      texture: none (powder)
    method: 'combined Rietveld refinement (FullProf) of 4 data sets: SLS-MS synchrotron XRD (0.778 A), Rigaku SmartLab Co-Ka XRD, SINQ-HRPT neutrons (1.89 and 2.45 A)'
    definition: hexagonal a=b, space group P63/mmc
    status: measured
    verbatim: a = b [A]   5.8955(1)   5.8946(1)   5.8877(3)   5.90922(3)  (columns SrMg2Fe16O27, SrCo2Fe16O27, SrNi2Fe16O27, SrZn2Fe16O27)
    transformation: null
    measurement_group: L01_NPD_XRD_SrZn2Fe16O27
    figure_only: false
    axes: null
    split: literature_holdout
    split_cluster: MORCH_L01_CoZn
    tier: 1
    transfer_note: null
    notes: null
    value_original: 5.90922(3)
    unit_original: angstrom
    uncertainty_note: (n) = standard uncertainty in last digit as printed (IUCr convention; not defined explicitly in the paper)
    qualitative: null
- rec_id: L01-008
  lit_id: L01
  doi: 10.1107/S2052252519003130
  name: lattice_c
  estimate:
    name: lattice_c
    value: 32.8293
    unit: angstrom
    quantity_kind: length
    source_role: literature_holdout
    provenance:
      source_id: L01
      locator: Supporting information sup1.pdf, Table S4
      note: null
      status: verified
    uncertainty:
      kind: std
      std: 0.0002
    identifiable: true
  pending: null
  ext:
    locator: Supporting information sup1.pdf, Table S4
    sample_id_in_paper: SrZn2Fe16O27
    formula: SrZn2Fe16O27
    synthesis: 'sol-gel autocombustion: Sr(NO3)2, Me(NO3)2.6H2O, Fe(NO3)3.9H2O (Sigma-Aldrich technical, >98 %), [Sr]:[Me]:[Fe]=1:2:16, citric acid, NH4OH to neutral, dried 100 C, gel fired 350 C 30 min,
      crushed, then fired 1200 C (Mg, Zn) or 1300 C (Ni, Co), 2 h hold; furnace atmosphere and cooling rate not stated in text (heating scheme is a figure not reproduced in the XML); this sample fired at
      1200 C'
    measurement:
      T:
        K: 300
        note: see lattice_a
      field: null
      orientation: null
      form: powder
      density: null
      texture: none (powder)
    method: 'combined Rietveld refinement (FullProf) of 4 data sets: SLS-MS synchrotron XRD (0.778 A), Rigaku SmartLab Co-Ka XRD, SINQ-HRPT neutrons (1.89 and 2.45 A)'
    definition: hexagonal c, space group P63/mmc
    status: measured
    verbatim: c [A]   32.7308(6)   32.7411(7)   32.702(2)   32.8293(2)
    transformation: null
    measurement_group: L01_NPD_XRD_SrZn2Fe16O27
    figure_only: false
    axes: null
    split: literature_holdout
    split_cluster: MORCH_L01_CoZn
    tier: 1
    transfer_note: null
    notes: null
    value_original: 32.8293(2)
    unit_original: angstrom
    uncertainty_note: (n) = standard uncertainty in last digit as printed
    qualitative: null
- rec_id: L01-009
  lit_id: L01
  doi: 10.1107/S2052252519003130
  name: site_occupancy_Mg_W4
  estimate:
    name: site_occupancy_Mg_W4
    value: 0.099
    unit: '1'
    quantity_kind: fraction
    source_role: literature_fit
    provenance:
      source_id: L01
      locator: CIF SrMg2Fe16O27_SINQ_HRPT.cif (supplementary lt5018sup2.zip), _atom_site loop, row Mg4OS (4f_VI oct(S))
      note: null
      status: verified
    uncertainty:
      kind: std
      std: 0.003
    identifiable: true
  pending: null
  ext:
    locator: CIF SrMg2Fe16O27_SINQ_HRPT.cif (supplementary lt5018sup2.zip), _atom_site loop, row Mg4OS (4f_VI oct(S))
    sample_id_in_paper: SrMg2Fe16O27
    formula: SrMg2Fe16O27
    synthesis: 'sol-gel autocombustion: Sr(NO3)2, Me(NO3)2.6H2O, Fe(NO3)3.9H2O (Sigma-Aldrich technical, >98 %), [Sr]:[Me]:[Fe]=1:2:16, citric acid, NH4OH to neutral, dried 100 C, gel fired 350 C 30 min,
      crushed, then fired 1200 C (Mg, Zn) or 1300 C (Ni, Co), 2 h hold; furnace atmosphere and cooling rate not stated in text (heating scheme is a figure not reproduced in the XML); this sample fired at
      1200 C'
    measurement:
      T:
        K: 300
        note: RT; see lattice_a
      field: null
      orientation: null
      form: powder
      density: null
      texture: none (powder)
    method: 'combined Rietveld refinement (FullProf) of 4 data sets: SLS-MS synchrotron XRD (0.778 A), Rigaku SmartLab Co-Ka XRD, SINQ-HRPT neutrons (1.89 and 2.45 A)'
    definition: fraction of the 4f_VI oct(S) crystallographic site occupied by Mg (all sites constrained fully occupied by Fe+Mg); partially occupied CIF, NOT a DFT configuration
    status: measured
    verbatim: Mg4OS  0.33333  0.66667 -0.07440(2)  0.00332(3)  0.099(3) Uiso Mg+2
    transformation: null
    measurement_group: L01_NPD_XRD_SrMg2Fe16O27
    figure_only: false
    axes: null
    split: literature_fit
    split_cluster: MORCH_L01_MgNi
    tier: 2
    transfer_note: null
    notes: null
    value_original: 0.099(3)
    unit_original: '1'
    uncertainty_note: (n) as printed in CIF
    qualitative: null
- rec_id: L01-010
  lit_id: L01
  doi: 10.1107/S2052252519003130
  name: site_occupancy_Mg_W3
  estimate:
    name: site_occupancy_Mg_W3
    value: 0.4583
    unit: '1'
    quantity_kind: fraction
    source_role: literature_fit
    provenance:
      source_id: L01
      locator: CIF SrMg2Fe16O27_SINQ_HRPT.cif (supplementary lt5018sup2.zip), _atom_site loop, row Mg3OSS (6g oct(S-S))
      note: null
      status: verified
    uncertainty:
      kind: std
      std: 0.0019
    identifiable: true
  pending: null
  ext:
    locator: CIF SrMg2Fe16O27_SINQ_HRPT.cif (supplementary lt5018sup2.zip), _atom_site loop, row Mg3OSS (6g oct(S-S))
    sample_id_in_paper: SrMg2Fe16O27
    formula: SrMg2Fe16O27
    synthesis: 'sol-gel autocombustion: Sr(NO3)2, Me(NO3)2.6H2O, Fe(NO3)3.9H2O (Sigma-Aldrich technical, >98 %), [Sr]:[Me]:[Fe]=1:2:16, citric acid, NH4OH to neutral, dried 100 C, gel fired 350 C 30 min,
      crushed, then fired 1200 C (Mg, Zn) or 1300 C (Ni, Co), 2 h hold; furnace atmosphere and cooling rate not stated in text (heating scheme is a figure not reproduced in the XML); this sample fired at
      1200 C'
    measurement:
      T:
        K: 300
        note: RT; see lattice_a
      field: null
      orientation: null
      form: powder
      density: null
      texture: none (powder)
    method: 'combined Rietveld refinement (FullProf) of 4 data sets: SLS-MS synchrotron XRD (0.778 A), Rigaku SmartLab Co-Ka XRD, SINQ-HRPT neutrons (1.89 and 2.45 A)'
    definition: fraction of the 6g oct(S-S) crystallographic site occupied by Mg (all sites constrained fully occupied by Fe+Mg); partially occupied CIF, NOT a DFT configuration
    status: measured
    verbatim: Mg3OSS  0.50000  0.00000  0.00000  0.00332(3)  0.4583(19) Uiso Mg+2
    transformation: null
    measurement_group: L01_NPD_XRD_SrMg2Fe16O27
    figure_only: false
    axes: null
    split: literature_fit
    split_cluster: MORCH_L01_MgNi
    tier: 2
    transfer_note: null
    notes: null
    value_original: 0.4583(19)
    unit_original: '1'
    uncertainty_note: (n) as printed in CIF
    qualitative: null
- rec_id: L01-011
  lit_id: L01
  doi: 10.1107/S2052252519003130
  name: site_occupancy_Mg_W1
  estimate:
    name: site_occupancy_Mg_W1
    value: 0.035
    unit: '1'
    quantity_kind: fraction
    source_role: literature_fit
    provenance:
      source_id: L01
      locator: CIF SrMg2Fe16O27_SINQ_HRPT.cif (supplementary lt5018sup2.zip), _atom_site loop, row Mg1TS (4e tet(S))
      note: null
      status: verified
    uncertainty:
      kind: std
      std: 0.003
    identifiable: true
  pending: null
  ext:
    locator: CIF SrMg2Fe16O27_SINQ_HRPT.cif (supplementary lt5018sup2.zip), _atom_site loop, row Mg1TS (4e tet(S))
    sample_id_in_paper: SrMg2Fe16O27
    formula: SrMg2Fe16O27
    synthesis: 'sol-gel autocombustion: Sr(NO3)2, Me(NO3)2.6H2O, Fe(NO3)3.9H2O (Sigma-Aldrich technical, >98 %), [Sr]:[Me]:[Fe]=1:2:16, citric acid, NH4OH to neutral, dried 100 C, gel fired 350 C 30 min,
      crushed, then fired 1200 C (Mg, Zn) or 1300 C (Ni, Co), 2 h hold; furnace atmosphere and cooling rate not stated in text (heating scheme is a figure not reproduced in the XML); this sample fired at
      1200 C'
    measurement:
      T:
        K: 300
        note: RT; see lattice_a
      field: null
      orientation: null
      form: powder
      density: null
      texture: none (powder)
    method: 'combined Rietveld refinement (FullProf) of 4 data sets: SLS-MS synchrotron XRD (0.778 A), Rigaku SmartLab Co-Ka XRD, SINQ-HRPT neutrons (1.89 and 2.45 A)'
    definition: fraction of the 4e tet(S) crystallographic site occupied by Mg (all sites constrained fully occupied by Fe+Mg); partially occupied CIF, NOT a DFT configuration
    status: measured
    verbatim: Mg1TS  0.00000  0.00000  0.05569(2)  0.00332(3)  0.035(3) Uiso Mg+2
    transformation: null
    measurement_group: L01_NPD_XRD_SrMg2Fe16O27
    figure_only: false
    axes: null
    split: literature_fit
    split_cluster: MORCH_L01_MgNi
    tier: 2
    transfer_note: null
    notes: null
