Repository: 6Nightmare9/Hexaferrite

# HexW — модель W-гексаферритов

Приватный рабочий репозиторий: код, литература, исходные измерения, сохранённые расчёты и инструкции. Снимок от 27 октября 2026 года.

**Исследовательская версия 0.2.0. Независимая точность ФМР ≤10% пока не подтверждена.** Теория и результаты обработки измерений сохранены раздельно; эксперимент не переобучает модель автоматически.

## Запуск на другом компьютере

1. Владелец предоставляет коллеге доступ: **Settings → Collaborators → Add people**. Коллега принимает приглашение под своим аккаунтом GitHub.
2.

File: literature_holdout/_original_mixed/records.yaml (part 5 of 25)
meta:
    value_original: 0.035(3)
    unit_original: '1'
    uncertainty_note: (n) as printed in CIF
    qualitative: null
- rec_id: L01-012
  lit_id: L01
  doi: 10.1107/S2052252519003130
  name: site_occupancy_Mg_W2
  estimate:
    name: site_occupancy_Mg_W2
    value: 0.023
    unit: '1'
    quantity_kind: fraction
    source_role: literature_fit
    provenance:
      source_id: L01
      locator: CIF SrMg2Fe16O27_SINQ_HRPT.cif (supplementary lt5018sup2.zip), _atom_site loop, row Mg2TS (4f_IV tet(S))
      note: null
      status: verified
    uncertainty:
      kind: std
      std: 0.003
    identifiable: true
  pending: null
  ext:
    locator: CIF SrMg2Fe16O27_SINQ_HRPT.cif (supplementary lt5018sup2.zip), _atom_site loop, row Mg2TS (4f_IV tet(S))
    sample_id_in_paper: SrMg2Fe16O27
    formula: SrMg2Fe16O27
    synthesis: 'sol-gel autocombustion: Sr(NO3)2, Me(NO3)2.6H2O, Fe(NO3)3.9H2O (Sigma-Aldrich technical, >98 %), [Sr]:[Me]:[Fe]=1:2:16, citric acid, NH4OH to neutral, dried 100 C, gel fired 350 C 30 min,
      crushed, then fired 1200 C (Mg, Zn) or 1300 C (Ni, Co), 2 h hold; furnace atmosphere and cooling rate not stated in text (heating scheme is a figure not reproduced in the XML); this sample fired at
      1200 C'
    measurement:
      T:
        K: 300
        note: RT; see lattice_a
      field: null
      orientation: null
      form: powder
      density: null
      texture: none (powder)
    method: 'combined Rietveld refinement (FullProf) of 4 data sets: SLS-MS synchrotron XRD (0.778 A), Rigaku SmartLab Co-Ka XRD, SINQ-HRPT neutrons (1.89 and 2.45 A)'
    definition: fraction of the 4f_IV tet(S) crystallographic site occupied by Mg (all sites constrained fully occupied by Fe+Mg); partially occupied CIF, NOT a DFT configuration
    status: measured
    verbatim: Mg2TS  0.33333  0.66667  0.09273(2)  0.00332(3)  0.023(3) Uiso Mg+2
    transformation: null
    measurement_group: L01_NPD_XRD_SrMg2Fe16O27
    figure_only: false
    axes: null
    split: literature_fit
    split_cluster: MORCH_L01_MgNi
    tier: 2
    transfer_note: null
    notes: null
    value_original: 0.023(3)
    unit_original: '1'
    uncertainty_note: (n) as printed in CIF
    qualitative: null
- rec_id: L01-013
  lit_id: L01
  doi: 10.1107/S2052252519003130
  name: site_occupancy_Mg_W5
  estimate:
    name: site_occupancy_Mg_W5
    value: 0.0
    unit: '1'
    quantity_kind: fraction
    source_role: literature_fit
    provenance:
      source_id: L01
      locator: CIF SrMg2Fe16O27_SINQ_HRPT.cif (supplementary lt5018sup2.zip), _atom_site loop, row Mg5ORS (12k oct(R-S))
      note: null
      status: verified
    uncertainty:
      kind: std
      std: 0.003
    identifiable: true
  pending: null
  ext:
    locator: CIF SrMg2Fe16O27_SINQ_HRPT.cif (supplementary lt5018sup2.zip), _atom_site loop, row Mg5ORS (12k oct(R-S))
    sample_id_in_paper: SrMg2Fe16O27
    formula: SrMg2Fe16O27
    synthesis: 'sol-gel autocombustion: Sr(NO3)2, Me(NO3)2.6H2O, Fe(NO3)3.9H2O (Sigma-Aldrich technical, >98 %), [Sr]:[Me]:[Fe]=1:2:16, citric acid, NH4OH to neutral, dried 100 C, gel fired 350 C 30 min,
      crushed, then fired 1200 C (Mg, Zn) or 1300 C (Ni, Co), 2 h hold; furnace atmosphere and cooling rate not stated in text (heating scheme is a figure not reproduced in the XML); this sample fired at
      1200 C'
    measurement:
      T:
        K: 300
        note: RT; see lattice_a
      field: null
      orientation: null
      form: powder
      density: null
      texture: none (powder)
    method: 'combined Rietveld refinement (FullProf) of 4 data sets: SLS-MS synchrotron XRD (0.778 A), Rigaku SmartLab Co-Ka XRD, SINQ-HRPT neutrons (1.89 and 2.45 A)'
    definition: fraction of the 12k oct(R-S) crystallographic site occupied by Mg (all sites constrained fully occupied by Fe+Mg); partially occupied CIF, NOT a DFT configuration
    status: measured
    verbatim: Mg5ORS  0.83561(9)  0.67119(9)  0.151064(12)  0.00332(3)  0.000(3) Uiso Mg+2
    transformation: null
    measurement_group: L01_NPD_XRD_SrMg2Fe16O27
    figure_only: false
    axes: null
    split: literature_fit
    split_cluster: MORCH_L01_MgNi
    tier: 2
    transfer_note: null
    notes: null
    value_original: 0.000(3)
    unit_original: '1'
    uncertainty_note: (n) as printed in CIF
    qualitative: null
- rec_id: L01-014
  lit_id: L01
  doi: 10.1107/S2052252519003130
  name: site_occupancy_Mg_W6
  estimate:
    name: site_occupancy_Mg_W6
    value: 0.0
    unit: '1'
    quantity_kind: fraction
    source_role: literature_fit
    provenance:
      source_id: L01
      locator: CIF SrMg2Fe16O27_SINQ_HRPT.cif (supplementary lt5018sup2.zip), _atom_site loop, row Mg6OR (4f_VI* oct(R))
      note: null
      status: verified
    uncertainty:
      kind: std
      std: 0.003
    identifiable: true
  pending: null
  ext:
    locator: CIF SrMg2Fe16O27_SINQ_HRPT.cif (supplementary lt5018sup2.zip), _atom_site loop, row Mg6OR (4f_VI* oct(R))
    sample_id_in_paper: SrMg2Fe16O27
    formula: SrMg2Fe16O27
    synthesis: 'sol-gel autocombustion: Sr(NO3)2, Me(NO3)2.6H2O, Fe(NO3)3.9H2O (Sigma-Aldrich technical, >98 %), [Sr]:[Me]:[Fe]=1:2:16, citric acid, NH4OH to neutral, dried 100 C, gel fired 350 C 30 min,
      crushed, then fired 1200 C (Mg, Zn) or 1300 C (Ni, Co), 2 h hold; furnace atmosphere and cooling rate not stated in text (heating scheme is a figure not reproduced in the XML); this sample fired at
      1200 C'
    measurement:
      T:
        K: 300
        note: RT; see lattice_a
      field: null
      orientation: null
      form: powder
      density: null
      texture: none (powder)
    method: 'combined Rietveld refinement (FullProf) of 4 data sets: SLS-MS synchrotron XRD (0.778 A), Rigaku SmartLab Co-Ka XRD, SINQ-HRPT neutrons (1.89 and 2.45 A)'
    definition: fraction of the 4f_VI* oct(R) crystallographic site occupied by Mg (all sites constrained fully occupied by Fe+Mg); partially occupied CIF, NOT a DFT configuration
    status: measured
    verbatim: Mg6OR  0.33333  0.66667  0.208311(19)  0.00332(3)  0.000(3) Uiso Mg+2
    transformation: null
    measurement_group: L01_NPD_XRD_SrMg2Fe16O27
    figure_only: false
    axes: null
    split: literature_fit
    split_cluster: MORCH_L01_MgNi
    tier: 2
    transfer_note: null
    notes: null
    value_original: 0.000(3)
    unit_original: '1'
    uncertainty_note: (n) as printed in CIF
    qualitative: null
- rec_id: L01-015
  lit_id: L01
  doi: 10.1107/S2052252519003130
  name: site_occupancy_Co_W4
  estimate:
    name: site_occupancy_Co_W4
    value: 0.078
    unit: '1'
    quantity_kind: fraction
    source_role: literature_holdout
    provenance:
      source_id: L01
      locator: CIF SrCo2Fe16O27_SINQ_HRPT.cif (supplementary lt5018sup2.zip), _atom_site loop, row Co4 (4f_VI oct(S))
      note: null
      status: verified
    uncertainty:
      kind: std
      std: 0.015
    identifiable: true
  pending: null
  ext:
    locator: CIF SrCo2Fe16O27_SINQ_HRPT.cif (supplementary lt5018sup2.zip), _atom_site loop, row Co4 (4f_VI oct(S))
    sample_id_in_paper: SrCo2Fe16O27
    formula: SrCo2Fe16O27
    synthesis: 'sol-gel autocombustion: Sr(NO3)2, Me(NO3)2.6H2O, Fe(NO3)3.9H2O (Sigma-Aldrich technical, >98 %), [Sr]:[Me]:[Fe]=1:2:16, citric acid, NH4OH to neutral, dried 100 C, gel fired 350 C 30 min,
      crushed, then fired 1200 C (Mg, Zn) or 1300 C (Ni, Co), 2 h hold; furnace atmosphere and cooling rate not stated in text (heating scheme is a figure not reproduced in the XML); this sample fired at
      1300 C'
    measurement:
      T:
        K: 300
        note: RT; see lattice_a
      field: null
      orientation: null
      form: powder
      density: null
      texture: none (powder)
    method: 'combined Rietveld refinement (FullProf) of 4 data sets: SLS-MS synchrotron XRD (0.778 A), Rigaku SmartLab Co-Ka XRD, SINQ-HRPT neutrons (1.89 and 2.45 A)'
    definition: fraction of the 4f_VI oct(S) crystallographic site occupied by Co (all sites constrained fully occupied by Fe+Co); partially occupied CIF, NOT a DFT configuration
    status: measured
    verbatim: Co4  0.33333  0.66667 -0.074222(19)  0.00306(3)  0.078(15) Uiso Co+2
    transformation: null
    measurement_group: L01_NPD_XRD_SrCo2Fe16O27
    figure_only: false
    axes: null
    split: literature_holdout
    split_cluster: MORCH_L01_CoZn
    tier: 1
    transfer_note: null
    notes: null
    value_original: 0.078(15)
    unit_original: '1'
    uncertainty_note: (n) as printed in CIF
    qualitative: null
- rec_id: L01-016
  lit_id: L01
  doi: 10.1107/S2052252519003130
  name: site_occupancy_Co_W3
  estimate:
    name: site_occupancy_Co_W3
    value: 0.333
    unit: '1'
    quantity_kind: fraction
    source_role: literature_holdout
    provenance:
      source_id: L01
      locator: CIF SrCo2Fe16O27_SINQ_HRPT.cif (supplementary lt5018sup2.zip), _atom_site loop, row Co3 (6g oct(S-S))
      note: null
      status: verified
    uncertainty:
      kind: std
      std: 0.011
    identifiable: true
  pending: null
  ext:
    locator: CIF SrCo2Fe16O27_SINQ_HRPT.cif (supplementary lt5018sup2.zip), _atom_site loop, row Co3 (6g oct(S-S))
    sample_id_in_paper: SrCo2Fe16O27
    formula: SrCo2Fe16O27
    synthesis: 'sol-gel autocombustion: Sr(NO3)2, Me(NO3)2.6H2O, Fe(NO3)3.9H2O (Sigma-Aldrich technical, >98 %), [Sr]:[Me]:[Fe]=1:2:16, citric acid, NH4OH to neutral, dried 100 C, gel fired 350 C 30 min,
      crushed, then fired 1200 C (Mg, Zn) or 1300 C (Ni, Co), 2 h hold; furnace atmosphere and cooling rate not stated in text (heating scheme is a figure not reproduced in the XML); this sample fired at
      1300 C'
    measurement:
      T:
        K: 300
        note: RT; see lattice_a
      field: null
      orientation: null
      form: powder
      density: null
      texture: none (powder)
    method: 'combined Rietveld refinement (FullProf) of 4 data sets: SLS-MS synchrotron XRD (0.778 A), Rigaku SmartLab Co-Ka XRD, SINQ-HRPT neutrons (1.89 and 2.45 A)'
    definition: fraction of the 6g oct(S-S) crystallographic site occupied by Co (all sites constrained fully occupied by Fe+Co); partially occupied CIF, NOT a DFT configuration
    status: measured
    verbatim: Co3  0.50000  0.00000  0.00000  0.00306(3)  0.333(11) Uiso Co+2
    transformation: null
    measurement_group: L01_NPD_XRD_SrCo2Fe16O27
    figure_only: false
    axes: null
    split: literature_holdout
    split_cluster: MORCH_L01_CoZn
    tier: 1
    transfer_note: null
    notes: null
    value_original: 0.333(11)
    unit_original: '1'
    uncertainty_note: (n) as printed in CIF
    qualitative: null
- rec_id: L01-017
  lit_id: L01
  doi: 10.1107/S2052252519003130
  name: site_occupancy_Co_W1
  estimate:
    name: site_occupancy_Co_W1
    value: 0.14
    unit: '1'
    quantity_kind: fraction
    source_role: literature_holdout
    provenance:
      source_id: L01
      locator: CIF SrCo2Fe16O27_SINQ_HRPT.cif (supplementary lt5018sup2.zip), _atom_site loop, row Co1 (4e tet(S))
      note: null
      status: verified
    uncertainty:
      kind: std
      std: 0.014
    identifiable: true
  pending: null
  ext:
    locator: CIF SrCo2Fe16O27_SINQ_HRPT.cif (supplementary lt5018sup2.zip), _atom_site loop, row Co1 (4e tet(S))
    sample_id_in_paper: SrCo2Fe16O27
    formula: SrCo2Fe16O27
    synthesis: 'sol-gel autocombustion: Sr(NO3)2, Me(NO3)2.6H2O, Fe(NO3)3.9H2O (Sigma-Aldrich technical, >98 %), [Sr]:[Me]:[Fe]=1:2:16, citric acid, NH4OH to neutral, dried 100 C, gel fired 350 C 30 min,
      crushed, then fired 1200 C (Mg, Zn) or 1300 C (Ni, Co), 2 h hold; furnace atmosphere and cooling rate not stated in text (heating scheme is a figure not reproduced in the XML); this sample fired at
      1300 C'
    measurement:
      T:
        K: 300
        note: RT; see lattice_a
      field: null
      orientation: null
      form: powder
      density: null
      texture: none (powder)
    method: 'combined Rietveld refinement (FullProf) of 4 data sets: SLS-MS synchrotron XRD (0.778 A), Rigaku SmartLab Co-Ka XRD, SINQ-HRPT neutrons (1.89 and 2.45 A)'
    definition: fraction of the 4e tet(S) crystallographic site occupied by Co (all sites constrained fully occupied by Fe+Co); partially occupied CIF, NOT a DFT configuration
    status: measured
    verbatim: Co1  0.00000  0.00000  0.056078(19)  0.00306(3)  0.140(14) Uiso Co+2
    transformation: null
    measurement_group: L01_NPD_XRD_SrCo2Fe16O27
    figure_only: false
    axes: null
    split: literature_holdout
    split_cluster: MORCH_L01_CoZn
    tier: 1
    transfer_note: null
    notes: null
    value_original: 0.140(14)
    unit_original: '1'
    uncertainty_note: (n) as printed in CIF
    qualitative: null
- rec_id: L01-018
  lit_id: L01
  doi: 10.1107/S2052252519003130
  name: site_occupancy_Co_W2
  estimate:
    name: site_occupancy_Co_W2
    value: 0.111
    unit: '1'
    quantity_kind: fraction
    source_role: literature_holdout
    provenance:
      source_id: L01
      locator: CIF SrCo2Fe16O27_SINQ_HRPT.cif (supplementary lt5018sup2.zip), _atom_site loop, row Co2 (4f_IV tet(S))
      note: null
      status: verified
    uncertainty:
      kind: std
      std: 0.016
    identifiable: true
  pending: null
  ext:
    locator: CIF SrCo2Fe16O27_SINQ_HRPT.cif (supplementary lt5018sup2.zip), _atom_site loop, row Co2 (4f_IV tet(S))
    sample_id_in_paper: SrCo2Fe16O27
    formula: SrCo2Fe16O27
    synthesis: 'sol-gel autocombustion: Sr(NO3)2, Me(NO3)2.6H2O, Fe(NO3)3.9H2O (Sigma-Aldrich technical, >98 %), [Sr]:[Me]:[Fe]=1:2:16, citric acid, NH4OH to neutral, dried 100 C, gel fired 350 C 30 min,
      crushed, then fired 1200 C (Mg, Zn) or 1300 C (Ni, Co), 2 h hold; furnace atmosphere and cooling rate not stated in text (heating scheme is a figure not reproduced in the XML); this sample fired at
      1300 C'
    measurement:
      T:
        K: 300
        note: RT; see lattice_a
      field: null
      orientation: null
      form: powder
      density: null
      texture: none (powder)
    method: 'combined Rietveld refinement (FullProf) of 4 data sets: SLS-MS synchrotron XRD (0.778 A), Rigaku SmartLab Co-Ka XRD, SINQ-HRPT neutrons (1.89 and 2.45 A)'
    definition: fraction of the 4f_IV tet(S) crystallographic site occupied by Co (all sites constrained fully occupied by Fe+Co); partially occupied CIF, NOT a DFT configuration
    status: measured
    verbatim: Co2  0.33333  0.66667  0.093045(19)  0.00306(3)  0.111(16) Uiso Co+2
    transformation: null
    measurement_group: L01_NPD_XRD_SrCo2Fe16O27
    figure_only: false
    axes: null
    split: literature_holdout
    split_cluster: MORCH_L01_CoZn
    tier: 1
    transfer_note: null
    notes: null
    value_original: 0.111(16)
    unit_original: '1'
    uncertainty_note: (n) as printed in CIF
    qualitative: null
- rec_id: L01-019
  lit_id: L01
  doi: 10.1107/S2052252519003130
  name: site_occupancy_Co_W6
  estimate:
    name: site_occupancy_Co_W6
    value: 0.017
    unit: '1'
    quantity_kind: fraction
    source_role: literature_holdout
    provenance:
      source_id: L01
      locator: CIF SrCo2Fe16O27_SINQ_HRPT.cif (supplementary lt5018sup2.zip), _atom_site loop, row Co6 (4f_VI* oct(R))
      note: null
      status: verified
    uncertainty:
      kind: std
      std: 0.015
    identifiable: true
  pending: null
  ext:
    locator: CIF SrCo2Fe16O27_SINQ_HRPT.cif (supplementary lt5018sup2.zip), _atom_site loop, row Co6 (4f_VI* oct(R))
    sample_id_in_paper: SrCo2Fe16O27
    formula: SrCo2Fe16O27
    synthesis: 'sol-gel autocombustion: Sr(NO3)2, Me(NO3)2.6H2O, Fe(NO3)3.9H2O (Sigma-Aldrich technical, >98 %), [Sr]:[Me]:[Fe]=1:2:16, citric acid, NH4OH to neutral, dried 100 C, gel fired 350 C 30 min,
      crushed, then fired 1200 C (Mg, Zn) or 1300 C (Ni, Co), 2 h hold; furnace atmosphere and cooling rate not stated in text (heating scheme is a figure not reproduced in the XML); this sample fired at
      1300 C'
    measurement:
      T:
        K: 300
        note: RT; see lattice_a
      field: null
      orientation: null
      form: powder
      density: null
      texture: none (powder)
    method: 'combined Rietveld refinement (FullProf) of 4 data sets: SLS-MS synchrotron XRD (0.778 A), Rigaku SmartLab Co-Ka XRD, SINQ-HRPT neutrons (1.89 and 2.45 A)'
    definition: fraction of the 4f_VI* oct(R) crystallographic site occupied by Co (all sites constrained fully occupied by Fe+Co); partially occupied CIF, NOT a DFT configuration
    status: measured
    verbatim: Co6  0.33333  0.66667  0.208396(19)  0.00306(3)  0.017(15) Uiso Co+2
    transformation: null
    measurement_group: L01_NPD_XRD_SrCo2Fe16O27
    figure_only: false
    axes: null
    split: literature_holdout
    split_cluster: MORCH_L01_CoZn
    tier: 1
    transfer_note: null
    notes: null
    value_original: 0.017(15)
    unit_original: '1'
    uncertainty_note: (n) as printed in CIF
    qualitative: null
- rec_id: L01-020
  lit_id: L01
  doi: 10.1107/S2052252519003130
  name: site_occupancy_Co_W5
  estimate:
    name: site_occupancy_Co_W5
    value: 0.079
    unit: '1'
    quantity_kind: fraction
    source_role: literature_holdout
    provenance:
      source_id: L01
      locator: CIF SrCo2Fe16O27_SINQ_HRPT.cif (supplementary lt5018sup2.zip), _atom_site loop, row Co5 (12k oct(R-S))
      note: null
      status: verified
    uncertainty:
      kind: std
      std: 0.01
    identifiable: true
  pending: null
  ext:
    locator: CIF SrCo2Fe16O27_SINQ_HRPT.cif (supplementary lt5018sup2.zip), _atom_site loop, row Co5 (12k oct(R-S))
    sample_id_in_paper: SrCo2Fe16O27
    formula: SrCo2Fe16O27
    synthesis: 'sol-gel autocombustion: Sr(NO3)2, Me(NO3)2.6H2O, Fe(NO3)3.9H2O (Sigma-Aldrich technical, >98 %), [Sr]:[Me]:[Fe]=1:2:16, citric acid, NH4OH to neutral, dried 100 C, gel fired 350 C 30 min,
      crushed, then fired 1200 C (Mg, Zn) or 1300 C (Ni, Co), 2 h hold; furnace atmosphere and cooling rate not stated in text (heating scheme is a figure not reproduced in the XML); this sample fired at
      1300 C'
    measurement:
      T:
        K: 300
        note: RT; see lattice_a
      field: null
      orientation: null
      form: powder
      density: null
      texture: none (powder)
    method: 'combined Rietveld refinement (FullProf) of 4 data sets: SLS-MS synchrotron XRD (0.778 A), Rigaku SmartLab Co-Ka XRD, SINQ-HRPT neutrons (1.89 and 2.45 A)'
    definition: fraction of the 12k oct(R-S) crystallographic site occupied by Co (all sites constrained fully occupied by Fe+Co); partially occupied CIF, NOT a DFT configuration
    status: measured
    verbatim: Co5  0.83536(9)  0.67068(9)  0.151143(11)  0.00306(3)  0.079(10) Uiso Co+2
    transformation: null
    measurement_group: L01_NPD_XRD_SrCo2Fe16O27
    figure_only: false
    axes: null
    split: literature_holdout
    split_cluster: MORCH_L01_CoZn
    tier: 1
    transfer_note: null
    notes: null
    value_original: 0.079(10)
    unit_original: '1'
    uncertainty_note: (n) as printed in CIF
    qualitative: null
- rec_id: L01-021
  lit_id: L01
  doi: 10.1107/S2052252519003130
  name: site_occupancy_Ni_W4
  estimate:
    name: site_occupancy_Ni_W4
    value: 0.112
    unit: '1'
    quantity_kind: fraction
    source_role: literature_fit
    provenance:
      source_id: L01
      locator: CIF SrNi2Fe16O27_SINQ_HRPT.cif (supplementary lt5018sup2.zip), _atom_site loop, row Ni4OS (4f_VI oct(S))
      note: null
      status: verified
    uncertainty:
      kind: std
      std: 0.016
    identifiable: true
  pending: null
  ext:
    locator: CIF SrNi2Fe16O27_SINQ_HRPT.cif (supplementary lt5018sup2.zip), _atom_site loop, row Ni4OS (4f_VI oct(S))
    sample_id_in_paper: SrNi2Fe16O27
    formula: SrNi2Fe16O27
    synthesis: 'sol-gel autocombustion: Sr(NO3)2, Me(NO3)2.6H2O, Fe(NO3)3.9H2O (Sigma-Aldrich technical, >98 %), [Sr]:[Me]:[Fe]=1:2:16, citric acid, NH4OH to neutral, dried 100 C, gel fired 350 C 30 min,
      crushed, then fired 1200 C (Mg, Zn) or 1300 C (Ni, Co), 2 h hold; furnace atmosphere and cooling rate not stated in text (heating scheme is a figure not reproduced in the XML); this sample fired at
      1300 C'
    measurement:
      T:
        K: 300
        note: RT; see lattice_a
      field: null
      orientation: null
      form: powder
      density: null
      texture: none (powder)
    method: 'combined Rietveld refinement (FullProf) of 4 data sets: SLS-MS synchrotron XRD (0.778 A), Rigaku SmartLab Co-Ka XRD, SINQ-HRPT neutrons (1.89 and 2.45 A)'
    definition: fraction of the 4f_VI oct(S) crystallographic site occupied by Ni (all sites constrained fully occupied by Fe+Ni); partially occupied CIF, NOT a DFT configuration
    status: measured
    verbatim: Ni4OS  0.33333  0.66667 -0.073960(19)  0.00089(3)  0.112(16) Uiso Ni+2
    transformation: null
    measurement_group: L01_NPD_XRD_SrNi2Fe16O27
    figure_only: false
    axes: null
    split: literature_fit
    split_cluster: MORCH_L01_MgNi
    tier: 2
    transfer_note: null
    notes: null
    value_original: 0.112(16)
    unit_original: '1'
    uncertainty_note: (n) as printed in CIF
    qualitative: null
- rec_id: L01-022
  lit_id: L01
  doi: 10.1107/S2052252519003130
  name: site_occupancy_Ni_W3
  estimate:
    name: site_occupancy_Ni_W3
    value: 0.305
    unit: '1'
    quantity_kind: fraction
    source_role: literature_fit
    provenance:
      source_id: L01
      locator: CIF SrNi2Fe16O27_SINQ_HRPT.cif (supplementary lt5018sup2.zip), _atom_site loop, row Ni3OSS (6g oct(S-S))
      note: null
      status: verified
    uncertainty:
      kind: std
      std: 0.013000000000000001
    identifiable: true
  pending: null
  ext:
    locator: CIF SrNi2Fe16O27_SINQ_HRPT.cif (supplementary lt5018sup2.zip), _atom_site loop, row Ni3OSS (6g oct(S-S))
    sample_id_in_paper: SrNi2Fe16O27
    formula: SrNi2Fe16O27
    synthesis: 'sol-gel autocombustion: Sr(NO3)2, Me(NO3)2.6H2O, Fe(NO3)3.9H2O (Sigma-Aldrich technical, >98 %), [Sr]:[Me]:[Fe]=1:2:16, citric acid, NH4OH to neutral, dried 100 C, gel fired 350 C 30 min,
      crushed, then fired 1200 C (Mg, Zn) or 1300 C (Ni, Co), 2 h hold; furnace atmosphere and cooling rate not stated in text (heating scheme is a figure not reproduced in the XML); this sample fired at
      1300 C'
    measurement:
      T:
        K: 300
        note: RT; see lattice_a
      field: null
      orientation: null
      form: powder
      density: null
      texture: none (powder)
    method: 'combined Rietveld refinement (FullProf) of 4 data sets: SLS-MS synchrotron XRD (0.778 A), Rigaku SmartLab Co-Ka XRD, SINQ-HRPT neutrons (1.89 and 2.45 A)'
    definition: fraction of the 6g oct(S-S) crystallographic site occupied by Ni (all sites constrained fully occupied by Fe+Ni); partially occupied CIF, NOT a DFT configuration
    status: measured
    verbatim: Ni3OSS  0.50000  0.00000  0.00000  0.00089(3)  0.305(13) Uiso Ni+2
    transformation: null
    measurement_group: L01_NPD_XRD_SrNi2Fe16O27
    figure_only: false
    axes: null
    split: literature_fit
    split_cluster: MORCH_L01_MgNi
    tier: 2
    transfer_note: null
    notes: null
    value_original: 0.305(13)
    unit_original: '1'
    uncertainty_note: (n) as printed in CIF
    qualitative: null
- rec_id: L01-023
  lit_id: L01
  doi: 10.1107/S2052252519003130
  name: site_occupancy_Ni_W1
  estimate:
    name: site_occupancy_Ni_W1
    value: 0.122
    unit: '1'
    quantity_kind: fraction
    source_role: literature_fit
    provenance:
      source_id: L01
      locator: CIF SrNi2Fe16O27_SINQ_HRPT.cif (supplementary lt5018sup2.zip), _atom_site loop, row Ni1TS (4e tet(S))
      note: null
      status: verified
    uncertainty:
      kind: std
      std: 0.015
    identifiable: true
  pending: null
  ext:
    locator: CIF SrNi2Fe16O27_SINQ_HRPT.cif (supplementary lt5018sup2.zip), _atom_site loop, row Ni1TS (4e tet(S))
    sample_id_in_paper: SrNi2Fe16O27
    formula: SrNi2Fe16O27
    synthesis: 'sol-gel autocombustion: Sr(NO3)2, Me(NO3)2.6H2O, Fe(NO3)3.9H2O (Sigma-Aldrich technical, >98 %), [Sr]:[Me]:[Fe]=1:2:16, citric acid, NH4OH to neutral, dried 100 C, gel fired 350 C 30 min,
      crushed, then fired 1200 C (Mg, Zn) or 1300 C (Ni, Co), 2 h hold; furnace atmosphere and cooling rate not stated in text (heating scheme is a figure not reproduced in the XML); this sample fired at
      1300 C'
    measurement:
      T:
        K: 300
        note: RT; see lattice_a
      field: null
      orientation: null
      form: powder
      density: null
      texture: none (powder)
    method: 'combined Rietveld refinement (FullProf) of 4 data sets: SLS-MS synchrotron XRD (0.778 A), Rigaku SmartLab Co-Ka XRD, SINQ-HRPT neutrons (1.89 and 2.45 A)'
    definition: fraction of the 4e tet(S) crystallographic site occupied by Ni (all sites constrained fully occupied by Fe+Ni); partially occupied CIF, NOT a DFT configuration
    status: measured
    verbatim: Ni1TS  0.00000  0.00000  0.055446(19)  0.00089(3)  0.122(15) Uiso Ni+2
    transformation: null
    measurement_group: L01_NPD_XRD_SrNi2Fe16O27
    figure_only: false
    axes: null
    split: literature_fit
    split_cluster: MORCH_L01_MgNi
    tier: 2
    transfer_note: null
    notes: null
    value_original: 0.122(15)
    unit_original: '1'
    uncertainty_note: (n) as printed in CIF
    qualitative: null
- rec_id: L01-024
  lit_id: L01
  doi: 10.1107/S2052252519003130
  name: site_occupancy_Ni_W2
  estimate:
    name: site_occupancy_Ni_W2
    value: 0.051
    unit: '1'
    quantity_kind: fraction
    source_role: literature_fit
    provenance:
      source_id: L01
      locator: CIF SrNi2Fe16O27_SINQ_HRPT.cif (supplementary lt5018sup2.zip), _atom_site loop, row Ni2TS (4f_IV tet(S))
      note: null
      status: verified
    uncertainty:
      kind: std
      std: 0.017
    identifiable: true
  pending: null
  ext:
    locator: CIF SrNi2Fe16O27_SINQ_HRPT.cif (supplementary lt5018sup2.zip), _atom_site loop, row Ni2TS (4f_IV tet(S))
    sample_id_in_paper: SrNi2Fe16O27
    formula: SrNi2Fe16O27
    synthesis: 'sol-gel autocombustion: Sr(NO3)2, Me(NO3)2.6H2O, Fe(NO3)3.9H2O (Sigma-Aldrich technical, >98 %), [Sr]:[Me]:[Fe]=1:2:16, citric acid, NH4OH to neutral, dried 100 C, gel fired 350 C 30 min,
      crushed, then fired 1200 C (Mg, Zn) or 1300 C (Ni, Co), 2 h hold; furnace atmosphere and cooling rate not stated in text (heating scheme is a figure not reproduced in the XML); this sample fired at
      1300 C'
    measurement:
      T:
        K: 300
        note: RT; see lattice_a
      field: null
      orientation: null
      form: powder
      density: null
      texture: none (powder)
    method: 'combined Rietveld refinement (FullProf) of 4 data sets: SLS-MS synchrotron XRD (0.778 A), Rigaku SmartLab Co-Ka XRD, SINQ-HRPT neutrons (1.89 and 2.45 A)'
    definition: fraction of the 4f_IV tet(S) crystallographic site occupied by Ni (all sites constrained fully occupied by Fe+Ni); partially occupied CIF, NOT a DFT configuration
    status: measured
    verbatim: Ni2TS  0.33333  0.66667  0.092726(19)  0.00089(3)  0.051(17) Uiso Ni+2
    transformation: null
    measurement_group: L01_NPD_XRD_SrNi2Fe16O27
    figure_only: false
    axes: null
    split: literature_fit
    split_cluster: MORCH_L01_MgNi
    tier: 2
    transfer_note: null
    notes: null
    value_original: 0.051(17)
    unit_original: '1'
    uncertainty_note: (n) as printed in CIF
    qualitative: null
- rec_id: L01-025
  lit_id: L01
  doi: 10.1107/S2052252519003130
  name: site_occupancy_Ni_W6
  estimate:
    name: site_occupancy_Ni_W6
    value: 0.146
    unit: '1'
    quantity_kind: fraction
    source_role: literature_fit
    provenance:
      source_id: L01
      locator: CIF SrNi2Fe16O27_SINQ_HRPT.cif (supplementary lt5018sup2.zip), _atom_site loop, row Ni6OR (4f_VI* oct(R))
      note: null
      status: verified
    uncertainty:
      kind: std
      std: 0.017
    identifiable: true
  pending: null
  ext:
    locator: CIF SrNi2Fe16O27_SINQ_HRPT.cif (supplementary lt5018sup2.zip), _atom_site loop, row Ni6OR (4f_VI* oct(R))
    sample_id_in_paper: SrNi2Fe16O27
    formula: SrNi2Fe16O27
    synthesis: 'sol-gel autocombustion: Sr(NO3)2, Me(NO3)2.6H2O, Fe(NO3)3.9H2O (Sigma-Aldrich technical, >98 %), [Sr]:[Me]:[Fe]=1:2:16, citric acid, NH4OH to neutral, dried 100 C, gel fired 350 C 30 min,
      crushed, then fired 1200 C (Mg, Zn) or 1300 C (Ni, Co), 2 h hold; furnace atmosphere and cooling rate not stated in text (heating scheme is a figure not reproduced in the XML); this sample fired at
      1300 C'
    measurement:
      T:
        K: 300
        note: RT; see lattice_a
      field: null
      orientation: null
      form: powder
      density: null
      texture: none (powder)
    method: 'combined Rietveld refinement (FullProf) of 4 data sets: SLS-MS synchrotron XRD (0.778 A), Rigaku SmartLab Co-Ka XRD, SINQ-HRPT neutrons (1.89 and 2.45 A)'
    definition: fraction of the 4f_VI* oct(R) crystallographic site occupied by Ni (all sites constrained fully occupied by Fe+Ni); partially occupied CIF, NOT a DFT configuration
    status: measured
    verbatim: Ni6OR  0.33333  0.66667  0.208264(18)  0.00089(3)  0.146(17) Uiso Ni+2
    transformation: null
    measurement_group: L01_NPD_XRD_SrNi2Fe16O27
    figure_only: false
    axes: null
    split: literature_fit
    split_cluster: MORCH_L01_MgNi
    tier: 2
    transfer_note: null
    notes: null
    value_original: 0.146(17)
    unit_original: '1'
    uncertainty_note: (n) as printed in CIF
    qualitative: null
- rec_id: L01-026
  lit_id: L01
  doi: 10.1107/S2052252519003130
  name: site_occupancy_Ni_W5
  estimate:
    name: site_occupancy_Ni_W5
    value: 0.056
    unit: '1'
    quantity_kind: fraction
    source_role: literature_fit
    provenance:
      source_id: L01
      locator: CIF SrNi2Fe16O27_SINQ_HRPT.cif (supplementary lt5018sup2.zip), _atom_site loop, row Ni5ORS (12k oct(R-S))
      note: null
      status: verified
    uncertainty:
      kind: std
      std: 0.014
    identifiable: true
  pending: null
  ext:
    locator: CIF SrNi2Fe16O27_SINQ_HRPT.cif (supplementary lt5018sup2.zip), _atom_site loop, row Ni5ORS (12k oct(R-S))
    sample_id_in_paper: SrNi2Fe16O27
    formula: SrNi2Fe16O27
    synthesis: 'sol-gel autocombustion: Sr(NO3)2, Me(NO3)2.6H2O, Fe(NO3)3.9H2O (Sigma-Aldrich technical, >98 %), [Sr]:[Me]:[Fe]=1:2:16, citric acid, NH4OH to neutral, dried 100 C, gel fired 350 C 30 min,
      crushed, then fired 1200 C (Mg, Zn) or 1300 C (Ni, Co), 2 h hold; furnace atmosphere and cooling rate not stated in text (heating scheme is a figure not reproduced in the XML); this sample fired at
      1300 C'
    measurement:
      T:
        K: 300
        note: RT; see lattice_a
      field: null
      orientation: null
      form: powder
      density: null
      texture: none (powder)
    method: 'combined Rietveld refinement (FullProf) of 4 data sets: SLS-MS synchrotron XRD (0.778 A), Rigaku SmartLab Co-Ka XRD, SINQ-HRPT neutrons (1.89 and 2.45 A)'
    definition: fraction of the 12k oct(R-S) crystallographic site occupied by Ni (all sites constrained fully occupied by Fe+Ni); partially occupied CIF, NOT a DFT configuration
    status: measured
    verbatim: Ni5ORS  0.83534(9)  0.67064(9)  0.150832(11)  0.00089(3)  0.056(14) Uiso Ni+2
    transformation: null
    measurement_group: L01_NPD_XRD_SrNi2Fe16O27
    figure_only: false
    axes: null
    split: literature_fit
    split_cluster: MORCH_L01_MgNi
    tier: 2
    transfer_note: null
    notes: null
    value_original: 0.056(14)
    unit_original: '1'
    uncertainty_note: (n) as printed in CIF
    qualitative: null
- rec_id: L01-027
  lit_id: L01
  doi: 10.1107/S2052252519003130
  name: site_occupancy_Zn_W4
  estimate:
    name: site_occupancy_Zn_W4
    value: 0.028
    unit: '1'
    quantity_kind: fraction
    source_role: literature_holdout
    provenance:
      source_id: L01
      locator: CIF SrZn2Fe16O27_SINQ_HRPT.cif (supplementary lt5018sup2.zip), _atom_site loop, row Zn4OS (4f_VI oct(S))
      note: null
      status: verified
    uncertainty:
      kind: std
      std: 0.008
    identifiable: true
  pending: null
  ext:
    locator: CIF SrZn2Fe16O27_SINQ_HRPT.cif (supplementary lt5018sup2.zip), _atom_site loop, row Zn4OS (4f_VI oct(S))
    sample_id_in_paper: SrZn2Fe16O27
    formula: SrZn2Fe16O27
    synthesis: 'sol-gel autocombustion: Sr(NO3)2, Me(NO3)2.6H2O, Fe(NO3)3.9H2O (Sigma-Aldrich technical, >98 %), [Sr]:[Me]:[Fe]=1:2:16, citric acid, NH4OH to neutral, dried 100 C, gel fired 350 C 30 min,
      crushed, then fired 1200 C (Mg, Zn) or 1300 C (Ni, Co), 2 h hold; furnace atmosphere and cooling rate not stated in text (heating scheme is a figure not reproduced in the XML); this sample fired at
      1200 C'
    measurement:
      T:
        K: 300
        note: RT; see lattice_a
      field: null
      orientation: null
      form: powder
      density: null
      texture: none (powder)
    method: 'combined Rietveld refinement (FullProf) of 4 data sets: SLS-MS synchrotron XRD (0.778 A), Rigaku SmartLab Co-Ka XRD, SINQ-HRPT neutrons (1.89 and 2.45 A)'
    definition: fraction of the 4f_VI oct(S) crystallographic site occupied by Zn (all sites constrained fully occupied by Fe+Zn); partially occupied CIF, NOT a DFT configuration
    status: measured
    verbatim: Zn4OS  0.33333  0.66667 -0.07528(2)  0.00344(3)  0.028(8) Uiso Zn+2
    transformation: null
    measurement_group: L01_NPD_XRD_SrZn2Fe16O27
    figure_only: false
    axes: null
    split: literature_holdout
    split_cluster: MORCH_L01_CoZn
    tier: 1
    transfer_note: null
    notes: null
    value_original: 0.028(8)
    unit_original: '1'
    uncertainty_note: (n) as printed in CIF
    qualitative: null
- rec_id: L01-028
  lit_id: L01
  doi: 10.1107/S2052252519003130
  name: site_occupancy_Zn_W3
  estimate:
    name: site_occupancy_Zn_W3
    value: 0.0
    unit: '1'
    quantity_kind: fraction
    source_role: literature_holdout
    provenance:
      source_id: L01
      locator: CIF SrZn2Fe16O27_SINQ_HRPT.cif (supplementary lt5018sup2.zip), _atom_site loop, row Zn3OSS (6g oct(S-S))
      note: null
      status: verified
    uncertainty:
      kind: std
      std: 0.008
    identifiable: true
  pending: null
  ext:
    locator: CIF SrZn2Fe16O27_SINQ_HRPT.cif (supplementary lt5018sup2.zip), _atom_site loop, row Zn3OSS (6g oct(S-S))
    sample_id_in_paper: SrZn2Fe16O27
    formula: SrZn2Fe16O27
    synthesis: 'sol-gel autocombustion: Sr(NO3)2, Me(NO3)2.6H2O, Fe(NO3)3.9H2O (Sigma-Aldrich technical, >98 %), [Sr]:[Me]:[Fe]=1:2:16, citric acid, NH4OH to neutral, dried 100 C, gel fired 350 C 30 min,
      crushed, then fired 1200 C (Mg, Zn) or 1300 C (Ni, Co), 2 h hold; furnace atmosphere and cooling rate not stated in text (heating scheme is a figure not reproduced in the XML); this sample fired at
      1200 C'
    measurement:
      T:
        K: 300
        note: RT; see lattice_a
      field: null
      orientation: null
      form: powder
      density: null
      texture: none (powder)
    method: 'combined Rietveld refinement (FullProf) of 4 data sets: SLS-MS synchrotron XRD (0.778 A), Rigaku SmartLab Co-Ka XRD, SINQ-HRPT neutrons (1.89 and 2.45 A)'
    definition: fraction of the 6g oct(S-S) crystallographic site occupied by Zn (all sites constrained fully occupied by Fe+Zn); partially occupied CIF, NOT a DFT configuration
    status: measured
    verbatim: Zn3OSS  0.50000  0.00000  0.00000  0.00344(3)  0.000(8) Uiso Zn+2
    transformation: null
    measurement_group: L01_NPD_XRD_SrZn2Fe16O27
    figure_only: false
    axes: null
    split: literature_holdout
    split_cluster: MORCH_L01_CoZn
    tier: 1
    transfer_note: null
    notes: null
    value_original: 0.000(8)
    unit_original: '1'
    uncertainty_note: (n) as printed in CIF
    qualitative: null
- rec_id: L01-029
  lit_id: L01
  doi: 10.1107/S2052252519003130
  name: site_occupancy_Zn_W1
  estimate:
    name: site_occupancy_Zn_W1
    value: 0.553
    unit: '1'
    quantity_kind: fraction
    source_role: literature_holdout
    provenance:
      source_id: L01
      locator: CIF SrZn2Fe16O27_SINQ_HRPT.cif (supplementary lt5018sup2.zip), _atom_site loop, row Zn1TS (4e tet(S))
      note: null
      status: verified
    uncertainty:
      kind: std
      std: 0.008
    identifiable: true
  pending: null
  ext:
    locator: CIF SrZn2Fe16O27_SINQ_HRPT.cif (supplementary lt5018sup2.zip), _atom_site loop, row Zn1TS (4e tet(S))
    sample_id_in_paper: SrZn2Fe16O27
    formula: SrZn2Fe16O27
    synthesis: 'sol-gel autocombustion: Sr(NO3)2, Me(NO3)2.6H2O, Fe(NO3)3.9H2O (Sigma-Aldrich technical, >98 %), [Sr]:[Me]:[Fe]=1:2:16, citric acid, NH4OH to neutral, dried 100 C, gel fired 350 C 30 min,
      crushed, then fired 1200 C (Mg, Zn) or 1300 C (Ni, Co), 2 h hold; furnace atmosphere and cooling rate not stated in text (heating scheme is a figure not reproduced in the XML); this sample fired at
      1200 C'
    measurement:
      T:
        K: 300
        note: RT; see lattice_a
      field: null
      orientation: null
      form: powder
      density: null
      texture: none (powder)
    method: 'combined Rietveld refinement (FullProf) of 4 data sets: SLS-MS synchrotron XRD (0.778 A), Rigaku SmartLab Co-Ka XRD, SINQ-HRPT neutrons (1.89 and 2.45 A)'
    definition: fraction of the 4e tet(S) crystallographic site occupied by Zn (all sites constrained fully occupied by Fe+Zn); partially occupied CIF, NOT a DFT configuration
    status: measured
    verbatim: Zn1TS  0.00000  0.00000  0.056499(19)  0.00344(3)  0.553(8) Uiso Zn+2
    transformation: null
    measurement_group: L01_NPD_XRD_SrZn2Fe16O27
    figure_only: false
    axes: null
    split: literature_holdout
    split_cluster: MORCH_L01_CoZn
    tier: 1
    transfer_note: null
    notes: null
    value_original: 0.553(8)
    unit_original: '1'
    uncertainty_note: (n) as printed in CIF
    qualitative: null
- rec_id: L01-030
  lit_id: L01
  doi: 10.1107/S2052252519003130
  name: site_occupancy_Zn_W2
  estimate:
    name: site_occupancy_Zn_W2
    value: 0.236
    unit: '1'
    quantity_kind: fraction
    source_role: literature_holdout
    provenance:
      source_id: L01
      locator: CIF SrZn2Fe16O27_SINQ_HRPT.cif (supplementary lt5018sup2.zip), _atom_site loop, row Zn2TS (4f_IV tet(S))
      note: null
      status: verified
    uncertainty:
      kind: std
      std: 0.009000000000000001
    identifiable: true
  pending: null
  ext:
    locator: CIF SrZn2Fe16O27_SINQ_HRPT.cif (supplementary lt5018sup2.zip), _atom_site loop, row Zn2TS (4f_IV tet(S))
    sample_id_in_paper: SrZn2Fe16O27
    formula: SrZn2Fe16O27
    synthesis: 'sol-gel autocombustion: Sr(NO3)2, Me(NO3)2.6H2O, Fe(NO3)3.9H2O (Sigma-Aldrich technical, >98 %), [Sr]:[Me]:[Fe]=1:2:16, citric acid, NH4OH to neutral, dried 100 C, gel fired 350 C 30 min,
      crushed, then fired 1200 C (Mg, Zn) or 1300 C (Ni, Co), 2 h hold; furnace atmosphere and cooling rate not stated in text (heating scheme is a figure not reproduced in the XML); this sample fired at
      1200 C'
    measurement:
      T:
        K: 300
        note: RT; see lattice_a
      field: null
      orientation: null
      form: powder
      density: null
      texture: none (powder)
    method: 'combined Rietveld refinement (FullProf) of 4 data sets: SLS-MS synchrotron XRD (0.778 A), Rigaku SmartLab Co-Ka XRD, SINQ-HRPT neutrons (1.89 and 2.45 A)'
    definition: fraction of the 4f_IV tet(S) crystallographic site occupied by Zn (all sites constrained fully occupied by Fe+Zn); partially occupied CIF, NOT a DFT configuration
    status: measured
    verbatim: Zn2TS  0.33333  0.66667  0.09400(2)  0.00344(3)  0.236(9) Uiso Zn+2
    transformation: null
    measurement_group: L01_NPD_XRD_SrZn2Fe16O27
    figure_only: false
    axes: null
    split: literature_holdout
    split_cluster: MORCH_L01_CoZn
    tier: 1
    transfer_note: null
    notes: null
