Repository: 6Nightmare9/Hexaferrite

# HexW — модель W-гексаферритов

Приватный рабочий репозиторий: код, литература, исходные измерения, сохранённые расчёты и инструкции. Снимок от 27 октября 2026 года.

**Исследовательская версия 0.2.0. Независимая точность ФМР ≤10% пока не подтверждена.** Теория и результаты обработки измерений сохранены раздельно; эксперимент не переобучает модель автоматически.

## Запуск на другом компьютере

1. Владелец предоставляет коллеге доступ: **Settings → Collaborators → Add people**. Коллега принимает приглашение под своим аккаунтом GitHub.
2.

File: literature_holdout/_original_mixed/records.yaml (part 7 of 25)
meta:
      crushed, then fired 1200 C (Mg, Zn) or 1300 C (Ni, Co), 2 h hold; furnace atmosphere and cooling rate not stated in text (heating scheme is a figure not reproduced in the XML); this sample fired at
      1200 C'
    measurement:
      T:
        K: 300
        note: RT
      field: null
      orientation: null
      form: powder
      density: null
      texture: none (powder)
    method: 'combined Rietveld refinement (FullProf) of 4 data sets: SLS-MS synchrotron XRD (0.778 A), Rigaku SmartLab Co-Ka XRD, SINQ-HRPT neutrons (1.89 and 2.45 A)'
    definition: 'average magnetic moment per site from joint X-ray/neutron refinement (NPD), averaged over site occupants (Fe and diamagnetic Zn/Mg counted); sign: positive = parallel to net moment, collinear
      model, sample-wide Gorter ferrimagnet (Co: planar, moments in ab plane)'
    status: measured
    verbatim: 4e_tet(S)  -4.5(4) (muB) [column SrMg2Fe16O27]
    transformation: null
    measurement_group: L01_NPD_XRD_SrMg2Fe16O27
    figure_only: false
    axes: null
    split: literature_fit
    split_cluster: MORCH_L01_MgNi
    tier: 2
    transfer_note: null
    notes: null
    value_original: -4.5(4)
    unit_original: muB
    uncertainty_note: (n) as printed; for Zn 4e '(1.3)' is 1.3 muB
    qualitative: null
- rec_id: L01-052
  lit_id: L01
  doi: 10.1107/S2052252519003130
  name: site_magnetic_moment_W1
  estimate: null
  pending:
    name: site_magnetic_moment_W1
    value: -4.2
    unit: muB
    proposed_quantity_kind: magnetic_moment
    reason: schema Kind/unit not available
    uncertainty_std: 0.1
  ext:
    locator: Fig. 4 (table embedded in figure) row 4e_tet(S)
    sample_id_in_paper: SrCo2Fe16O27
    formula: SrCo2Fe16O27
    synthesis: 'sol-gel autocombustion: Sr(NO3)2, Me(NO3)2.6H2O, Fe(NO3)3.9H2O (Sigma-Aldrich technical, >98 %), [Sr]:[Me]:[Fe]=1:2:16, citric acid, NH4OH to neutral, dried 100 C, gel fired 350 C 30 min,
      crushed, then fired 1200 C (Mg, Zn) or 1300 C (Ni, Co), 2 h hold; furnace atmosphere and cooling rate not stated in text (heating scheme is a figure not reproduced in the XML); this sample fired at
      1300 C'
    measurement:
      T:
        K: 300
        note: RT
      field: null
      orientation: null
      form: powder
      density: null
      texture: none (powder)
    method: 'combined Rietveld refinement (FullProf) of 4 data sets: SLS-MS synchrotron XRD (0.778 A), Rigaku SmartLab Co-Ka XRD, SINQ-HRPT neutrons (1.89 and 2.45 A)'
    definition: 'average magnetic moment per site from joint X-ray/neutron refinement (NPD), averaged over site occupants (Fe and diamagnetic Zn/Mg counted); sign: positive = parallel to net moment, collinear
      model, sample-wide Gorter ferrimagnet (Co: planar, moments in ab plane)'
    status: measured
    verbatim: 4e_tet(S)  -4.2(1) (muB) [column SrCo2Fe16O27]
    transformation: null
    measurement_group: L01_NPD_XRD_SrCo2Fe16O27
    figure_only: false
    axes: null
    split: literature_holdout
    split_cluster: MORCH_L01_CoZn
    tier: 1
    transfer_note: null
    notes: 'moment constraint in refinement: mu(Fe3+):mu(Co2+)=5:3 (unquenched orbital moment ignored)'
    value_original: -4.2(1)
    unit_original: muB
    uncertainty_note: (n) as printed; for Zn 4e '(1.3)' is 1.3 muB
    qualitative: null
- rec_id: L01-053
  lit_id: L01
  doi: 10.1107/S2052252519003130
  name: site_magnetic_moment_W1
  estimate: null
  pending:
    name: site_magnetic_moment_W1
    value: -5.0
    unit: muB
    proposed_quantity_kind: magnetic_moment
    reason: schema Kind/unit not available
    uncertainty_std: 0.5
  ext:
    locator: Fig. 4 (table embedded in figure) row 4e_tet(S)
    sample_id_in_paper: SrNi2Fe16O27
    formula: SrNi2Fe16O27
    synthesis: 'sol-gel autocombustion: Sr(NO3)2, Me(NO3)2.6H2O, Fe(NO3)3.9H2O (Sigma-Aldrich technical, >98 %), [Sr]:[Me]:[Fe]=1:2:16, citric acid, NH4OH to neutral, dried 100 C, gel fired 350 C 30 min,
      crushed, then fired 1200 C (Mg, Zn) or 1300 C (Ni, Co), 2 h hold; furnace atmosphere and cooling rate not stated in text (heating scheme is a figure not reproduced in the XML); this sample fired at
      1300 C'
    measurement:
      T:
        K: 300
        note: RT
      field: null
      orientation: null
      form: powder
      density: null
      texture: none (powder)
    method: 'combined Rietveld refinement (FullProf) of 4 data sets: SLS-MS synchrotron XRD (0.778 A), Rigaku SmartLab Co-Ka XRD, SINQ-HRPT neutrons (1.89 and 2.45 A)'
    definition: 'average magnetic moment per site from joint X-ray/neutron refinement (NPD), averaged over site occupants (Fe and diamagnetic Zn/Mg counted); sign: positive = parallel to net moment, collinear
      model, sample-wide Gorter ferrimagnet (Co: planar, moments in ab plane)'
    status: measured
    verbatim: 4e_tet(S)  -5.0(5) (muB) [column SrNi2Fe16O27]
    transformation: null
    measurement_group: L01_NPD_XRD_SrNi2Fe16O27
    figure_only: false
    axes: null
    split: literature_fit
    split_cluster: MORCH_L01_MgNi
    tier: 2
    transfer_note: null
    notes: null
    value_original: -5.0(5)
    unit_original: muB
    uncertainty_note: (n) as printed; for Zn 4e '(1.3)' is 1.3 muB
    qualitative: null
- rec_id: L01-054
  lit_id: L01
  doi: 10.1107/S2052252519003130
  name: site_magnetic_moment_W1
  estimate: null
  pending:
    name: site_magnetic_moment_W1
    value: -1.6
    unit: muB
    proposed_quantity_kind: magnetic_moment
    reason: schema Kind/unit not available
    uncertainty_std: 1.3
  ext:
    locator: Fig. 4 (table embedded in figure) row 4e_tet(S)
    sample_id_in_paper: SrZn2Fe16O27
    formula: SrZn2Fe16O27
    synthesis: 'sol-gel autocombustion: Sr(NO3)2, Me(NO3)2.6H2O, Fe(NO3)3.9H2O (Sigma-Aldrich technical, >98 %), [Sr]:[Me]:[Fe]=1:2:16, citric acid, NH4OH to neutral, dried 100 C, gel fired 350 C 30 min,
      crushed, then fired 1200 C (Mg, Zn) or 1300 C (Ni, Co), 2 h hold; furnace atmosphere and cooling rate not stated in text (heating scheme is a figure not reproduced in the XML); this sample fired at
      1200 C'
    measurement:
      T:
        K: 300
        note: RT
      field: null
      orientation: null
      form: powder
      density: null
      texture: none (powder)
    method: 'combined Rietveld refinement (FullProf) of 4 data sets: SLS-MS synchrotron XRD (0.778 A), Rigaku SmartLab Co-Ka XRD, SINQ-HRPT neutrons (1.89 and 2.45 A)'
    definition: 'average magnetic moment per site from joint X-ray/neutron refinement (NPD), averaged over site occupants (Fe and diamagnetic Zn/Mg counted); sign: positive = parallel to net moment, collinear
      model, sample-wide Gorter ferrimagnet (Co: planar, moments in ab plane)'
    status: measured
    verbatim: 4e_tet(S)  -1.6(1.3) (muB) [column SrZn2Fe16O27]
    transformation: null
    measurement_group: L01_NPD_XRD_SrZn2Fe16O27
    figure_only: false
    axes: null
    split: literature_holdout
    split_cluster: MORCH_L01_CoZn
    tier: 1
    transfer_note: null
    notes: null
    value_original: -1.6(1.3)
    unit_original: muB
    uncertainty_note: (n) as printed; for Zn 4e '(1.3)' is 1.3 muB
    qualitative: null
- rec_id: L01-055
  lit_id: L01
  doi: 10.1107/S2052252519003130
  name: site_magnetic_moment_W2
  estimate: null
  pending:
    name: site_magnetic_moment_W2
    value: -4.2
    unit: muB
    proposed_quantity_kind: magnetic_moment
    reason: schema Kind/unit not available
    uncertainty_std: 0.30000000000000004
  ext:
    locator: Fig. 4 (table embedded in figure) row 4f_tet(S)
    sample_id_in_paper: SrMg2Fe16O27
    formula: SrMg2Fe16O27
    synthesis: 'sol-gel autocombustion: Sr(NO3)2, Me(NO3)2.6H2O, Fe(NO3)3.9H2O (Sigma-Aldrich technical, >98 %), [Sr]:[Me]:[Fe]=1:2:16, citric acid, NH4OH to neutral, dried 100 C, gel fired 350 C 30 min,
      crushed, then fired 1200 C (Mg, Zn) or 1300 C (Ni, Co), 2 h hold; furnace atmosphere and cooling rate not stated in text (heating scheme is a figure not reproduced in the XML); this sample fired at
      1200 C'
    measurement:
      T:
        K: 300
        note: RT
      field: null
      orientation: null
      form: powder
      density: null
      texture: none (powder)
    method: 'combined Rietveld refinement (FullProf) of 4 data sets: SLS-MS synchrotron XRD (0.778 A), Rigaku SmartLab Co-Ka XRD, SINQ-HRPT neutrons (1.89 and 2.45 A)'
    definition: 'average magnetic moment per site from joint X-ray/neutron refinement (NPD), averaged over site occupants (Fe and diamagnetic Zn/Mg counted); sign: positive = parallel to net moment, collinear
      model, sample-wide Gorter ferrimagnet (Co: planar, moments in ab plane)'
    status: measured
    verbatim: 4f_tet(S)  -4.2(3) (muB) [column SrMg2Fe16O27]
    transformation: null
    measurement_group: L01_NPD_XRD_SrMg2Fe16O27
    figure_only: false
    axes: null
    split: literature_fit
    split_cluster: MORCH_L01_MgNi
    tier: 2
    transfer_note: null
    notes: null
    value_original: -4.2(3)
    unit_original: muB
    uncertainty_note: (n) as printed; for Zn 4e '(1.3)' is 1.3 muB
    qualitative: null
- rec_id: L01-056
  lit_id: L01
  doi: 10.1107/S2052252519003130
  name: site_magnetic_moment_W2
  estimate: null
  pending:
    name: site_magnetic_moment_W2
    value: -3.3
    unit: muB
    proposed_quantity_kind: magnetic_moment
    reason: schema Kind/unit not available
    uncertainty_std: 0.1
  ext:
    locator: Fig. 4 (table embedded in figure) row 4f_tet(S)
    sample_id_in_paper: SrCo2Fe16O27
    formula: SrCo2Fe16O27
    synthesis: 'sol-gel autocombustion: Sr(NO3)2, Me(NO3)2.6H2O, Fe(NO3)3.9H2O (Sigma-Aldrich technical, >98 %), [Sr]:[Me]:[Fe]=1:2:16, citric acid, NH4OH to neutral, dried 100 C, gel fired 350 C 30 min,
      crushed, then fired 1200 C (Mg, Zn) or 1300 C (Ni, Co), 2 h hold; furnace atmosphere and cooling rate not stated in text (heating scheme is a figure not reproduced in the XML); this sample fired at
      1300 C'
    measurement:
      T:
        K: 300
        note: RT
      field: null
      orientation: null
      form: powder
      density: null
      texture: none (powder)
    method: 'combined Rietveld refinement (FullProf) of 4 data sets: SLS-MS synchrotron XRD (0.778 A), Rigaku SmartLab Co-Ka XRD, SINQ-HRPT neutrons (1.89 and 2.45 A)'
    definition: 'average magnetic moment per site from joint X-ray/neutron refinement (NPD), averaged over site occupants (Fe and diamagnetic Zn/Mg counted); sign: positive = parallel to net moment, collinear
      model, sample-wide Gorter ferrimagnet (Co: planar, moments in ab plane)'
    status: measured
    verbatim: 4f_tet(S)  -3.3(1) (muB) [column SrCo2Fe16O27]
    transformation: null
    measurement_group: L01_NPD_XRD_SrCo2Fe16O27
    figure_only: false
    axes: null
    split: literature_holdout
    split_cluster: MORCH_L01_CoZn
    tier: 1
    transfer_note: null
    notes: 'moment constraint in refinement: mu(Fe3+):mu(Co2+)=5:3 (unquenched orbital moment ignored)'
    value_original: -3.3(1)
    unit_original: muB
    uncertainty_note: (n) as printed; for Zn 4e '(1.3)' is 1.3 muB
    qualitative: null
- rec_id: L01-057
  lit_id: L01
  doi: 10.1107/S2052252519003130
  name: site_magnetic_moment_W2
  estimate: null
  pending:
    name: site_magnetic_moment_W2
    value: -4.3
    unit: muB
    proposed_quantity_kind: magnetic_moment
    reason: schema Kind/unit not available
    uncertainty_std: 0.30000000000000004
  ext:
    locator: Fig. 4 (table embedded in figure) row 4f_tet(S)
    sample_id_in_paper: SrNi2Fe16O27
    formula: SrNi2Fe16O27
    synthesis: 'sol-gel autocombustion: Sr(NO3)2, Me(NO3)2.6H2O, Fe(NO3)3.9H2O (Sigma-Aldrich technical, >98 %), [Sr]:[Me]:[Fe]=1:2:16, citric acid, NH4OH to neutral, dried 100 C, gel fired 350 C 30 min,
      crushed, then fired 1200 C (Mg, Zn) or 1300 C (Ni, Co), 2 h hold; furnace atmosphere and cooling rate not stated in text (heating scheme is a figure not reproduced in the XML); this sample fired at
      1300 C'
    measurement:
      T:
        K: 300
        note: RT
      field: null
      orientation: null
      form: powder
      density: null
      texture: none (powder)
    method: 'combined Rietveld refinement (FullProf) of 4 data sets: SLS-MS synchrotron XRD (0.778 A), Rigaku SmartLab Co-Ka XRD, SINQ-HRPT neutrons (1.89 and 2.45 A)'
    definition: 'average magnetic moment per site from joint X-ray/neutron refinement (NPD), averaged over site occupants (Fe and diamagnetic Zn/Mg counted); sign: positive = parallel to net moment, collinear
      model, sample-wide Gorter ferrimagnet (Co: planar, moments in ab plane)'
    status: measured
    verbatim: 4f_tet(S)  -4.3(3) (muB) [column SrNi2Fe16O27]
    transformation: null
    measurement_group: L01_NPD_XRD_SrNi2Fe16O27
    figure_only: false
    axes: null
    split: literature_fit
    split_cluster: MORCH_L01_MgNi
    tier: 2
    transfer_note: null
    notes: null
    value_original: -4.3(3)
    unit_original: muB
    uncertainty_note: (n) as printed; for Zn 4e '(1.3)' is 1.3 muB
    qualitative: null
- rec_id: L01-058
  lit_id: L01
  doi: 10.1107/S2052252519003130
  name: site_magnetic_moment_W2
  estimate: null
  pending:
    name: site_magnetic_moment_W2
    value: -3.5
    unit: muB
    proposed_quantity_kind: magnetic_moment
    reason: schema Kind/unit not available
    uncertainty_std: 0.6000000000000001
  ext:
    locator: Fig. 4 (table embedded in figure) row 4f_tet(S)
    sample_id_in_paper: SrZn2Fe16O27
    formula: SrZn2Fe16O27
    synthesis: 'sol-gel autocombustion: Sr(NO3)2, Me(NO3)2.6H2O, Fe(NO3)3.9H2O (Sigma-Aldrich technical, >98 %), [Sr]:[Me]:[Fe]=1:2:16, citric acid, NH4OH to neutral, dried 100 C, gel fired 350 C 30 min,
      crushed, then fired 1200 C (Mg, Zn) or 1300 C (Ni, Co), 2 h hold; furnace atmosphere and cooling rate not stated in text (heating scheme is a figure not reproduced in the XML); this sample fired at
      1200 C'
    measurement:
      T:
        K: 300
        note: RT
      field: null
      orientation: null
      form: powder
      density: null
      texture: none (powder)
    method: 'combined Rietveld refinement (FullProf) of 4 data sets: SLS-MS synchrotron XRD (0.778 A), Rigaku SmartLab Co-Ka XRD, SINQ-HRPT neutrons (1.89 and 2.45 A)'
    definition: 'average magnetic moment per site from joint X-ray/neutron refinement (NPD), averaged over site occupants (Fe and diamagnetic Zn/Mg counted); sign: positive = parallel to net moment, collinear
      model, sample-wide Gorter ferrimagnet (Co: planar, moments in ab plane)'
    status: measured
    verbatim: 4f_tet(S)  -3.5(6) (muB) [column SrZn2Fe16O27]
    transformation: null
    measurement_group: L01_NPD_XRD_SrZn2Fe16O27
    figure_only: false
    axes: null
    split: literature_holdout
    split_cluster: MORCH_L01_CoZn
    tier: 1
    transfer_note: null
    notes: null
    value_original: -3.5(6)
    unit_original: muB
    uncertainty_note: (n) as printed; for Zn 4e '(1.3)' is 1.3 muB
    qualitative: null
- rec_id: L01-059
  lit_id: L01
  doi: 10.1107/S2052252519003130
  name: site_magnetic_moment_W6
  estimate: null
  pending:
    name: site_magnetic_moment_W6
    value: -4.7
    unit: muB
    proposed_quantity_kind: magnetic_moment
    reason: schema Kind/unit not available
    uncertainty_std: 0.30000000000000004
  ext:
    locator: Fig. 4 (table embedded in figure) row 4f_oct(R)
    sample_id_in_paper: SrMg2Fe16O27
    formula: SrMg2Fe16O27
    synthesis: 'sol-gel autocombustion: Sr(NO3)2, Me(NO3)2.6H2O, Fe(NO3)3.9H2O (Sigma-Aldrich technical, >98 %), [Sr]:[Me]:[Fe]=1:2:16, citric acid, NH4OH to neutral, dried 100 C, gel fired 350 C 30 min,
      crushed, then fired 1200 C (Mg, Zn) or 1300 C (Ni, Co), 2 h hold; furnace atmosphere and cooling rate not stated in text (heating scheme is a figure not reproduced in the XML); this sample fired at
      1200 C'
    measurement:
      T:
        K: 300
        note: RT
      field: null
      orientation: null
      form: powder
      density: null
      texture: none (powder)
    method: 'combined Rietveld refinement (FullProf) of 4 data sets: SLS-MS synchrotron XRD (0.778 A), Rigaku SmartLab Co-Ka XRD, SINQ-HRPT neutrons (1.89 and 2.45 A)'
    definition: 'average magnetic moment per site from joint X-ray/neutron refinement (NPD), averaged over site occupants (Fe and diamagnetic Zn/Mg counted); sign: positive = parallel to net moment, collinear
      model, sample-wide Gorter ferrimagnet (Co: planar, moments in ab plane)'
    status: measured
    verbatim: 4f_oct(R)  -4.7(3) (muB) [column SrMg2Fe16O27]
    transformation: null
    measurement_group: L01_NPD_XRD_SrMg2Fe16O27
    figure_only: false
    axes: null
    split: literature_fit
    split_cluster: MORCH_L01_MgNi
    tier: 2
    transfer_note: null
    notes: null
    value_original: -4.7(3)
    unit_original: muB
    uncertainty_note: (n) as printed; for Zn 4e '(1.3)' is 1.3 muB
    qualitative: null
- rec_id: L01-060
  lit_id: L01
  doi: 10.1107/S2052252519003130
  name: site_magnetic_moment_W6
  estimate: null
  pending:
    name: site_magnetic_moment_W6
    value: -3.8
    unit: muB
    proposed_quantity_kind: magnetic_moment
    reason: schema Kind/unit not available
    uncertainty_std: 0.1
  ext:
    locator: Fig. 4 (table embedded in figure) row 4f_oct(R)
    sample_id_in_paper: SrCo2Fe16O27
    formula: SrCo2Fe16O27
    synthesis: 'sol-gel autocombustion: Sr(NO3)2, Me(NO3)2.6H2O, Fe(NO3)3.9H2O (Sigma-Aldrich technical, >98 %), [Sr]:[Me]:[Fe]=1:2:16, citric acid, NH4OH to neutral, dried 100 C, gel fired 350 C 30 min,
      crushed, then fired 1200 C (Mg, Zn) or 1300 C (Ni, Co), 2 h hold; furnace atmosphere and cooling rate not stated in text (heating scheme is a figure not reproduced in the XML); this sample fired at
      1300 C'
    measurement:
      T:
        K: 300
        note: RT
      field: null
      orientation: null
      form: powder
      density: null
      texture: none (powder)
    method: 'combined Rietveld refinement (FullProf) of 4 data sets: SLS-MS synchrotron XRD (0.778 A), Rigaku SmartLab Co-Ka XRD, SINQ-HRPT neutrons (1.89 and 2.45 A)'
    definition: 'average magnetic moment per site from joint X-ray/neutron refinement (NPD), averaged over site occupants (Fe and diamagnetic Zn/Mg counted); sign: positive = parallel to net moment, collinear
      model, sample-wide Gorter ferrimagnet (Co: planar, moments in ab plane)'
    status: measured
    verbatim: 4f_oct(R)  -3.8(1) (muB) [column SrCo2Fe16O27]
    transformation: null
    measurement_group: L01_NPD_XRD_SrCo2Fe16O27
    figure_only: false
    axes: null
    split: literature_holdout
    split_cluster: MORCH_L01_CoZn
    tier: 1
    transfer_note: null
    notes: 'moment constraint in refinement: mu(Fe3+):mu(Co2+)=5:3 (unquenched orbital moment ignored)'
    value_original: -3.8(1)
    unit_original: muB
    uncertainty_note: (n) as printed; for Zn 4e '(1.3)' is 1.3 muB
    qualitative: null
- rec_id: L01-061
  lit_id: L01
  doi: 10.1107/S2052252519003130
  name: site_magnetic_moment_W6
  estimate: null
  pending:
    name: site_magnetic_moment_W6
    value: -4.6
    unit: muB
    proposed_quantity_kind: magnetic_moment
    reason: schema Kind/unit not available
    uncertainty_std: 0.5
  ext:
    locator: Fig. 4 (table embedded in figure) row 4f_oct(R)
    sample_id_in_paper: SrNi2Fe16O27
    formula: SrNi2Fe16O27
    synthesis: 'sol-gel autocombustion: Sr(NO3)2, Me(NO3)2.6H2O, Fe(NO3)3.9H2O (Sigma-Aldrich technical, >98 %), [Sr]:[Me]:[Fe]=1:2:16, citric acid, NH4OH to neutral, dried 100 C, gel fired 350 C 30 min,
      crushed, then fired 1200 C (Mg, Zn) or 1300 C (Ni, Co), 2 h hold; furnace atmosphere and cooling rate not stated in text (heating scheme is a figure not reproduced in the XML); this sample fired at
      1300 C'
    measurement:
      T:
        K: 300
        note: RT
      field: null
      orientation: null
      form: powder
      density: null
      texture: none (powder)
    method: 'combined Rietveld refinement (FullProf) of 4 data sets: SLS-MS synchrotron XRD (0.778 A), Rigaku SmartLab Co-Ka XRD, SINQ-HRPT neutrons (1.89 and 2.45 A)'
    definition: 'average magnetic moment per site from joint X-ray/neutron refinement (NPD), averaged over site occupants (Fe and diamagnetic Zn/Mg counted); sign: positive = parallel to net moment, collinear
      model, sample-wide Gorter ferrimagnet (Co: planar, moments in ab plane)'
    status: measured
    verbatim: 4f_oct(R)  -4.6(5) (muB) [column SrNi2Fe16O27]
    transformation: null
    measurement_group: L01_NPD_XRD_SrNi2Fe16O27
    figure_only: false
    axes: null
    split: literature_fit
    split_cluster: MORCH_L01_MgNi
    tier: 2
    transfer_note: null
    notes: null
    value_original: -4.6(5)
    unit_original: muB
    uncertainty_note: (n) as printed; for Zn 4e '(1.3)' is 1.3 muB
    qualitative: null
- rec_id: L01-062
  lit_id: L01
  doi: 10.1107/S2052252519003130
  name: site_magnetic_moment_W6
  estimate: null
  pending:
    name: site_magnetic_moment_W6
    value: -4.4
    unit: muB
    proposed_quantity_kind: magnetic_moment
    reason: schema Kind/unit not available
    uncertainty_std: 0.4
  ext:
    locator: Fig. 4 (table embedded in figure) row 4f_oct(R)
    sample_id_in_paper: SrZn2Fe16O27
    formula: SrZn2Fe16O27
    synthesis: 'sol-gel autocombustion: Sr(NO3)2, Me(NO3)2.6H2O, Fe(NO3)3.9H2O (Sigma-Aldrich technical, >98 %), [Sr]:[Me]:[Fe]=1:2:16, citric acid, NH4OH to neutral, dried 100 C, gel fired 350 C 30 min,
      crushed, then fired 1200 C (Mg, Zn) or 1300 C (Ni, Co), 2 h hold; furnace atmosphere and cooling rate not stated in text (heating scheme is a figure not reproduced in the XML); this sample fired at
      1200 C'
    measurement:
      T:
        K: 300
        note: RT
      field: null
      orientation: null
      form: powder
      density: null
      texture: none (powder)
    method: 'combined Rietveld refinement (FullProf) of 4 data sets: SLS-MS synchrotron XRD (0.778 A), Rigaku SmartLab Co-Ka XRD, SINQ-HRPT neutrons (1.89 and 2.45 A)'
    definition: 'average magnetic moment per site from joint X-ray/neutron refinement (NPD), averaged over site occupants (Fe and diamagnetic Zn/Mg counted); sign: positive = parallel to net moment, collinear
      model, sample-wide Gorter ferrimagnet (Co: planar, moments in ab plane)'
    status: measured
    verbatim: 4f_oct(R)  -4.4(4) (muB) [column SrZn2Fe16O27]
    transformation: null
    measurement_group: L01_NPD_XRD_SrZn2Fe16O27
    figure_only: false
    axes: null
    split: literature_holdout
    split_cluster: MORCH_L01_CoZn
    tier: 1
    transfer_note: null
    notes: null
    value_original: -4.4(4)
    unit_original: muB
    uncertainty_note: (n) as printed; for Zn 4e '(1.3)' is 1.3 muB
    qualitative: null
- rec_id: L01-063
  lit_id: L01
  doi: 10.1107/S2052252519003130
  name: site_magnetic_moment_W5
  estimate: null
  pending:
    name: site_magnetic_moment_W5
    value: 3.5
    unit: muB
    proposed_quantity_kind: magnetic_moment
    reason: schema Kind/unit not available
    uncertainty_std: 0.2
  ext:
    locator: Fig. 4 (table embedded in figure) row 12k_oct(R-S)
    sample_id_in_paper: SrMg2Fe16O27
    formula: SrMg2Fe16O27
    synthesis: 'sol-gel autocombustion: Sr(NO3)2, Me(NO3)2.6H2O, Fe(NO3)3.9H2O (Sigma-Aldrich technical, >98 %), [Sr]:[Me]:[Fe]=1:2:16, citric acid, NH4OH to neutral, dried 100 C, gel fired 350 C 30 min,
      crushed, then fired 1200 C (Mg, Zn) or 1300 C (Ni, Co), 2 h hold; furnace atmosphere and cooling rate not stated in text (heating scheme is a figure not reproduced in the XML); this sample fired at
      1200 C'
    measurement:
      T:
        K: 300
        note: RT
      field: null
      orientation: null
      form: powder
      density: null
      texture: none (powder)
    method: 'combined Rietveld refinement (FullProf) of 4 data sets: SLS-MS synchrotron XRD (0.778 A), Rigaku SmartLab Co-Ka XRD, SINQ-HRPT neutrons (1.89 and 2.45 A)'
    definition: 'average magnetic moment per site from joint X-ray/neutron refinement (NPD), averaged over site occupants (Fe and diamagnetic Zn/Mg counted); sign: positive = parallel to net moment, collinear
      model, sample-wide Gorter ferrimagnet (Co: planar, moments in ab plane)'
    status: measured
    verbatim: 12k_oct(R-S)  3.5(2) (muB) [column SrMg2Fe16O27]
    transformation: null
    measurement_group: L01_NPD_XRD_SrMg2Fe16O27
    figure_only: false
    axes: null
    split: literature_fit
    split_cluster: MORCH_L01_MgNi
    tier: 2
    transfer_note: null
    notes: null
    value_original: 3.5(2)
    unit_original: muB
    uncertainty_note: (n) as printed; for Zn 4e '(1.3)' is 1.3 muB
    qualitative: null
- rec_id: L01-064
  lit_id: L01
  doi: 10.1107/S2052252519003130
  name: site_magnetic_moment_W5
  estimate: null
  pending:
    name: site_magnetic_moment_W5
    value: 3.5
    unit: muB
    proposed_quantity_kind: magnetic_moment
    reason: schema Kind/unit not available
    uncertainty_std: 0.1
  ext:
    locator: Fig. 4 (table embedded in figure) row 12k_oct(R-S)
    sample_id_in_paper: SrCo2Fe16O27
    formula: SrCo2Fe16O27
    synthesis: 'sol-gel autocombustion: Sr(NO3)2, Me(NO3)2.6H2O, Fe(NO3)3.9H2O (Sigma-Aldrich technical, >98 %), [Sr]:[Me]:[Fe]=1:2:16, citric acid, NH4OH to neutral, dried 100 C, gel fired 350 C 30 min,
      crushed, then fired 1200 C (Mg, Zn) or 1300 C (Ni, Co), 2 h hold; furnace atmosphere and cooling rate not stated in text (heating scheme is a figure not reproduced in the XML); this sample fired at
      1300 C'
    measurement:
      T:
        K: 300
        note: RT
      field: null
      orientation: null
      form: powder
      density: null
      texture: none (powder)
    method: 'combined Rietveld refinement (FullProf) of 4 data sets: SLS-MS synchrotron XRD (0.778 A), Rigaku SmartLab Co-Ka XRD, SINQ-HRPT neutrons (1.89 and 2.45 A)'
    definition: 'average magnetic moment per site from joint X-ray/neutron refinement (NPD), averaged over site occupants (Fe and diamagnetic Zn/Mg counted); sign: positive = parallel to net moment, collinear
      model, sample-wide Gorter ferrimagnet (Co: planar, moments in ab plane)'
    status: measured
    verbatim: 12k_oct(R-S)  3.5(1) (muB) [column SrCo2Fe16O27]
    transformation: null
    measurement_group: L01_NPD_XRD_SrCo2Fe16O27
    figure_only: false
    axes: null
    split: literature_holdout
    split_cluster: MORCH_L01_CoZn
    tier: 1
    transfer_note: null
    notes: 'moment constraint in refinement: mu(Fe3+):mu(Co2+)=5:3 (unquenched orbital moment ignored)'
    value_original: 3.5(1)
    unit_original: muB
    uncertainty_note: (n) as printed; for Zn 4e '(1.3)' is 1.3 muB
    qualitative: null
- rec_id: L01-065
  lit_id: L01
  doi: 10.1107/S2052252519003130
  name: site_magnetic_moment_W5
  estimate: null
  pending:
    name: site_magnetic_moment_W5
    value: 3.5
    unit: muB
    proposed_quantity_kind: magnetic_moment
    reason: schema Kind/unit not available
    uncertainty_std: 0.30000000000000004
  ext:
    locator: Fig. 4 (table embedded in figure) row 12k_oct(R-S)
    sample_id_in_paper: SrNi2Fe16O27
    formula: SrNi2Fe16O27
    synthesis: 'sol-gel autocombustion: Sr(NO3)2, Me(NO3)2.6H2O, Fe(NO3)3.9H2O (Sigma-Aldrich technical, >98 %), [Sr]:[Me]:[Fe]=1:2:16, citric acid, NH4OH to neutral, dried 100 C, gel fired 350 C 30 min,
      crushed, then fired 1200 C (Mg, Zn) or 1300 C (Ni, Co), 2 h hold; furnace atmosphere and cooling rate not stated in text (heating scheme is a figure not reproduced in the XML); this sample fired at
      1300 C'
    measurement:
      T:
        K: 300
        note: RT
      field: null
      orientation: null
      form: powder
      density: null
      texture: none (powder)
    method: 'combined Rietveld refinement (FullProf) of 4 data sets: SLS-MS synchrotron XRD (0.778 A), Rigaku SmartLab Co-Ka XRD, SINQ-HRPT neutrons (1.89 and 2.45 A)'
    definition: 'average magnetic moment per site from joint X-ray/neutron refinement (NPD), averaged over site occupants (Fe and diamagnetic Zn/Mg counted); sign: positive = parallel to net moment, collinear
      model, sample-wide Gorter ferrimagnet (Co: planar, moments in ab plane)'
    status: measured
    verbatim: 12k_oct(R-S)  3.5(3) (muB) [column SrNi2Fe16O27]
    transformation: null
    measurement_group: L01_NPD_XRD_SrNi2Fe16O27
    figure_only: false
    axes: null
    split: literature_fit
    split_cluster: MORCH_L01_MgNi
    tier: 2
    transfer_note: null
    notes: null
    value_original: 3.5(3)
    unit_original: muB
    uncertainty_note: (n) as printed; for Zn 4e '(1.3)' is 1.3 muB
    qualitative: null
- rec_id: L01-066
  lit_id: L01
  doi: 10.1107/S2052252519003130
  name: site_magnetic_moment_W5
  estimate: null
  pending:
    name: site_magnetic_moment_W5
    value: 2.9
    unit: muB
    proposed_quantity_kind: magnetic_moment
    reason: schema Kind/unit not available
    uncertainty_std: 0.30000000000000004
  ext:
    locator: Fig. 4 (table embedded in figure) row 12k_oct(R-S)
    sample_id_in_paper: SrZn2Fe16O27
    formula: SrZn2Fe16O27
    synthesis: 'sol-gel autocombustion: Sr(NO3)2, Me(NO3)2.6H2O, Fe(NO3)3.9H2O (Sigma-Aldrich technical, >98 %), [Sr]:[Me]:[Fe]=1:2:16, citric acid, NH4OH to neutral, dried 100 C, gel fired 350 C 30 min,
      crushed, then fired 1200 C (Mg, Zn) or 1300 C (Ni, Co), 2 h hold; furnace atmosphere and cooling rate not stated in text (heating scheme is a figure not reproduced in the XML); this sample fired at
      1200 C'
    measurement:
      T:
        K: 300
        note: RT
      field: null
      orientation: null
      form: powder
      density: null
      texture: none (powder)
    method: 'combined Rietveld refinement (FullProf) of 4 data sets: SLS-MS synchrotron XRD (0.778 A), Rigaku SmartLab Co-Ka XRD, SINQ-HRPT neutrons (1.89 and 2.45 A)'
    definition: 'average magnetic moment per site from joint X-ray/neutron refinement (NPD), averaged over site occupants (Fe and diamagnetic Zn/Mg counted); sign: positive = parallel to net moment, collinear
      model, sample-wide Gorter ferrimagnet (Co: planar, moments in ab plane)'
    status: measured
    verbatim: 12k_oct(R-S)  2.9(3) (muB) [column SrZn2Fe16O27]
    transformation: null
    measurement_group: L01_NPD_XRD_SrZn2Fe16O27
    figure_only: false
    axes: null
    split: literature_holdout
    split_cluster: MORCH_L01_CoZn
    tier: 1
    transfer_note: null
    notes: null
    value_original: 2.9(3)
    unit_original: muB
    uncertainty_note: (n) as printed; for Zn 4e '(1.3)' is 1.3 muB
    qualitative: null
- rec_id: L01-067
  lit_id: L01
  doi: 10.1107/S2052252519003130
  name: Ms_from_NPD_moments
  estimate: null
  pending:
    name: Ms_from_NPD_moments
    value: 41.0
    unit: A*m^2/kg
    proposed_quantity_kind: specific_magnetization
    reason: schema Kind/unit not available
    uncertainty_std: 3.0
  ext:
    locator: Fig. 4 (table) row Ms,NPD
    sample_id_in_paper: SrMg2Fe16O27
    formula: SrMg2Fe16O27
    synthesis: 'sol-gel autocombustion: Sr(NO3)2, Me(NO3)2.6H2O, Fe(NO3)3.9H2O (Sigma-Aldrich technical, >98 %), [Sr]:[Me]:[Fe]=1:2:16, citric acid, NH4OH to neutral, dried 100 C, gel fired 350 C 30 min,
      crushed, then fired 1200 C (Mg, Zn) or 1300 C (Ni, Co), 2 h hold; furnace atmosphere and cooling rate not stated in text (heating scheme is a figure not reproduced in the XML); this sample fired at
      1200 C'
    measurement:
      T:
        K: 300
        note: RT
      field: null
      orientation: null
      form: powder
      density: null
      texture: none (powder)
    method: 'combined Rietveld refinement (FullProf) of 4 data sets: SLS-MS synchrotron XRD (0.778 A), Rigaku SmartLab Co-Ka XRD, SINQ-HRPT neutrons (1.89 and 2.45 A)'
    definition: sum of refined site moments over the unit cell divided by cell mass (authors); neutron moments are lower than VSM for all samples
    status: calculated
    verbatim: Ms,NPD (Am2/kg)  41(3)
    transformation: none (1 A m2/kg = 1 emu/g)
    measurement_group: L01_NPD_XRD_SrMg2Fe16O27
    figure_only: false
    axes: null
    split: literature_fit
    split_cluster: MORCH_L01_MgNi
    tier: 2
    transfer_note: null
    notes: null
    value_original: 41(3)
    unit_original: A*m^2/kg
    uncertainty_note: null
    qualitative: null
- rec_id: L01-068
  lit_id: L01
  doi: 10.1107/S2052252519003130
  name: Ms_VSM_raw
  estimate: null
  pending:
    name: Ms_VSM_raw
    value: 60.3
    unit: A*m^2/kg
    proposed_quantity_kind: specific_magnetization
    reason: schema Kind/unit not available
    uncertainty_std: 0.1
  ext:
    locator: Fig. 4 (table) row Ms,VSM; also Table S9/S10 (Supporting information)
    sample_id_in_paper: SrMg2Fe16O27
    formula: SrMg2Fe16O27
    synthesis: 'sol-gel autocombustion: Sr(NO3)2, Me(NO3)2.6H2O, Fe(NO3)3.9H2O (Sigma-Aldrich technical, >98 %), [Sr]:[Me]:[Fe]=1:2:16, citric acid, NH4OH to neutral, dried 100 C, gel fired 350 C 30 min,
      crushed, then fired 1200 C (Mg, Zn) or 1300 C (Ni, Co), 2 h hold; furnace atmosphere and cooling rate not stated in text (heating scheme is a figure not reproduced in the XML); this sample fired at
      1200 C'
    measurement:
      T:
        K: 300
      field: up to +-3 T, PPMS-VSM
      orientation: null
      form: powder 20-45 mg in cylindrical capsule (h 2.7-3.0 mm, d 3.5 mm)
      density: null
      texture: none
    method: 'combined Rietveld refinement (FullProf) of 4 data sets: SLS-MS synchrotron XRD (0.778 A), Rigaku SmartLab Co-Ka XRD, SINQ-HRPT neutrons (1.89 and 2.45 A)'
    definition: Ms by approach to saturation (extrapolation), after graphical near-infinite-slope demagnetisation correction; includes impurity phases (spinel ~5-8 wt %)
    status: measured
    verbatim: Ms,VSM (Am2/kg)  60.3(1)
    transformation: none (1 A m2/kg = 1 emu/g)
    measurement_group: L01_NPD_XRD_SrMg2Fe16O27
    figure_only: false
    axes: null
    split: literature_fit
    split_cluster: MORCH_L01_MgNi
    tier: 2
    transfer_note: null
    notes: null
    value_original: 60.3(1)
    unit_original: A*m^2/kg
    uncertainty_note: null
    qualitative: null
- rec_id: L01-069
  lit_id: L01
  doi: 10.1107/S2052252519003130
  name: Ms_VSM_impurity_corrected
  estimate: null
  pending:
    name: Ms_VSM_impurity_corrected
    value: 63.7
    unit: A*m^2/kg
    proposed_quantity_kind: specific_magnetization
    reason: schema Kind/unit not available
    uncertainty_std: 0.2
  ext:
    locator: Fig. 4 (table) row 'Wt% Corrected Ms'; Supporting information S8, Table S10
    sample_id_in_paper: SrMg2Fe16O27
    formula: SrMg2Fe16O27
    synthesis: 'sol-gel autocombustion: Sr(NO3)2, Me(NO3)2.6H2O, Fe(NO3)3.9H2O (Sigma-Aldrich technical, >98 %), [Sr]:[Me]:[Fe]=1:2:16, citric acid, NH4OH to neutral, dried 100 C, gel fired 350 C 30 min,
      crushed, then fired 1200 C (Mg, Zn) or 1300 C (Ni, Co), 2 h hold; furnace atmosphere and cooling rate not stated in text (heating scheme is a figure not reproduced in the XML); this sample fired at
      1200 C'
    measurement:
      T:
        K: 300
      field: null
      orientation: null
      form: powder
      density: null
      texture: none (powder)
    method: 'combined Rietveld refinement (FullProf) of 4 data sets: SLS-MS synchrotron XRD (0.778 A), Rigaku SmartLab Co-Ka XRD, SINQ-HRPT neutrons (1.89 and 2.45 A)'
    definition: Ms,VSM corrected for impurity phases using refined wt% and LITERATURE Ms of the impurities (MgFe2O4 25, CoFe2O4 80, NiFe2O4 50, ZnFe2O4 1, X-type 63.29 A m2/kg)
    status: assumed_by_authors
    verbatim: Wt% Corrected Ms (Am2/kg)  63.7(2)
    transformation: null
    measurement_group: L01_NPD_XRD_SrMg2Fe16O27
    figure_only: false
    axes: null
    split: literature_fit
    split_cluster: MORCH_L01_MgNi
    tier: 2
    transfer_note: null
    notes: depends on assumed impurity Ms from other papers; conclusion section calls these 'Ms,VSM' (naming ambiguity)
    value_original: 63.7(2)
    unit_original: A*m^2/kg
    uncertainty_note: null
    qualitative: null
- rec_id: L01-070
  lit_id: L01
  doi: 10.1107/S2052252519003130
  name: Curie_temperature
  estimate:
    name: Curie_temperature
    value: 708.15
    unit: K
    quantity_kind: temperature
    source_role: literature_fit
    provenance:
      source_id: L01
      locator: Fig. 4 (table) row T_C (degC); Conclusions; Supporting S2 / Fig. S4
      note: null
      status: verified
    uncertainty:
      kind: std
      std: 2.0
    identifiable: true
  pending: null
  ext:
    locator: Fig. 4 (table) row T_C (degC); Conclusions; Supporting S2 / Fig. S4
    sample_id_in_paper: SrMg2Fe16O27
    formula: SrMg2Fe16O27
    synthesis: 'sol-gel autocombustion: Sr(NO3)2, Me(NO3)2.6H2O, Fe(NO3)3.9H2O (Sigma-Aldrich technical, >98 %), [Sr]:[Me]:[Fe]=1:2:16, citric acid, NH4OH to neutral, dried 100 C, gel fired 350 C 30 min,
      crushed, then fired 1200 C (Mg, Zn) or 1300 C (Ni, Co), 2 h hold; furnace atmosphere and cooling rate not stated in text (heating scheme is a figure not reproduced in the XML); this sample fired at
      1200 C'
    measurement:
      T:
        K: null
      field: external permanent magnet (strength not given)
      orientation: null
      form: pellet 60-120 mg
      density: null
      texture: none (powder)
    method: thermogravimetry in external magnet (Netzsch STA 449 F3), pellets 60-120 mg, 10 C/min, Ar 50 ml/min; T_C = intercept of linear fits of the mass increase near T_C and the preceding mass signal
    definition: Curie temperature, TG-magnet intercept method
    status: measured
    verbatim: T_C (C)  435(2)
    transformation: 'degC -> K: +273.15'
    measurement_group: L01_NPD_XRD_SrMg2Fe16O27
    figure_only: false
    axes: null
    split: literature_fit
    split_cluster: MORCH_L01_MgNi
    tier: 2
    transfer_note: null
    notes: null
    value_original: 435(2) degC
    unit_original: degC
    uncertainty_note: (n) as printed, in degC
    qualitative: null
- rec_id: L01-071
  lit_id: L01
  doi: 10.1107/S2052252519003130
  name: Ms_from_NPD_moments
  estimate: null
  pending:
    name: Ms_from_NPD_moments
    value: 59.0
    unit: A*m^2/kg
    proposed_quantity_kind: specific_magnetization
    reason: schema Kind/unit not available
    uncertainty_std: 3.0
  ext:
    locator: Fig. 4 (table) row Ms,NPD
    sample_id_in_paper: SrCo2Fe16O27
    formula: SrCo2Fe16O27
    synthesis: 'sol-gel autocombustion: Sr(NO3)2, Me(NO3)2.6H2O, Fe(NO3)3.9H2O (Sigma-Aldrich technical, >98 %), [Sr]:[Me]:[Fe]=1:2:16, citric acid, NH4OH to neutral, dried 100 C, gel fired 350 C 30 min,
      crushed, then fired 1200 C (Mg, Zn) or 1300 C (Ni, Co), 2 h hold; furnace atmosphere and cooling rate not stated in text (heating scheme is a figure not reproduced in the XML); this sample fired at
      1300 C'
    measurement:
      T:
        K: 300
        note: RT
      field: null
      orientation: null
      form: powder
      density: null
      texture: none (powder)
    method: 'combined Rietveld refinement (FullProf) of 4 data sets: SLS-MS synchrotron XRD (0.778 A), Rigaku SmartLab Co-Ka XRD, SINQ-HRPT neutrons (1.89 and 2.45 A)'
    definition: sum of refined site moments over the unit cell divided by cell mass (authors); neutron moments are lower than VSM for all samples
    status: calculated
    verbatim: Ms,NPD (Am2/kg)  59(3)
    transformation: none (1 A m2/kg = 1 emu/g)
    measurement_group: L01_NPD_XRD_SrCo2Fe16O27
    figure_only: false
    axes: null
    split: literature_holdout
    split_cluster: MORCH_L01_CoZn
    tier: 1
    transfer_note: null
    notes: null
    value_original: 59(3)
    unit_original: A*m^2/kg
    uncertainty_note: null
    qualitative: null
- rec_id: L01-072
  lit_id: L01
  doi: 10.1107/S2052252519003130
  name: Ms_VSM_raw
  estimate: null
  pending:
    name: Ms_VSM_raw
    value: 78.5
    unit: A*m^2/kg
    proposed_quantity_kind: specific_magnetization
