Repository: 6Nightmare9/Hexaferrite

# HexW — модель W-гексаферритов

Приватный рабочий репозиторий: код, литература, исходные измерения, сохранённые расчёты и инструкции. Снимок от 27 октября 2026 года.

**Исследовательская версия 0.2.0. Независимая точность ФМР ≤10% пока не подтверждена.** Теория и результаты обработки измерений сохранены раздельно; эксперимент не переобучает модель автоматически.

## Запуск на другом компьютере

1. Владелец предоставляет коллеге доступ: **Settings → Collaborators → Add people**. Коллега принимает приглашение под своим аккаунтом GitHub.
2.

File: literature_holdout/_original_mixed/records.yaml (part 8 of 25)
meta:
    reason: schema Kind/unit not available
    uncertainty_std: 0.1
  ext:
    locator: Fig. 4 (table) row Ms,VSM; also Table S9/S10 (Supporting information)
    sample_id_in_paper: SrCo2Fe16O27
    formula: SrCo2Fe16O27
    synthesis: 'sol-gel autocombustion: Sr(NO3)2, Me(NO3)2.6H2O, Fe(NO3)3.9H2O (Sigma-Aldrich technical, >98 %), [Sr]:[Me]:[Fe]=1:2:16, citric acid, NH4OH to neutral, dried 100 C, gel fired 350 C 30 min,
      crushed, then fired 1200 C (Mg, Zn) or 1300 C (Ni, Co), 2 h hold; furnace atmosphere and cooling rate not stated in text (heating scheme is a figure not reproduced in the XML); this sample fired at
      1300 C'
    measurement:
      T:
        K: 300
      field: up to +-3 T, PPMS-VSM
      orientation: null
      form: powder 20-45 mg in cylindrical capsule (h 2.7-3.0 mm, d 3.5 mm)
      density: null
      texture: none
    method: 'combined Rietveld refinement (FullProf) of 4 data sets: SLS-MS synchrotron XRD (0.778 A), Rigaku SmartLab Co-Ka XRD, SINQ-HRPT neutrons (1.89 and 2.45 A)'
    definition: Ms by approach to saturation (extrapolation), after graphical near-infinite-slope demagnetisation correction; includes impurity phases (spinel ~5-8 wt %)
    status: measured
    verbatim: Ms,VSM (Am2/kg)  78.5(1)
    transformation: none (1 A m2/kg = 1 emu/g)
    measurement_group: L01_NPD_XRD_SrCo2Fe16O27
    figure_only: false
    axes: null
    split: literature_holdout
    split_cluster: MORCH_L01_CoZn
    tier: 1
    transfer_note: null
    notes: null
    value_original: 78.5(1)
    unit_original: A*m^2/kg
    uncertainty_note: null
    qualitative: null
- rec_id: L01-073
  lit_id: L01
  doi: 10.1107/S2052252519003130
  name: Ms_VSM_impurity_corrected
  estimate: null
  pending:
    name: Ms_VSM_impurity_corrected
    value: 78.4
    unit: A*m^2/kg
    proposed_quantity_kind: specific_magnetization
    reason: schema Kind/unit not available
    uncertainty_std: 0.2
  ext:
    locator: Fig. 4 (table) row 'Wt% Corrected Ms'; Supporting information S8, Table S10
    sample_id_in_paper: SrCo2Fe16O27
    formula: SrCo2Fe16O27
    synthesis: 'sol-gel autocombustion: Sr(NO3)2, Me(NO3)2.6H2O, Fe(NO3)3.9H2O (Sigma-Aldrich technical, >98 %), [Sr]:[Me]:[Fe]=1:2:16, citric acid, NH4OH to neutral, dried 100 C, gel fired 350 C 30 min,
      crushed, then fired 1200 C (Mg, Zn) or 1300 C (Ni, Co), 2 h hold; furnace atmosphere and cooling rate not stated in text (heating scheme is a figure not reproduced in the XML); this sample fired at
      1300 C'
    measurement:
      T:
        K: 300
      field: null
      orientation: null
      form: powder
      density: null
      texture: none (powder)
    method: 'combined Rietveld refinement (FullProf) of 4 data sets: SLS-MS synchrotron XRD (0.778 A), Rigaku SmartLab Co-Ka XRD, SINQ-HRPT neutrons (1.89 and 2.45 A)'
    definition: Ms,VSM corrected for impurity phases using refined wt% and LITERATURE Ms of the impurities (MgFe2O4 25, CoFe2O4 80, NiFe2O4 50, ZnFe2O4 1, X-type 63.29 A m2/kg)
    status: assumed_by_authors
    verbatim: Wt% Corrected Ms (Am2/kg)  78.4(2)
    transformation: null
    measurement_group: L01_NPD_XRD_SrCo2Fe16O27
    figure_only: false
    axes: null
    split: literature_holdout
    split_cluster: MORCH_L01_CoZn
    tier: 1
    transfer_note: null
    notes: depends on assumed impurity Ms from other papers; conclusion section calls these 'Ms,VSM' (naming ambiguity)
    value_original: 78.4(2)
    unit_original: A*m^2/kg
    uncertainty_note: null
    qualitative: null
- rec_id: L01-074
  lit_id: L01
  doi: 10.1107/S2052252519003130
  name: Curie_temperature
  estimate:
    name: Curie_temperature
    value: 743.15
    unit: K
    quantity_kind: temperature
    source_role: literature_holdout
    provenance:
      source_id: L01
      locator: Fig. 4 (table) row T_C (degC); Conclusions; Supporting S2 / Fig. S4
      note: null
      status: verified
    uncertainty:
      kind: std
      std: 3.0
    identifiable: true
  pending: null
  ext:
    locator: Fig. 4 (table) row T_C (degC); Conclusions; Supporting S2 / Fig. S4
    sample_id_in_paper: SrCo2Fe16O27
    formula: SrCo2Fe16O27
    synthesis: 'sol-gel autocombustion: Sr(NO3)2, Me(NO3)2.6H2O, Fe(NO3)3.9H2O (Sigma-Aldrich technical, >98 %), [Sr]:[Me]:[Fe]=1:2:16, citric acid, NH4OH to neutral, dried 100 C, gel fired 350 C 30 min,
      crushed, then fired 1200 C (Mg, Zn) or 1300 C (Ni, Co), 2 h hold; furnace atmosphere and cooling rate not stated in text (heating scheme is a figure not reproduced in the XML); this sample fired at
      1300 C'
    measurement:
      T:
        K: null
      field: external permanent magnet (strength not given)
      orientation: null
      form: pellet 60-120 mg
      density: null
      texture: none (powder)
    method: thermogravimetry in external magnet (Netzsch STA 449 F3), pellets 60-120 mg, 10 C/min, Ar 50 ml/min; T_C = intercept of linear fits of the mass increase near T_C and the preceding mass signal
    definition: Curie temperature, TG-magnet intercept method
    status: measured
    verbatim: T_C (C)  470(3)
    transformation: 'degC -> K: +273.15'
    measurement_group: L01_NPD_XRD_SrCo2Fe16O27
    figure_only: false
    axes: null
    split: literature_holdout
    split_cluster: MORCH_L01_CoZn
    tier: 1
    transfer_note: null
    notes: null
    value_original: 470(3) degC
    unit_original: degC
    uncertainty_note: (n) as printed, in degC
    qualitative: null
- rec_id: L01-075
  lit_id: L01
  doi: 10.1107/S2052252519003130
  name: Ms_from_NPD_moments
  estimate: null
  pending:
    name: Ms_from_NPD_moments
    value: 50.0
    unit: A*m^2/kg
    proposed_quantity_kind: specific_magnetization
    reason: schema Kind/unit not available
    uncertainty_std: 5.0
  ext:
    locator: Fig. 4 (table) row Ms,NPD
    sample_id_in_paper: SrNi2Fe16O27
    formula: SrNi2Fe16O27
    synthesis: 'sol-gel autocombustion: Sr(NO3)2, Me(NO3)2.6H2O, Fe(NO3)3.9H2O (Sigma-Aldrich technical, >98 %), [Sr]:[Me]:[Fe]=1:2:16, citric acid, NH4OH to neutral, dried 100 C, gel fired 350 C 30 min,
      crushed, then fired 1200 C (Mg, Zn) or 1300 C (Ni, Co), 2 h hold; furnace atmosphere and cooling rate not stated in text (heating scheme is a figure not reproduced in the XML); this sample fired at
      1300 C'
    measurement:
      T:
        K: 300
        note: RT
      field: null
      orientation: null
      form: powder
      density: null
      texture: none (powder)
    method: 'combined Rietveld refinement (FullProf) of 4 data sets: SLS-MS synchrotron XRD (0.778 A), Rigaku SmartLab Co-Ka XRD, SINQ-HRPT neutrons (1.89 and 2.45 A)'
    definition: sum of refined site moments over the unit cell divided by cell mass (authors); neutron moments are lower than VSM for all samples
    status: calculated
    verbatim: Ms,NPD (Am2/kg)  50(5)
    transformation: none (1 A m2/kg = 1 emu/g)
    measurement_group: L01_NPD_XRD_SrNi2Fe16O27
    figure_only: false
    axes: null
    split: literature_fit
    split_cluster: MORCH_L01_MgNi
    tier: 2
    transfer_note: null
    notes: null
    value_original: 50(5)
    unit_original: A*m^2/kg
    uncertainty_note: null
    qualitative: null
- rec_id: L01-076
  lit_id: L01
  doi: 10.1107/S2052252519003130
  name: Ms_VSM_raw
  estimate: null
  pending:
    name: Ms_VSM_raw
    value: 67.7
    unit: A*m^2/kg
    proposed_quantity_kind: specific_magnetization
    reason: schema Kind/unit not available
    uncertainty_std: 0.1
  ext:
    locator: Fig. 4 (table) row Ms,VSM; also Table S9/S10 (Supporting information)
    sample_id_in_paper: SrNi2Fe16O27
    formula: SrNi2Fe16O27
    synthesis: 'sol-gel autocombustion: Sr(NO3)2, Me(NO3)2.6H2O, Fe(NO3)3.9H2O (Sigma-Aldrich technical, >98 %), [Sr]:[Me]:[Fe]=1:2:16, citric acid, NH4OH to neutral, dried 100 C, gel fired 350 C 30 min,
      crushed, then fired 1200 C (Mg, Zn) or 1300 C (Ni, Co), 2 h hold; furnace atmosphere and cooling rate not stated in text (heating scheme is a figure not reproduced in the XML); this sample fired at
      1300 C'
    measurement:
      T:
        K: 300
      field: up to +-3 T, PPMS-VSM
      orientation: null
      form: powder 20-45 mg in cylindrical capsule (h 2.7-3.0 mm, d 3.5 mm)
      density: null
      texture: none
    method: 'combined Rietveld refinement (FullProf) of 4 data sets: SLS-MS synchrotron XRD (0.778 A), Rigaku SmartLab Co-Ka XRD, SINQ-HRPT neutrons (1.89 and 2.45 A)'
    definition: Ms by approach to saturation (extrapolation), after graphical near-infinite-slope demagnetisation correction; includes impurity phases (spinel ~5-8 wt %)
    status: measured
    verbatim: Ms,VSM (Am2/kg)  67.7(1)
    transformation: none (1 A m2/kg = 1 emu/g)
    measurement_group: L01_NPD_XRD_SrNi2Fe16O27
    figure_only: false
    axes: null
    split: literature_fit
    split_cluster: MORCH_L01_MgNi
    tier: 2
    transfer_note: null
    notes: null
    value_original: 67.7(1)
    unit_original: A*m^2/kg
    uncertainty_note: null
    qualitative: null
- rec_id: L01-077
  lit_id: L01
  doi: 10.1107/S2052252519003130
  name: Ms_VSM_impurity_corrected
  estimate: null
  pending:
    name: Ms_VSM_impurity_corrected
    value: 69.0
    unit: A*m^2/kg
    proposed_quantity_kind: specific_magnetization
    reason: schema Kind/unit not available
    uncertainty_std: 0.30000000000000004
  ext:
    locator: Fig. 4 (table) row 'Wt% Corrected Ms'; Supporting information S8, Table S10
    sample_id_in_paper: SrNi2Fe16O27
    formula: SrNi2Fe16O27
    synthesis: 'sol-gel autocombustion: Sr(NO3)2, Me(NO3)2.6H2O, Fe(NO3)3.9H2O (Sigma-Aldrich technical, >98 %), [Sr]:[Me]:[Fe]=1:2:16, citric acid, NH4OH to neutral, dried 100 C, gel fired 350 C 30 min,
      crushed, then fired 1200 C (Mg, Zn) or 1300 C (Ni, Co), 2 h hold; furnace atmosphere and cooling rate not stated in text (heating scheme is a figure not reproduced in the XML); this sample fired at
      1300 C'
    measurement:
      T:
        K: 300
      field: null
      orientation: null
      form: powder
      density: null
      texture: none (powder)
    method: 'combined Rietveld refinement (FullProf) of 4 data sets: SLS-MS synchrotron XRD (0.778 A), Rigaku SmartLab Co-Ka XRD, SINQ-HRPT neutrons (1.89 and 2.45 A)'
    definition: Ms,VSM corrected for impurity phases using refined wt% and LITERATURE Ms of the impurities (MgFe2O4 25, CoFe2O4 80, NiFe2O4 50, ZnFe2O4 1, X-type 63.29 A m2/kg)
    status: assumed_by_authors
    verbatim: Wt% Corrected Ms (Am2/kg)  69.0(3)
    transformation: null
    measurement_group: L01_NPD_XRD_SrNi2Fe16O27
    figure_only: false
    axes: null
    split: literature_fit
    split_cluster: MORCH_L01_MgNi
    tier: 2
    transfer_note: null
    notes: depends on assumed impurity Ms from other papers; conclusion section calls these 'Ms,VSM' (naming ambiguity)
    value_original: 69.0(3)
    unit_original: A*m^2/kg
    uncertainty_note: null
    qualitative: null
- rec_id: L01-078
  lit_id: L01
  doi: 10.1107/S2052252519003130
  name: Curie_temperature
  estimate:
    name: Curie_temperature
    value: 773.15
    unit: K
    quantity_kind: temperature
    source_role: literature_fit
    provenance:
      source_id: L01
      locator: Fig. 4 (table) row T_C (degC); Conclusions; Supporting S2 / Fig. S4
      note: null
      status: verified
    uncertainty:
      kind: std
      std: 2.0
    identifiable: true
  pending: null
  ext:
    locator: Fig. 4 (table) row T_C (degC); Conclusions; Supporting S2 / Fig. S4
    sample_id_in_paper: SrNi2Fe16O27
    formula: SrNi2Fe16O27
    synthesis: 'sol-gel autocombustion: Sr(NO3)2, Me(NO3)2.6H2O, Fe(NO3)3.9H2O (Sigma-Aldrich technical, >98 %), [Sr]:[Me]:[Fe]=1:2:16, citric acid, NH4OH to neutral, dried 100 C, gel fired 350 C 30 min,
      crushed, then fired 1200 C (Mg, Zn) or 1300 C (Ni, Co), 2 h hold; furnace atmosphere and cooling rate not stated in text (heating scheme is a figure not reproduced in the XML); this sample fired at
      1300 C'
    measurement:
      T:
        K: null
      field: external permanent magnet (strength not given)
      orientation: null
      form: pellet 60-120 mg
      density: null
      texture: none (powder)
    method: thermogravimetry in external magnet (Netzsch STA 449 F3), pellets 60-120 mg, 10 C/min, Ar 50 ml/min; T_C = intercept of linear fits of the mass increase near T_C and the preceding mass signal
    definition: Curie temperature, TG-magnet intercept method
    status: measured
    verbatim: T_C (C)  500(2)
    transformation: 'degC -> K: +273.15'
    measurement_group: L01_NPD_XRD_SrNi2Fe16O27
    figure_only: false
    axes: null
    split: literature_fit
    split_cluster: MORCH_L01_MgNi
    tier: 2
    transfer_note: null
    notes: null
    value_original: 500(2) degC
    unit_original: degC
    uncertainty_note: (n) as printed, in degC
    qualitative: null
- rec_id: L01-079
  lit_id: L01
  doi: 10.1107/S2052252519003130
  name: Ms_from_NPD_moments
  estimate: null
  pending:
    name: Ms_from_NPD_moments
    value: 57.0
    unit: A*m^2/kg
    proposed_quantity_kind: specific_magnetization
    reason: schema Kind/unit not available
    uncertainty_std: 5.0
  ext:
    locator: Fig. 4 (table) row Ms,NPD
    sample_id_in_paper: SrZn2Fe16O27
    formula: SrZn2Fe16O27
    synthesis: 'sol-gel autocombustion: Sr(NO3)2, Me(NO3)2.6H2O, Fe(NO3)3.9H2O (Sigma-Aldrich technical, >98 %), [Sr]:[Me]:[Fe]=1:2:16, citric acid, NH4OH to neutral, dried 100 C, gel fired 350 C 30 min,
      crushed, then fired 1200 C (Mg, Zn) or 1300 C (Ni, Co), 2 h hold; furnace atmosphere and cooling rate not stated in text (heating scheme is a figure not reproduced in the XML); this sample fired at
      1200 C'
    measurement:
      T:
        K: 300
        note: RT
      field: null
      orientation: null
      form: powder
      density: null
      texture: none (powder)
    method: 'combined Rietveld refinement (FullProf) of 4 data sets: SLS-MS synchrotron XRD (0.778 A), Rigaku SmartLab Co-Ka XRD, SINQ-HRPT neutrons (1.89 and 2.45 A)'
    definition: sum of refined site moments over the unit cell divided by cell mass (authors); neutron moments are lower than VSM for all samples
    status: calculated
    verbatim: Ms,NPD (Am2/kg)  57(5)
    transformation: none (1 A m2/kg = 1 emu/g)
    measurement_group: L01_NPD_XRD_SrZn2Fe16O27
    figure_only: false
    axes: null
    split: literature_holdout
    split_cluster: MORCH_L01_CoZn
    tier: 1
    transfer_note: null
    notes: null
    value_original: 57(5)
    unit_original: A*m^2/kg
    uncertainty_note: null
    qualitative: null
- rec_id: L01-080
  lit_id: L01
  doi: 10.1107/S2052252519003130
  name: Ms_VSM_raw
  estimate: null
  pending:
    name: Ms_VSM_raw
    value: 76.2
    unit: A*m^2/kg
    proposed_quantity_kind: specific_magnetization
    reason: schema Kind/unit not available
    uncertainty_std: 0.1
  ext:
    locator: Fig. 4 (table) row Ms,VSM; also Table S9/S10 (Supporting information)
    sample_id_in_paper: SrZn2Fe16O27
    formula: SrZn2Fe16O27
    synthesis: 'sol-gel autocombustion: Sr(NO3)2, Me(NO3)2.6H2O, Fe(NO3)3.9H2O (Sigma-Aldrich technical, >98 %), [Sr]:[Me]:[Fe]=1:2:16, citric acid, NH4OH to neutral, dried 100 C, gel fired 350 C 30 min,
      crushed, then fired 1200 C (Mg, Zn) or 1300 C (Ni, Co), 2 h hold; furnace atmosphere and cooling rate not stated in text (heating scheme is a figure not reproduced in the XML); this sample fired at
      1200 C'
    measurement:
      T:
        K: 300
      field: up to +-3 T, PPMS-VSM
      orientation: null
      form: powder 20-45 mg in cylindrical capsule (h 2.7-3.0 mm, d 3.5 mm)
      density: null
      texture: none
    method: 'combined Rietveld refinement (FullProf) of 4 data sets: SLS-MS synchrotron XRD (0.778 A), Rigaku SmartLab Co-Ka XRD, SINQ-HRPT neutrons (1.89 and 2.45 A)'
    definition: Ms by approach to saturation (extrapolation), after graphical near-infinite-slope demagnetisation correction; includes impurity phases (spinel ~5-8 wt %)
    status: measured
    verbatim: Ms,VSM (Am2/kg)  76.2(1)
    transformation: none (1 A m2/kg = 1 emu/g)
    measurement_group: L01_NPD_XRD_SrZn2Fe16O27
    figure_only: false
    axes: null
    split: literature_holdout
    split_cluster: MORCH_L01_CoZn
    tier: 1
    transfer_note: null
    notes: null
    value_original: 76.2(1)
    unit_original: A*m^2/kg
    uncertainty_note: null
    qualitative: null
- rec_id: L01-081
  lit_id: L01
  doi: 10.1107/S2052252519003130
  name: Ms_VSM_impurity_corrected
  estimate: null
  pending:
    name: Ms_VSM_impurity_corrected
    value: 80.4
    unit: A*m^2/kg
    proposed_quantity_kind: specific_magnetization
    reason: schema Kind/unit not available
    uncertainty_std: 0.30000000000000004
  ext:
    locator: Fig. 4 (table) row 'Wt% Corrected Ms'; Supporting information S8, Table S10
    sample_id_in_paper: SrZn2Fe16O27
    formula: SrZn2Fe16O27
    synthesis: 'sol-gel autocombustion: Sr(NO3)2, Me(NO3)2.6H2O, Fe(NO3)3.9H2O (Sigma-Aldrich technical, >98 %), [Sr]:[Me]:[Fe]=1:2:16, citric acid, NH4OH to neutral, dried 100 C, gel fired 350 C 30 min,
      crushed, then fired 1200 C (Mg, Zn) or 1300 C (Ni, Co), 2 h hold; furnace atmosphere and cooling rate not stated in text (heating scheme is a figure not reproduced in the XML); this sample fired at
      1200 C'
    measurement:
      T:
        K: 300
      field: null
      orientation: null
      form: powder
      density: null
      texture: none (powder)
    method: 'combined Rietveld refinement (FullProf) of 4 data sets: SLS-MS synchrotron XRD (0.778 A), Rigaku SmartLab Co-Ka XRD, SINQ-HRPT neutrons (1.89 and 2.45 A)'
    definition: Ms,VSM corrected for impurity phases using refined wt% and LITERATURE Ms of the impurities (MgFe2O4 25, CoFe2O4 80, NiFe2O4 50, ZnFe2O4 1, X-type 63.29 A m2/kg)
    status: assumed_by_authors
    verbatim: Wt% Corrected Ms (Am2/kg)  80.4(3)
    transformation: null
    measurement_group: L01_NPD_XRD_SrZn2Fe16O27
    figure_only: false
    axes: null
    split: literature_holdout
    split_cluster: MORCH_L01_CoZn
    tier: 1
    transfer_note: null
    notes: depends on assumed impurity Ms from other papers; conclusion section calls these 'Ms,VSM' (naming ambiguity)
    value_original: 80.4(3)
    unit_original: A*m^2/kg
    uncertainty_note: null
    qualitative: null
- rec_id: L01-082
  lit_id: L01
  doi: 10.1107/S2052252519003130
  name: Curie_temperature
  estimate:
    name: Curie_temperature
    value: 618.15
    unit: K
    quantity_kind: temperature
    source_role: literature_holdout
    provenance:
      source_id: L01
      locator: Fig. 4 (table) row T_C (degC); Conclusions; Supporting S2 / Fig. S4
      note: null
      status: verified
    uncertainty:
      kind: std
      std: 3.0
    identifiable: true
  pending: null
  ext:
    locator: Fig. 4 (table) row T_C (degC); Conclusions; Supporting S2 / Fig. S4
    sample_id_in_paper: SrZn2Fe16O27
    formula: SrZn2Fe16O27
    synthesis: 'sol-gel autocombustion: Sr(NO3)2, Me(NO3)2.6H2O, Fe(NO3)3.9H2O (Sigma-Aldrich technical, >98 %), [Sr]:[Me]:[Fe]=1:2:16, citric acid, NH4OH to neutral, dried 100 C, gel fired 350 C 30 min,
      crushed, then fired 1200 C (Mg, Zn) or 1300 C (Ni, Co), 2 h hold; furnace atmosphere and cooling rate not stated in text (heating scheme is a figure not reproduced in the XML); this sample fired at
      1200 C'
    measurement:
      T:
        K: null
      field: external permanent magnet (strength not given)
      orientation: null
      form: pellet 60-120 mg
      density: null
      texture: none (powder)
    method: thermogravimetry in external magnet (Netzsch STA 449 F3), pellets 60-120 mg, 10 C/min, Ar 50 ml/min; T_C = intercept of linear fits of the mass increase near T_C and the preceding mass signal
    definition: Curie temperature, TG-magnet intercept method
    status: measured
    verbatim: T_C (C)  345(3)
    transformation: 'degC -> K: +273.15'
    measurement_group: L01_NPD_XRD_SrZn2Fe16O27
    figure_only: false
    axes: null
    split: literature_holdout
    split_cluster: MORCH_L01_CoZn
    tier: 1
    transfer_note: null
    notes: null
    value_original: 345(3) degC
    unit_original: degC
    uncertainty_note: (n) as printed, in degC
    qualitative: null
- rec_id: L01-083
  lit_id: L01
  doi: 10.1107/S2052252519003130
  name: impurity_wt_CoFe2O4
  estimate:
    name: impurity_wt_CoFe2O4
    value: 5.27
    unit: '%'
    quantity_kind: fraction
    source_role: literature_holdout
    provenance:
      source_id: L01
      locator: Section 3.2 Purity and occupation, para 1
      note: null
      status: verified
    uncertainty:
      kind: std
      std: 0.05
    identifiable: true
  pending: null
  ext:
    locator: Section 3.2 Purity and occupation, para 1
    sample_id_in_paper: SrCo2Fe16O27
    formula: SrCo2Fe16O27
    synthesis: 'sol-gel autocombustion: Sr(NO3)2, Me(NO3)2.6H2O, Fe(NO3)3.9H2O (Sigma-Aldrich technical, >98 %), [Sr]:[Me]:[Fe]=1:2:16, citric acid, NH4OH to neutral, dried 100 C, gel fired 350 C 30 min,
      crushed, then fired 1200 C (Mg, Zn) or 1300 C (Ni, Co), 2 h hold; furnace atmosphere and cooling rate not stated in text (heating scheme is a figure not reproduced in the XML); this sample fired at
      1300 C'
    measurement:
      T: null
      field: null
      orientation: null
      form: powder
      density: null
      texture: none (powder)
    method: 'combined Rietveld refinement (FullProf) of 4 data sets: SLS-MS synchrotron XRD (0.778 A), Rigaku SmartLab Co-Ka XRD, SINQ-HRPT neutrons (1.89 and 2.45 A)'
    definition: weight fraction of spinel impurity from SLS-MS Rietveld
    status: measured
    verbatim: small impurities of CoFe2O4 [5.27 (5) wt%], MgFe2O4 [8.24 (5) wt%], NiFe2O4 [7.08 (6) wt%] and ZnFe2O4 [5.28 (4) wt%] -> CoFe2O4 5.27(5) wt%
    transformation: wt % kept as %
    measurement_group: L01_NPD_XRD_SrCo2Fe16O27
    figure_only: false
    axes: null
    split: literature_holdout
    split_cluster: MORCH_L01_CoZn
    tier: 1
    transfer_note: null
    notes: null
    value_original: 5.27(5)
    unit_original: '%'
    uncertainty_note: null
    qualitative: null
- rec_id: L01-084
  lit_id: L01
  doi: 10.1107/S2052252519003130
  name: impurity_wt_MgFe2O4
  estimate:
    name: impurity_wt_MgFe2O4
    value: 8.24
    unit: '%'
    quantity_kind: fraction
    source_role: literature_fit
    provenance:
      source_id: L01
      locator: Section 3.2 Purity and occupation, para 1
      note: null
      status: verified
    uncertainty:
      kind: std
      std: 0.05
    identifiable: true
  pending: null
  ext:
    locator: Section 3.2 Purity and occupation, para 1
    sample_id_in_paper: SrMg2Fe16O27
    formula: SrMg2Fe16O27
    synthesis: 'sol-gel autocombustion: Sr(NO3)2, Me(NO3)2.6H2O, Fe(NO3)3.9H2O (Sigma-Aldrich technical, >98 %), [Sr]:[Me]:[Fe]=1:2:16, citric acid, NH4OH to neutral, dried 100 C, gel fired 350 C 30 min,
      crushed, then fired 1200 C (Mg, Zn) or 1300 C (Ni, Co), 2 h hold; furnace atmosphere and cooling rate not stated in text (heating scheme is a figure not reproduced in the XML); this sample fired at
      1200 C'
    measurement:
      T: null
      field: null
      orientation: null
      form: powder
      density: null
      texture: none (powder)
    method: 'combined Rietveld refinement (FullProf) of 4 data sets: SLS-MS synchrotron XRD (0.778 A), Rigaku SmartLab Co-Ka XRD, SINQ-HRPT neutrons (1.89 and 2.45 A)'
    definition: weight fraction of spinel impurity from SLS-MS Rietveld
    status: measured
    verbatim: small impurities of CoFe2O4 [5.27 (5) wt%], MgFe2O4 [8.24 (5) wt%], NiFe2O4 [7.08 (6) wt%] and ZnFe2O4 [5.28 (4) wt%] -> MgFe2O4 8.24(5) wt%
    transformation: wt % kept as %
    measurement_group: L01_NPD_XRD_SrMg2Fe16O27
    figure_only: false
    axes: null
    split: literature_fit
    split_cluster: MORCH_L01_MgNi
    tier: 2
    transfer_note: null
    notes: null
    value_original: 8.24(5)
    unit_original: '%'
    uncertainty_note: null
    qualitative: null
- rec_id: L01-085
  lit_id: L01
  doi: 10.1107/S2052252519003130
  name: impurity_wt_NiFe2O4
  estimate:
    name: impurity_wt_NiFe2O4
    value: 7.08
    unit: '%'
    quantity_kind: fraction
    source_role: literature_fit
    provenance:
      source_id: L01
      locator: Section 3.2 Purity and occupation, para 1
      note: null
      status: verified
    uncertainty:
      kind: std
      std: 0.06
    identifiable: true
  pending: null
  ext:
    locator: Section 3.2 Purity and occupation, para 1
    sample_id_in_paper: SrNi2Fe16O27
    formula: SrNi2Fe16O27
    synthesis: 'sol-gel autocombustion: Sr(NO3)2, Me(NO3)2.6H2O, Fe(NO3)3.9H2O (Sigma-Aldrich technical, >98 %), [Sr]:[Me]:[Fe]=1:2:16, citric acid, NH4OH to neutral, dried 100 C, gel fired 350 C 30 min,
      crushed, then fired 1200 C (Mg, Zn) or 1300 C (Ni, Co), 2 h hold; furnace atmosphere and cooling rate not stated in text (heating scheme is a figure not reproduced in the XML); this sample fired at
      1300 C'
    measurement:
      T: null
      field: null
      orientation: null
      form: powder
      density: null
      texture: none (powder)
    method: 'combined Rietveld refinement (FullProf) of 4 data sets: SLS-MS synchrotron XRD (0.778 A), Rigaku SmartLab Co-Ka XRD, SINQ-HRPT neutrons (1.89 and 2.45 A)'
    definition: weight fraction of spinel impurity from SLS-MS Rietveld
    status: measured
    verbatim: small impurities of CoFe2O4 [5.27 (5) wt%], MgFe2O4 [8.24 (5) wt%], NiFe2O4 [7.08 (6) wt%] and ZnFe2O4 [5.28 (4) wt%] -> NiFe2O4 7.08(6) wt%
    transformation: wt % kept as %
    measurement_group: L01_NPD_XRD_SrNi2Fe16O27
    figure_only: false
    axes: null
    split: literature_fit
    split_cluster: MORCH_L01_MgNi
    tier: 2
    transfer_note: null
    notes: null
    value_original: 7.08(6)
    unit_original: '%'
    uncertainty_note: null
    qualitative: null
- rec_id: L01-086
  lit_id: L01
  doi: 10.1107/S2052252519003130
  name: impurity_wt_ZnFe2O4
  estimate:
    name: impurity_wt_ZnFe2O4
    value: 5.28
    unit: '%'
    quantity_kind: fraction
    source_role: literature_holdout
    provenance:
      source_id: L01
      locator: Section 3.2 Purity and occupation, para 1
      note: null
      status: verified
    uncertainty:
      kind: std
      std: 0.04
    identifiable: true
  pending: null
  ext:
    locator: Section 3.2 Purity and occupation, para 1
    sample_id_in_paper: SrZn2Fe16O27
    formula: SrZn2Fe16O27
    synthesis: 'sol-gel autocombustion: Sr(NO3)2, Me(NO3)2.6H2O, Fe(NO3)3.9H2O (Sigma-Aldrich technical, >98 %), [Sr]:[Me]:[Fe]=1:2:16, citric acid, NH4OH to neutral, dried 100 C, gel fired 350 C 30 min,
      crushed, then fired 1200 C (Mg, Zn) or 1300 C (Ni, Co), 2 h hold; furnace atmosphere and cooling rate not stated in text (heating scheme is a figure not reproduced in the XML); this sample fired at
      1200 C'
    measurement:
      T: null
      field: null
      orientation: null
      form: powder
      density: null
      texture: none (powder)
    method: 'combined Rietveld refinement (FullProf) of 4 data sets: SLS-MS synchrotron XRD (0.778 A), Rigaku SmartLab Co-Ka XRD, SINQ-HRPT neutrons (1.89 and 2.45 A)'
    definition: weight fraction of spinel impurity from SLS-MS Rietveld
    status: measured
    verbatim: small impurities of CoFe2O4 [5.27 (5) wt%], MgFe2O4 [8.24 (5) wt%], NiFe2O4 [7.08 (6) wt%] and ZnFe2O4 [5.28 (4) wt%] -> ZnFe2O4 5.28(4) wt%
    transformation: wt % kept as %
    measurement_group: L01_NPD_XRD_SrZn2Fe16O27
    figure_only: false
    axes: null
    split: literature_holdout
    split_cluster: MORCH_L01_CoZn
    tier: 1
    transfer_note: null
    notes: null
    value_original: 5.28(4)
    unit_original: '%'
    uncertainty_note: null
    qualitative: null
- rec_id: L01-087
  lit_id: L01
  doi: 10.1107/S2052252519003130
  name: impurity_wt_Sr2Mg2Fe28O46_Xtype
  estimate:
    name: impurity_wt_Sr2Mg2Fe28O46_Xtype
    value: 8.77
    unit: '%'
    quantity_kind: fraction
    source_role: literature_fit
    provenance:
      source_id: L01
      locator: Section 3.2 Purity and occupation, para 1
      note: null
      status: verified
    uncertainty:
      kind: std
      std: 0.05
    identifiable: true
  pending: null
  ext:
    locator: Section 3.2 Purity and occupation, para 1
    sample_id_in_paper: SrMg2Fe16O27
    formula: SrMg2Fe16O27
    synthesis: 'sol-gel autocombustion: Sr(NO3)2, Me(NO3)2.6H2O, Fe(NO3)3.9H2O (Sigma-Aldrich technical, >98 %), [Sr]:[Me]:[Fe]=1:2:16, citric acid, NH4OH to neutral, dried 100 C, gel fired 350 C 30 min,
      crushed, then fired 1200 C (Mg, Zn) or 1300 C (Ni, Co), 2 h hold; furnace atmosphere and cooling rate not stated in text (heating scheme is a figure not reproduced in the XML); this sample fired at
      1200 C'
    measurement:
      T: null
      field: null
      orientation: null
      form: powder
      density: null
      texture: none (powder)
    method: 'combined Rietveld refinement (FullProf) of 4 data sets: SLS-MS synchrotron XRD (0.778 A), Rigaku SmartLab Co-Ka XRD, SINQ-HRPT neutrons (1.89 and 2.45 A)'
    definition: X-type wt fraction
    status: measured
    verbatim: The SrMg2Fe16O27 sample additionally contained a small impurity of X-type hexaferrite Sr2Mg2Fe28O46 [8.77 (5) wt%].
    transformation: null
    measurement_group: L01_NPD_XRD_SrMg2Fe16O27
    figure_only: false
    axes: null
    split: literature_fit
    split_cluster: MORCH_L01_MgNi
    tier: 2
    transfer_note: null
    notes: null
    value_original: 8.77(5)
    unit_original: '%'
    uncertainty_note: null
    qualitative: null
- rec_id: L01-088
  lit_id: L01
  doi: 10.1107/S2052252519003130
  name: moment_angle_from_c_axis
  estimate:
    name: moment_angle_from_c_axis
    value: 0.0
    unit: deg
    quantity_kind: angle
    source_role: literature_fit
    provenance:
      source_id: L01
      locator: Section 3.3 Magnetic structure; Fig. 1(b)
      note: no uncertainty given
      status: verified
    uncertainty:
      kind: unknown
    identifiable: true
  pending: null
  ext:
    locator: Section 3.3 Magnetic structure; Fig. 1(b)
    sample_id_in_paper: SrMg2Fe16O27
    formula: SrMg2Fe16O27
    synthesis: 'sol-gel autocombustion: Sr(NO3)2, Me(NO3)2.6H2O, Fe(NO3)3.9H2O (Sigma-Aldrich technical, >98 %), [Sr]:[Me]:[Fe]=1:2:16, citric acid, NH4OH to neutral, dried 100 C, gel fired 350 C 30 min,
      crushed, then fired 1200 C (Mg, Zn) or 1300 C (Ni, Co), 2 h hold; furnace atmosphere and cooling rate not stated in text (heating scheme is a figure not reproduced in the XML); this sample fired at
      1200 C'
    measurement:
      T:
        K: 300
      field: null
      orientation: null
      form: powder
      density: null
      texture: none (powder)
    method: 'combined Rietveld refinement (FullProf) of 4 data sets: SLS-MS synchrotron XRD (0.778 A), Rigaku SmartLab Co-Ka XRD, SINQ-HRPT neutrons (1.89 and 2.45 A)'
    definition: collinear ferrimagnet k=0, uniaxial easy axis c; magnetic space group P63/mm'c' (Supporting S5, OG 194.8.1501)
    status: measured
    verbatim: For Mg, Ni and Zn there is no magnetic contribution to the (00l) reflections, indicating that the magnetic moment is aligned along the c axis.
    transformation: null
    measurement_group: L01_NPD_XRD_SrMg2Fe16O27
    figure_only: false
    axes: null
    split: literature_fit
    split_cluster: MORCH_L01_MgNi
    tier: 2
    transfer_note: null
    notes: no uncertainty given
    value_original: null
    unit_original: deg
    uncertainty_note: null
    qualitative: uniaxial
- rec_id: L01-089
  lit_id: L01
  doi: 10.1107/S2052252519003130
  name: moment_angle_from_c_axis
  estimate:
    name: moment_angle_from_c_axis
    value: 0.0
    unit: deg
    quantity_kind: angle
    source_role: literature_fit
    provenance:
      source_id: L01
      locator: Section 3.3 Magnetic structure; Fig. 1(b)
      note: no uncertainty given
      status: verified
    uncertainty:
      kind: unknown
    identifiable: true
  pending: null
  ext:
    locator: Section 3.3 Magnetic structure; Fig. 1(b)
    sample_id_in_paper: SrNi2Fe16O27
    formula: SrNi2Fe16O27
    synthesis: 'sol-gel autocombustion: Sr(NO3)2, Me(NO3)2.6H2O, Fe(NO3)3.9H2O (Sigma-Aldrich technical, >98 %), [Sr]:[Me]:[Fe]=1:2:16, citric acid, NH4OH to neutral, dried 100 C, gel fired 350 C 30 min,
      crushed, then fired 1200 C (Mg, Zn) or 1300 C (Ni, Co), 2 h hold; furnace atmosphere and cooling rate not stated in text (heating scheme is a figure not reproduced in the XML); this sample fired at
      1300 C'
    measurement:
      T:
        K: 300
      field: null
      orientation: null
      form: powder
      density: null
      texture: none (powder)
    method: 'combined Rietveld refinement (FullProf) of 4 data sets: SLS-MS synchrotron XRD (0.778 A), Rigaku SmartLab Co-Ka XRD, SINQ-HRPT neutrons (1.89 and 2.45 A)'
    definition: collinear ferrimagnet k=0, uniaxial easy axis c; magnetic space group P63/mm'c' (Supporting S5, OG 194.8.1501)
    status: measured
    verbatim: For Mg, Ni and Zn there is no magnetic contribution to the (00l) reflections, indicating that the magnetic moment is aligned along the c axis.
    transformation: null
    measurement_group: L01_NPD_XRD_SrNi2Fe16O27
    figure_only: false
    axes: null
    split: literature_fit
    split_cluster: MORCH_L01_MgNi
    tier: 2
    transfer_note: null
    notes: no uncertainty given
    value_original: null
    unit_original: deg
    uncertainty_note: null
    qualitative: uniaxial
- rec_id: L01-090
  lit_id: L01
  doi: 10.1107/S2052252519003130
  name: moment_angle_from_c_axis
  estimate:
    name: moment_angle_from_c_axis
    value: 0.0
    unit: deg
    quantity_kind: angle
    source_role: literature_holdout
    provenance:
      source_id: L01
      locator: Section 3.3 Magnetic structure; Fig. 1(b)
      note: no uncertainty given
      status: verified
    uncertainty:
      kind: unknown
    identifiable: true
  pending: null
  ext:
    locator: Section 3.3 Magnetic structure; Fig. 1(b)
    sample_id_in_paper: SrZn2Fe16O27
    formula: SrZn2Fe16O27
    synthesis: 'sol-gel autocombustion: Sr(NO3)2, Me(NO3)2.6H2O, Fe(NO3)3.9H2O (Sigma-Aldrich technical, >98 %), [Sr]:[Me]:[Fe]=1:2:16, citric acid, NH4OH to neutral, dried 100 C, gel fired 350 C 30 min,
      crushed, then fired 1200 C (Mg, Zn) or 1300 C (Ni, Co), 2 h hold; furnace atmosphere and cooling rate not stated in text (heating scheme is a figure not reproduced in the XML); this sample fired at
      1200 C'
    measurement:
      T:
        K: 300
      field: null
      orientation: null
      form: powder
      density: null
      texture: none (powder)
    method: 'combined Rietveld refinement (FullProf) of 4 data sets: SLS-MS synchrotron XRD (0.778 A), Rigaku SmartLab Co-Ka XRD, SINQ-HRPT neutrons (1.89 and 2.45 A)'
    definition: collinear ferrimagnet k=0, uniaxial easy axis c; magnetic space group P63/mm'c' (Supporting S5, OG 194.8.1501)
    status: measured
    verbatim: For Mg, Ni and Zn there is no magnetic contribution to the (00l) reflections, indicating that the magnetic moment is aligned along the c axis.
    transformation: null
    measurement_group: L01_NPD_XRD_SrZn2Fe16O27
    figure_only: false
    axes: null
    split: literature_holdout
    split_cluster: MORCH_L01_CoZn
    tier: 1
    transfer_note: null
    notes: no uncertainty given
    value_original: null
    unit_original: deg
    uncertainty_note: null
    qualitative: uniaxial
- rec_id: L01-091
  lit_id: L01
  doi: 10.1107/S2052252519003130
  name: moment_angle_from_c_axis
  estimate:
    name: moment_angle_from_c_axis
    value: 90.0
    unit: deg
    quantity_kind: angle
    source_role: literature_holdout
    provenance:
      source_id: L01
      locator: Section 3.3 Magnetic structure; Fig. 6 (R factors vs angle, 5 deg steps); Fig. 1(c)
      note: L01 says earlier BaCo2Fe16O27 work reported conical (69-71 deg) or planar order; Co content 1.87(7) vs 2.2(1) per f.u. suggested as reason
      status: verified
    uncertainty:
      kind: unknown
    identifiable: true
  pending: null
  ext:
    locator: Section 3.3 Magnetic structure; Fig. 6 (R factors vs angle, 5 deg steps); Fig. 1(c)
    sample_id_in_paper: SrCo2Fe16O27
    formula: SrCo2Fe16O27
    synthesis: 'sol-gel autocombustion: Sr(NO3)2, Me(NO3)2.6H2O, Fe(NO3)3.9H2O (Sigma-Aldrich technical, >98 %), [Sr]:[Me]:[Fe]=1:2:16, citric acid, NH4OH to neutral, dried 100 C, gel fired 350 C 30 min,
      crushed, then fired 1200 C (Mg, Zn) or 1300 C (Ni, Co), 2 h hold; furnace atmosphere and cooling rate not stated in text (heating scheme is a figure not reproduced in the XML); this sample fired at
      1300 C'
    measurement:
      T:
        K: 300
      field: null
      orientation: null
      form: powder
      density: null
      texture: none (powder)
    method: 'combined Rietveld refinement (FullProf) of 4 data sets: SLS-MS synchrotron XRD (0.778 A), Rigaku SmartLab Co-Ka XRD, SINQ-HRPT neutrons (1.89 and 2.45 A)'
    definition: angle between refined collinear moment direction and c; scan in 5 deg steps 0-90; planar ordering in ab plane at 300 K
    status: measured
    verbatim: the decreases in R factors are small between conical and planar ordering, the lowest value is for 90 degrees and there is no evidence to suggest that the ordering should be conical rather
      than planar. SrCo2Fe16O27 must belong to a lower symmetry space group than P63/mmc
    transformation: null
    measurement_group: L01_NPD_XRD_SrCo2Fe16O27
    figure_only: false
    axes: null
    split: literature_holdout
    split_cluster: MORCH_L01_CoZn
    tier: 1
    transfer_note: null
    notes: L01 says earlier BaCo2Fe16O27 work reported conical (69-71 deg) or planar order; Co content 1.87(7) vs 2.2(1) per f.u. suggested as reason
    value_original: null
    unit_original: deg
    uncertainty_note: no uncertainty given (scan step 5 deg; R-factor minimum shallow between conical and planar)
    qualitative: planar
- rec_id: L01-092
  lit_id: L01
  doi: 10.1107/S2052252519003130
  name: magnetic_structure_Co_Fig6_Rfactor_vs_angle
  estimate: null
  pending: null
  ext:
    locator: Fig. 6
    sample_id_in_paper: SrCo2Fe16O27
    formula: SrCo2Fe16O27
    synthesis: 'sol-gel autocombustion: Sr(NO3)2, Me(NO3)2.6H2O, Fe(NO3)3.9H2O (Sigma-Aldrich technical, >98 %), [Sr]:[Me]:[Fe]=1:2:16, citric acid, NH4OH to neutral, dried 100 C, gel fired 350 C 30 min,
      crushed, then fired 1200 C (Mg, Zn) or 1300 C (Ni, Co), 2 h hold; furnace atmosphere and cooling rate not stated in text (heating scheme is a figure not reproduced in the XML); this sample fired at
      1300 C'
    measurement:
      T: null
      field: null
      orientation: null
      form: powder
      density: null
      texture: none (powder)
    method: 'combined Rietveld refinement (FullProf) of 4 data sets: SLS-MS synchrotron XRD (0.778 A), Rigaku SmartLab Co-Ka XRD, SINQ-HRPT neutrons (1.89 and 2.45 A)'
    definition: R-factor profile
    status: measured
    verbatim: 'Figure 6: Resulting R factors from the refinements where the only difference is the constrained angle for the magnetic ordering with respect to the c axis.'
    transformation: null
    measurement_group: L01_NPD_XRD_SrCo2Fe16O27
    figure_only: true
    axes: 'x: angle of moment from c axis, 0-90 deg (5 deg steps); y: R factors (HRPT data)'
    split: literature_holdout
    split_cluster: MORCH_L01_CoZn
    tier: 1
    transfer_note: null
    notes: needed only if conical-vs-planar question is re-opened; no digitisation done
    value_original: null
    unit_original: null
    uncertainty_note: null
    qualitative: null
- rec_id: L01-093
  lit_id: L01
  doi: 10.1107/S2052252519003130
  name: hysteresis_M_H_300K
  estimate: null
  pending: null
  ext:
    locator: Fig. 7 (all four samples)
    sample_id_in_paper: SrCo2Fe16O27
