Repository: 6Nightmare9/Hexaferrite

# HexW — модель W-гексаферритов

Приватный рабочий репозиторий: код, литература, исходные измерения, сохранённые расчёты и инструкции. Снимок от 27 октября 2026 года.

**Исследовательская версия 0.2.0. Независимая точность ФМР ≤10% пока не подтверждена.** Теория и результаты обработки измерений сохранены раздельно; эксперимент не переобучает модель автоматически.

## Запуск на другом компьютере

1. Владелец предоставляет коллеге доступ: **Settings → Collaborators → Add people**. Коллега принимает приглашение под своим аккаунтом GitHub.
2.

File: literature_holdout/_original_mixed/records.yaml (part 9 of 25)
meta:
    formula: SrCo2Fe16O27
    synthesis: 'sol-gel autocombustion: Sr(NO3)2, Me(NO3)2.6H2O, Fe(NO3)3.9H2O (Sigma-Aldrich technical, >98 %), [Sr]:[Me]:[Fe]=1:2:16, citric acid, NH4OH to neutral, dried 100 C, gel fired 350 C 30 min,
      crushed, then fired 1200 C (Mg, Zn) or 1300 C (Ni, Co), 2 h hold; furnace atmosphere and cooling rate not stated in text (heating scheme is a figure not reproduced in the XML); this sample fired at
      1300 C'
    measurement:
      T: null
      field: null
      orientation: null
      form: powder
      density: null
      texture: none (powder)
    method: 'combined Rietveld refinement (FullProf) of 4 data sets: SLS-MS synchrotron XRD (0.778 A), Rigaku SmartLab Co-Ka XRD, SINQ-HRPT neutrons (1.89 and 2.45 A)'
    definition: M(H) loops; Co sample approaches saturation differently (planar)
    status: measured
    verbatim: 'Figure 7: Magnetic hysteresis for the four SrMe2Fe16O27 (Me = Mg, Co, Ni, Zn) samples. The samples were measured using an applied field of +-3 T with a PPMS-VSM.'
    transformation: null
    measurement_group: L01_NPD_XRD_SrCo2Fe16O27
    figure_only: true
    axes: 'x: applied field H (+-3 T); y: mass magnetization (A m2/kg); VSM 300 K, powders'
    split: literature_holdout
    split_cluster: MORCH_L01_CoZn
    tier: 1
    transfer_note: null
    notes: Hc between 5 and 35 kA/m and (BH)max 0.5-2.2 kJ/m3 for the series (text 3.4)
    value_original: null
    unit_original: null
    uncertainty_note: null
    qualitative: null
- rec_id: L02-001
  lit_id: L02
  doi: 10.1107/S1600576723002133
  name: calcination_temperature
  estimate:
    name: calcination_temperature
    value: 1473.0
    unit: K
    quantity_kind: temperature
    source_role: literature_fit
    provenance:
      source_id: L02
      locator: Table 1 (Calcination temperatures and times for the five compositions studied)
      note: optimal sintering T 'found through multiple synthesis attempts'; diffraction only for x=0,1,2
      status: verified
    uncertainty:
      kind: unknown
    identifiable: true
  pending: null
  ext:
    locator: Table 1 (Calcination temperatures and times for the five compositions studied)
    sample_id_in_paper: SrCo2Fe16O27
    formula: SrCo2Fe16O27
    synthesis: 'sol-gel autocombustion: Sr(NO3)2, Fe(NO3)3.9H2O, Co(NO3)2.6H2O, Zn(NO3)2.6H2O (Sigma-Aldrich ACS >=98 %), stoichiometric, citric acid (1:1 to nitrates), NH4OH neutralised, dried 373 K, gel
      fired 623 K 30 min, cooled in air, crushed, then calcined (Table 1); calcination 1473 K, 2 h (atmosphere not stated)'
    measurement:
      T: null
      field: null
      orientation: null
      form: powder
      density: null
      texture: none (powder)
    method: 'combined Rietveld (TOPAS 6): SuperHRPD J-PARC neutron TOF (3 banks, 8 h) + Diamond I11 synchrotron XRD (0.826555 A, 1 h); magnetic symmetry-mode analysis (ISODISTORT)'
    definition: null
    status: measured
    verbatim: 'Temperature (K) and time (h): 1473 K, 2 h | 1523 K, 4 h | 1523 K, 2 h | 1523 K, 1 h | 1473 K, 2 h (SrCo2, SrCo1.5Zn0.5, SrCoZn, SrCo0.5Zn1.5, SrZn2)'
    transformation: null
    measurement_group: L02_synth_SrCo2Fe16O27
    figure_only: false
    axes: null
    split: literature_fit
    split_cluster: MORCH_L02
    tier: 1
    transfer_note: null
    notes: optimal sintering T 'found through multiple synthesis attempts'; diffraction only for x=0,1,2
    value_original: null
    unit_original: K
    uncertainty_note: null
    qualitative: null
- rec_id: L02-002
  lit_id: L02
  doi: 10.1107/S1600576723002133
  name: calcination_time
  estimate:
    name: calcination_time
    value: 2.0
    unit: h
    quantity_kind: time
    source_role: literature_fit
    provenance:
      source_id: L02
      locator: Table 1
      note: null
      status: verified
    uncertainty:
      kind: unknown
    identifiable: true
  pending: null
  ext:
    locator: Table 1
    sample_id_in_paper: SrCo2Fe16O27
    formula: SrCo2Fe16O27
    synthesis: 'sol-gel autocombustion: Sr(NO3)2, Fe(NO3)3.9H2O, Co(NO3)2.6H2O, Zn(NO3)2.6H2O (Sigma-Aldrich ACS >=98 %), stoichiometric, citric acid (1:1 to nitrates), NH4OH neutralised, dried 373 K, gel
      fired 623 K 30 min, cooled in air, crushed, then calcined (Table 1); calcination 1473 K, 2 h (atmosphere not stated)'
    measurement:
      T: null
      field: null
      orientation: null
      form: powder
      density: null
      texture: none (powder)
    method: 'combined Rietveld (TOPAS 6): SuperHRPD J-PARC neutron TOF (3 banks, 8 h) + Diamond I11 synchrotron XRD (0.826555 A, 1 h); magnetic symmetry-mode analysis (ISODISTORT)'
    definition: null
    status: measured
    verbatim: 1473 K, 2 h
    transformation: null
    measurement_group: L02_synth_SrCo2Fe16O27
    figure_only: false
    axes: null
    split: literature_fit
    split_cluster: MORCH_L02
    tier: 1
    transfer_note: null
    notes: null
    value_original: null
    unit_original: h
    uncertainty_note: null
    qualitative: null
- rec_id: L02-003
  lit_id: L02
  doi: 10.1107/S1600576723002133
  name: calcination_temperature
  estimate:
    name: calcination_temperature
    value: 1523.0
    unit: K
    quantity_kind: temperature
    source_role: literature_fit
    provenance:
      source_id: L02
      locator: Table 1 (Calcination temperatures and times for the five compositions studied)
      note: optimal sintering T 'found through multiple synthesis attempts'; diffraction only for x=0,1,2
      status: verified
    uncertainty:
      kind: unknown
    identifiable: true
  pending: null
  ext:
    locator: Table 1 (Calcination temperatures and times for the five compositions studied)
    sample_id_in_paper: SrCo1.5Zn0.5Fe16O27
    formula: SrCo1.5Zn0.5Fe16O27
    synthesis: 'sol-gel autocombustion: Sr(NO3)2, Fe(NO3)3.9H2O, Co(NO3)2.6H2O, Zn(NO3)2.6H2O (Sigma-Aldrich ACS >=98 %), stoichiometric, citric acid (1:1 to nitrates), NH4OH neutralised, dried 373 K, gel
      fired 623 K 30 min, cooled in air, crushed, then calcined (Table 1); calcination 1523 K, 4 h (atmosphere not stated)'
    measurement:
      T: null
      field: null
      orientation: null
      form: powder
      density: null
      texture: none (powder)
    method: 'combined Rietveld (TOPAS 6): SuperHRPD J-PARC neutron TOF (3 banks, 8 h) + Diamond I11 synchrotron XRD (0.826555 A, 1 h); magnetic symmetry-mode analysis (ISODISTORT)'
    definition: null
    status: measured
    verbatim: 'Temperature (K) and time (h): 1473 K, 2 h | 1523 K, 4 h | 1523 K, 2 h | 1523 K, 1 h | 1473 K, 2 h (SrCo2, SrCo1.5Zn0.5, SrCoZn, SrCo0.5Zn1.5, SrZn2)'
    transformation: null
    measurement_group: L02_synth_SrCo1.5Zn0.5Fe16O27
    figure_only: false
    axes: null
    split: literature_fit
    split_cluster: MORCH_L02
    tier: 1
    transfer_note: null
    notes: optimal sintering T 'found through multiple synthesis attempts'; diffraction only for x=0,1,2
    value_original: null
    unit_original: K
    uncertainty_note: null
    qualitative: null
- rec_id: L02-004
  lit_id: L02
  doi: 10.1107/S1600576723002133
  name: calcination_time
  estimate:
    name: calcination_time
    value: 4.0
    unit: h
    quantity_kind: time
    source_role: literature_fit
    provenance:
      source_id: L02
      locator: Table 1
      note: null
      status: verified
    uncertainty:
      kind: unknown
    identifiable: true
  pending: null
  ext:
    locator: Table 1
    sample_id_in_paper: SrCo1.5Zn0.5Fe16O27
    formula: SrCo1.5Zn0.5Fe16O27
    synthesis: 'sol-gel autocombustion: Sr(NO3)2, Fe(NO3)3.9H2O, Co(NO3)2.6H2O, Zn(NO3)2.6H2O (Sigma-Aldrich ACS >=98 %), stoichiometric, citric acid (1:1 to nitrates), NH4OH neutralised, dried 373 K, gel
      fired 623 K 30 min, cooled in air, crushed, then calcined (Table 1); calcination 1523 K, 4 h (atmosphere not stated)'
    measurement:
      T: null
      field: null
      orientation: null
      form: powder
      density: null
      texture: none (powder)
    method: 'combined Rietveld (TOPAS 6): SuperHRPD J-PARC neutron TOF (3 banks, 8 h) + Diamond I11 synchrotron XRD (0.826555 A, 1 h); magnetic symmetry-mode analysis (ISODISTORT)'
    definition: null
    status: measured
    verbatim: 1523 K, 4 h
    transformation: null
    measurement_group: L02_synth_SrCo1.5Zn0.5Fe16O27
    figure_only: false
    axes: null
    split: literature_fit
    split_cluster: MORCH_L02
    tier: 1
    transfer_note: null
    notes: null
    value_original: null
    unit_original: h
    uncertainty_note: null
    qualitative: null
- rec_id: L02-005
  lit_id: L02
  doi: 10.1107/S1600576723002133
  name: calcination_temperature
  estimate:
    name: calcination_temperature
    value: 1523.0
    unit: K
    quantity_kind: temperature
    source_role: literature_fit
    provenance:
      source_id: L02
      locator: Table 1 (Calcination temperatures and times for the five compositions studied)
      note: optimal sintering T 'found through multiple synthesis attempts'; diffraction only for x=0,1,2
      status: verified
    uncertainty:
      kind: unknown
    identifiable: true
  pending: null
  ext:
    locator: Table 1 (Calcination temperatures and times for the five compositions studied)
    sample_id_in_paper: SrCoZnFe16O27
    formula: SrCoZnFe16O27
    synthesis: 'sol-gel autocombustion: Sr(NO3)2, Fe(NO3)3.9H2O, Co(NO3)2.6H2O, Zn(NO3)2.6H2O (Sigma-Aldrich ACS >=98 %), stoichiometric, citric acid (1:1 to nitrates), NH4OH neutralised, dried 373 K, gel
      fired 623 K 30 min, cooled in air, crushed, then calcined (Table 1); calcination 1523 K, 2 h (atmosphere not stated)'
    measurement:
      T: null
      field: null
      orientation: null
      form: powder
      density: null
      texture: none (powder)
    method: 'combined Rietveld (TOPAS 6): SuperHRPD J-PARC neutron TOF (3 banks, 8 h) + Diamond I11 synchrotron XRD (0.826555 A, 1 h); magnetic symmetry-mode analysis (ISODISTORT)'
    definition: null
    status: measured
    verbatim: 'Temperature (K) and time (h): 1473 K, 2 h | 1523 K, 4 h | 1523 K, 2 h | 1523 K, 1 h | 1473 K, 2 h (SrCo2, SrCo1.5Zn0.5, SrCoZn, SrCo0.5Zn1.5, SrZn2)'
    transformation: null
    measurement_group: L02_synth_SrCoZnFe16O27
    figure_only: false
    axes: null
    split: literature_fit
    split_cluster: MORCH_L02
    tier: 1
    transfer_note: null
    notes: optimal sintering T 'found through multiple synthesis attempts'; diffraction only for x=0,1,2
    value_original: null
    unit_original: K
    uncertainty_note: null
    qualitative: null
- rec_id: L02-006
  lit_id: L02
  doi: 10.1107/S1600576723002133
  name: calcination_time
  estimate:
    name: calcination_time
    value: 2.0
    unit: h
    quantity_kind: time
    source_role: literature_fit
    provenance:
      source_id: L02
      locator: Table 1
      note: null
      status: verified
    uncertainty:
      kind: unknown
    identifiable: true
  pending: null
  ext:
    locator: Table 1
    sample_id_in_paper: SrCoZnFe16O27
    formula: SrCoZnFe16O27
    synthesis: 'sol-gel autocombustion: Sr(NO3)2, Fe(NO3)3.9H2O, Co(NO3)2.6H2O, Zn(NO3)2.6H2O (Sigma-Aldrich ACS >=98 %), stoichiometric, citric acid (1:1 to nitrates), NH4OH neutralised, dried 373 K, gel
      fired 623 K 30 min, cooled in air, crushed, then calcined (Table 1); calcination 1523 K, 2 h (atmosphere not stated)'
    measurement:
      T: null
      field: null
      orientation: null
      form: powder
      density: null
      texture: none (powder)
    method: 'combined Rietveld (TOPAS 6): SuperHRPD J-PARC neutron TOF (3 banks, 8 h) + Diamond I11 synchrotron XRD (0.826555 A, 1 h); magnetic symmetry-mode analysis (ISODISTORT)'
    definition: null
    status: measured
    verbatim: 1523 K, 2 h
    transformation: null
    measurement_group: L02_synth_SrCoZnFe16O27
    figure_only: false
    axes: null
    split: literature_fit
    split_cluster: MORCH_L02
    tier: 1
    transfer_note: null
    notes: null
    value_original: null
    unit_original: h
    uncertainty_note: null
    qualitative: null
- rec_id: L02-007
  lit_id: L02
  doi: 10.1107/S1600576723002133
  name: calcination_temperature
  estimate:
    name: calcination_temperature
    value: 1523.0
    unit: K
    quantity_kind: temperature
    source_role: literature_fit
    provenance:
      source_id: L02
      locator: Table 1 (Calcination temperatures and times for the five compositions studied)
      note: optimal sintering T 'found through multiple synthesis attempts'; diffraction only for x=0,1,2
      status: verified
    uncertainty:
      kind: unknown
    identifiable: true
  pending: null
  ext:
    locator: Table 1 (Calcination temperatures and times for the five compositions studied)
    sample_id_in_paper: SrCo0.5Zn1.5Fe16O27
    formula: SrCo0.5Zn1.5Fe16O27
    synthesis: 'sol-gel autocombustion: Sr(NO3)2, Fe(NO3)3.9H2O, Co(NO3)2.6H2O, Zn(NO3)2.6H2O (Sigma-Aldrich ACS >=98 %), stoichiometric, citric acid (1:1 to nitrates), NH4OH neutralised, dried 373 K, gel
      fired 623 K 30 min, cooled in air, crushed, then calcined (Table 1); calcination 1523 K, 1 h (atmosphere not stated)'
    measurement:
      T: null
      field: null
      orientation: null
      form: powder
      density: null
      texture: none (powder)
    method: 'combined Rietveld (TOPAS 6): SuperHRPD J-PARC neutron TOF (3 banks, 8 h) + Diamond I11 synchrotron XRD (0.826555 A, 1 h); magnetic symmetry-mode analysis (ISODISTORT)'
    definition: null
    status: measured
    verbatim: 'Temperature (K) and time (h): 1473 K, 2 h | 1523 K, 4 h | 1523 K, 2 h | 1523 K, 1 h | 1473 K, 2 h (SrCo2, SrCo1.5Zn0.5, SrCoZn, SrCo0.5Zn1.5, SrZn2)'
    transformation: null
    measurement_group: L02_synth_SrCo0.5Zn1.5Fe16O27
    figure_only: false
    axes: null
    split: literature_fit
    split_cluster: MORCH_L02
    tier: 1
    transfer_note: null
    notes: optimal sintering T 'found through multiple synthesis attempts'; diffraction only for x=0,1,2
    value_original: null
    unit_original: K
    uncertainty_note: null
    qualitative: null
- rec_id: L02-008
  lit_id: L02
  doi: 10.1107/S1600576723002133
  name: calcination_time
  estimate:
    name: calcination_time
    value: 1.0
    unit: h
    quantity_kind: time
    source_role: literature_fit
    provenance:
      source_id: L02
      locator: Table 1
      note: null
      status: verified
    uncertainty:
      kind: unknown
    identifiable: true
  pending: null
  ext:
    locator: Table 1
    sample_id_in_paper: SrCo0.5Zn1.5Fe16O27
    formula: SrCo0.5Zn1.5Fe16O27
    synthesis: 'sol-gel autocombustion: Sr(NO3)2, Fe(NO3)3.9H2O, Co(NO3)2.6H2O, Zn(NO3)2.6H2O (Sigma-Aldrich ACS >=98 %), stoichiometric, citric acid (1:1 to nitrates), NH4OH neutralised, dried 373 K, gel
      fired 623 K 30 min, cooled in air, crushed, then calcined (Table 1); calcination 1523 K, 1 h (atmosphere not stated)'
    measurement:
      T: null
      field: null
      orientation: null
      form: powder
      density: null
      texture: none (powder)
    method: 'combined Rietveld (TOPAS 6): SuperHRPD J-PARC neutron TOF (3 banks, 8 h) + Diamond I11 synchrotron XRD (0.826555 A, 1 h); magnetic symmetry-mode analysis (ISODISTORT)'
    definition: null
    status: measured
    verbatim: 1523 K, 1 h
    transformation: null
    measurement_group: L02_synth_SrCo0.5Zn1.5Fe16O27
    figure_only: false
    axes: null
    split: literature_fit
    split_cluster: MORCH_L02
    tier: 1
    transfer_note: null
    notes: null
    value_original: null
    unit_original: h
    uncertainty_note: null
    qualitative: null
- rec_id: L02-009
  lit_id: L02
  doi: 10.1107/S1600576723002133
  name: calcination_temperature
  estimate:
    name: calcination_temperature
    value: 1473.0
    unit: K
    quantity_kind: temperature
    source_role: literature_fit
    provenance:
      source_id: L02
      locator: Table 1 (Calcination temperatures and times for the five compositions studied)
      note: optimal sintering T 'found through multiple synthesis attempts'; diffraction only for x=0,1,2
      status: verified
    uncertainty:
      kind: unknown
    identifiable: true
  pending: null
  ext:
    locator: Table 1 (Calcination temperatures and times for the five compositions studied)
    sample_id_in_paper: SrZn2Fe16O27
    formula: SrZn2Fe16O27
    synthesis: 'sol-gel autocombustion: Sr(NO3)2, Fe(NO3)3.9H2O, Co(NO3)2.6H2O, Zn(NO3)2.6H2O (Sigma-Aldrich ACS >=98 %), stoichiometric, citric acid (1:1 to nitrates), NH4OH neutralised, dried 373 K, gel
      fired 623 K 30 min, cooled in air, crushed, then calcined (Table 1); calcination 1473 K, 2 h (atmosphere not stated)'
    measurement:
      T: null
      field: null
      orientation: null
      form: powder
      density: null
      texture: none (powder)
    method: 'combined Rietveld (TOPAS 6): SuperHRPD J-PARC neutron TOF (3 banks, 8 h) + Diamond I11 synchrotron XRD (0.826555 A, 1 h); magnetic symmetry-mode analysis (ISODISTORT)'
    definition: null
    status: measured
    verbatim: 'Temperature (K) and time (h): 1473 K, 2 h | 1523 K, 4 h | 1523 K, 2 h | 1523 K, 1 h | 1473 K, 2 h (SrCo2, SrCo1.5Zn0.5, SrCoZn, SrCo0.5Zn1.5, SrZn2)'
    transformation: null
    measurement_group: L02_synth_SrZn2Fe16O27
    figure_only: false
    axes: null
    split: literature_fit
    split_cluster: MORCH_L02
    tier: 1
    transfer_note: null
    notes: optimal sintering T 'found through multiple synthesis attempts'; diffraction only for x=0,1,2
    value_original: null
    unit_original: K
    uncertainty_note: null
    qualitative: null
- rec_id: L02-010
  lit_id: L02
  doi: 10.1107/S1600576723002133
  name: calcination_time
  estimate:
    name: calcination_time
    value: 2.0
    unit: h
    quantity_kind: time
    source_role: literature_fit
    provenance:
      source_id: L02
      locator: Table 1
      note: null
      status: verified
    uncertainty:
      kind: unknown
    identifiable: true
  pending: null
  ext:
    locator: Table 1
    sample_id_in_paper: SrZn2Fe16O27
    formula: SrZn2Fe16O27
    synthesis: 'sol-gel autocombustion: Sr(NO3)2, Fe(NO3)3.9H2O, Co(NO3)2.6H2O, Zn(NO3)2.6H2O (Sigma-Aldrich ACS >=98 %), stoichiometric, citric acid (1:1 to nitrates), NH4OH neutralised, dried 373 K, gel
      fired 623 K 30 min, cooled in air, crushed, then calcined (Table 1); calcination 1473 K, 2 h (atmosphere not stated)'
    measurement:
      T: null
      field: null
      orientation: null
      form: powder
      density: null
      texture: none (powder)
    method: 'combined Rietveld (TOPAS 6): SuperHRPD J-PARC neutron TOF (3 banks, 8 h) + Diamond I11 synchrotron XRD (0.826555 A, 1 h); magnetic symmetry-mode analysis (ISODISTORT)'
    definition: null
    status: measured
    verbatim: 1473 K, 2 h
    transformation: null
    measurement_group: L02_synth_SrZn2Fe16O27
    figure_only: false
    axes: null
    split: literature_fit
    split_cluster: MORCH_L02
    tier: 1
    transfer_note: null
    notes: null
    value_original: null
    unit_original: h
    uncertainty_note: null
    qualitative: null
- rec_id: L02-011
  lit_id: L02
  doi: 10.1107/S1600576723002133
  name: lattice_a
  estimate:
    name: lattice_a
    value: 5.89575
    unit: angstrom
    quantity_kind: length
    source_role: literature_fit
    provenance:
      source_id: L02
      locator: Table 2 (agreement factors and crystallographic parameters), rows a, b, c
      note: 'CIF cell values (e.g. SrCo2Fe16O27.cif a=5.89486(2)) differ slightly: SI S1 says lattice parameters were refined separately for neutron and X-ray data (temperature differences)'
      status: verified
    uncertainty:
      kind: std
      std: 2.0e-05
    identifiable: true
  pending: null
  ext:
    locator: Table 2 (agreement factors and crystallographic parameters), rows a, b, c
    sample_id_in_paper: SrCo2Fe16O27
    formula: SrCo2Fe16O27
    synthesis: 'sol-gel autocombustion: Sr(NO3)2, Fe(NO3)3.9H2O, Co(NO3)2.6H2O, Zn(NO3)2.6H2O (Sigma-Aldrich ACS >=98 %), stoichiometric, citric acid (1:1 to nitrates), NH4OH neutralised, dried 373 K, gel
      fired 623 K 30 min, cooled in air, crushed, then calcined (Table 1); calcination 1473 K, 2 h (atmosphere not stated)'
    measurement:
      T:
        K: 300
        note: room temperature
      field: null
      orientation: null
      form: powder
      density: null
      texture: none (powder)
    method: 'combined Rietveld (TOPAS 6): SuperHRPD J-PARC neutron TOF (3 banks, 8 h) + Diamond I11 synchrotron XRD (0.826555 A, 1 h); magnetic symmetry-mode analysis (ISODISTORT)'
    definition: 'Cm''cm'' orthorhombic (Cmcm cell); orthorhombic b = sqrt(3) a_hex (footnote: 5.908047 x 3^1/2 = 10.233038 A)'
    status: measured
    verbatim: a (A) 5.89575 (2) | 5.89874 (3) | 5.908047 (10); b (A) 10.21042 (4) | 10.21562 (5) | 5.908047 (10)§; c (A) 32.76195 (7) | 32.79282 (9) | 32.83467 (6) -> lattice_a = 5.89575(2)
    transformation: null
    measurement_group: L02_NPD_XRD_SrCo2Fe16O27
    figure_only: false
    axes: null
    split: literature_fit
    split_cluster: MORCH_L02
    tier: 1
    transfer_note: null
    notes: 'CIF cell values (e.g. SrCo2Fe16O27.cif a=5.89486(2)) differ slightly: SI S1 says lattice parameters were refined separately for neutron and X-ray data (temperature differences)'
    value_original: 5.89575(2)
    unit_original: angstrom
    uncertainty_note: null
    qualitative: null
- rec_id: L02-012
  lit_id: L02
  doi: 10.1107/S1600576723002133
  name: lattice_b_orthorhombic
  estimate:
    name: lattice_b_orthorhombic
    value: 10.21042
    unit: angstrom
    quantity_kind: length
    source_role: literature_fit
    provenance:
      source_id: L02
      locator: Table 2 (agreement factors and crystallographic parameters), rows a, b, c
      note: 'CIF cell values (e.g. SrCo2Fe16O27.cif a=5.89486(2)) differ slightly: SI S1 says lattice parameters were refined separately for neutron and X-ray data (temperature differences)'
      status: verified
    uncertainty:
      kind: std
      std: 4.0e-05
    identifiable: true
  pending: null
  ext:
    locator: Table 2 (agreement factors and crystallographic parameters), rows a, b, c
    sample_id_in_paper: SrCo2Fe16O27
    formula: SrCo2Fe16O27
    synthesis: 'sol-gel autocombustion: Sr(NO3)2, Fe(NO3)3.9H2O, Co(NO3)2.6H2O, Zn(NO3)2.6H2O (Sigma-Aldrich ACS >=98 %), stoichiometric, citric acid (1:1 to nitrates), NH4OH neutralised, dried 373 K, gel
      fired 623 K 30 min, cooled in air, crushed, then calcined (Table 1); calcination 1473 K, 2 h (atmosphere not stated)'
    measurement:
      T:
        K: 300
        note: room temperature
      field: null
      orientation: null
      form: powder
      density: null
      texture: none (powder)
    method: 'combined Rietveld (TOPAS 6): SuperHRPD J-PARC neutron TOF (3 banks, 8 h) + Diamond I11 synchrotron XRD (0.826555 A, 1 h); magnetic symmetry-mode analysis (ISODISTORT)'
    definition: 'Cm''cm'' orthorhombic (Cmcm cell); orthorhombic b = sqrt(3) a_hex (footnote: 5.908047 x 3^1/2 = 10.233038 A)'
    status: measured
    verbatim: a (A) 5.89575 (2) | 5.89874 (3) | 5.908047 (10); b (A) 10.21042 (4) | 10.21562 (5) | 5.908047 (10)§; c (A) 32.76195 (7) | 32.79282 (9) | 32.83467 (6) -> lattice_b_orthorhombic = 10.21042(4)
    transformation: null
    measurement_group: L02_NPD_XRD_SrCo2Fe16O27
    figure_only: false
    axes: null
    split: literature_fit
    split_cluster: MORCH_L02
    tier: 1
    transfer_note: null
    notes: 'CIF cell values (e.g. SrCo2Fe16O27.cif a=5.89486(2)) differ slightly: SI S1 says lattice parameters were refined separately for neutron and X-ray data (temperature differences)'
    value_original: 10.21042(4)
    unit_original: angstrom
    uncertainty_note: null
    qualitative: null
- rec_id: L02-013
  lit_id: L02
  doi: 10.1107/S1600576723002133
  name: lattice_c
  estimate:
    name: lattice_c
    value: 32.76195
    unit: angstrom
    quantity_kind: length
    source_role: literature_fit
    provenance:
      source_id: L02
      locator: Table 2 (agreement factors and crystallographic parameters), rows a, b, c
      note: 'CIF cell values (e.g. SrCo2Fe16O27.cif a=5.89486(2)) differ slightly: SI S1 says lattice parameters were refined separately for neutron and X-ray data (temperature differences)'
      status: verified
    uncertainty:
      kind: std
      std: 7.000000000000001e-05
    identifiable: true
  pending: null
  ext:
    locator: Table 2 (agreement factors and crystallographic parameters), rows a, b, c
    sample_id_in_paper: SrCo2Fe16O27
    formula: SrCo2Fe16O27
    synthesis: 'sol-gel autocombustion: Sr(NO3)2, Fe(NO3)3.9H2O, Co(NO3)2.6H2O, Zn(NO3)2.6H2O (Sigma-Aldrich ACS >=98 %), stoichiometric, citric acid (1:1 to nitrates), NH4OH neutralised, dried 373 K, gel
      fired 623 K 30 min, cooled in air, crushed, then calcined (Table 1); calcination 1473 K, 2 h (atmosphere not stated)'
    measurement:
      T:
        K: 300
        note: room temperature
      field: null
      orientation: null
      form: powder
      density: null
      texture: none (powder)
    method: 'combined Rietveld (TOPAS 6): SuperHRPD J-PARC neutron TOF (3 banks, 8 h) + Diamond I11 synchrotron XRD (0.826555 A, 1 h); magnetic symmetry-mode analysis (ISODISTORT)'
    definition: 'Cm''cm'' orthorhombic (Cmcm cell); orthorhombic b = sqrt(3) a_hex (footnote: 5.908047 x 3^1/2 = 10.233038 A)'
    status: measured
    verbatim: a (A) 5.89575 (2) | 5.89874 (3) | 5.908047 (10); b (A) 10.21042 (4) | 10.21562 (5) | 5.908047 (10)§; c (A) 32.76195 (7) | 32.79282 (9) | 32.83467 (6) -> lattice_c = 32.76195(7)
    transformation: null
    measurement_group: L02_NPD_XRD_SrCo2Fe16O27
    figure_only: false
    axes: null
    split: literature_fit
    split_cluster: MORCH_L02
    tier: 1
    transfer_note: null
    notes: 'CIF cell values (e.g. SrCo2Fe16O27.cif a=5.89486(2)) differ slightly: SI S1 says lattice parameters were refined separately for neutron and X-ray data (temperature differences)'
    value_original: 32.76195(7)
    unit_original: angstrom
    uncertainty_note: null
    qualitative: null
- rec_id: L02-014
  lit_id: L02
  doi: 10.1107/S1600576723002133
  name: lattice_a
  estimate:
    name: lattice_a
    value: 5.89874
    unit: angstrom
    quantity_kind: length
    source_role: literature_fit
    provenance:
      source_id: L02
      locator: Table 2 (agreement factors and crystallographic parameters), rows a, b, c
      note: 'CIF cell values (e.g. SrCo2Fe16O27.cif a=5.89486(2)) differ slightly: SI S1 says lattice parameters were refined separately for neutron and X-ray data (temperature differences)'
      status: verified
    uncertainty:
      kind: std
      std: 3.0000000000000004e-05
    identifiable: true
  pending: null
  ext:
    locator: Table 2 (agreement factors and crystallographic parameters), rows a, b, c
    sample_id_in_paper: SrCoZnFe16O27
    formula: SrCoZnFe16O27
    synthesis: 'sol-gel autocombustion: Sr(NO3)2, Fe(NO3)3.9H2O, Co(NO3)2.6H2O, Zn(NO3)2.6H2O (Sigma-Aldrich ACS >=98 %), stoichiometric, citric acid (1:1 to nitrates), NH4OH neutralised, dried 373 K, gel
      fired 623 K 30 min, cooled in air, crushed, then calcined (Table 1); calcination 1523 K, 2 h (atmosphere not stated)'
    measurement:
      T:
        K: 300
        note: room temperature
      field: null
      orientation: null
      form: powder
      density: null
      texture: none (powder)
    method: 'combined Rietveld (TOPAS 6): SuperHRPD J-PARC neutron TOF (3 banks, 8 h) + Diamond I11 synchrotron XRD (0.826555 A, 1 h); magnetic symmetry-mode analysis (ISODISTORT)'
    definition: 'Cm''cm'' orthorhombic (Cmcm cell); orthorhombic b = sqrt(3) a_hex (footnote: 5.908047 x 3^1/2 = 10.233038 A)'
    status: measured
    verbatim: a (A) 5.89575 (2) | 5.89874 (3) | 5.908047 (10); b (A) 10.21042 (4) | 10.21562 (5) | 5.908047 (10)§; c (A) 32.76195 (7) | 32.79282 (9) | 32.83467 (6) -> lattice_a = 5.89874(3)
    transformation: null
    measurement_group: L02_NPD_XRD_SrCoZnFe16O27
    figure_only: false
    axes: null
    split: literature_fit
    split_cluster: MORCH_L02
    tier: 1
    transfer_note: null
    notes: 'CIF cell values (e.g. SrCo2Fe16O27.cif a=5.89486(2)) differ slightly: SI S1 says lattice parameters were refined separately for neutron and X-ray data (temperature differences)'
    value_original: 5.89874(3)
    unit_original: angstrom
    uncertainty_note: null
    qualitative: null
- rec_id: L02-015
  lit_id: L02
  doi: 10.1107/S1600576723002133
  name: lattice_b_orthorhombic
  estimate:
    name: lattice_b_orthorhombic
    value: 10.21562
    unit: angstrom
    quantity_kind: length
    source_role: literature_fit
    provenance:
      source_id: L02
      locator: Table 2 (agreement factors and crystallographic parameters), rows a, b, c
      note: 'CIF cell values (e.g. SrCo2Fe16O27.cif a=5.89486(2)) differ slightly: SI S1 says lattice parameters were refined separately for neutron and X-ray data (temperature differences)'
      status: verified
    uncertainty:
      kind: std
      std: 5.0e-05
    identifiable: true
  pending: null
  ext:
    locator: Table 2 (agreement factors and crystallographic parameters), rows a, b, c
    sample_id_in_paper: SrCoZnFe16O27
    formula: SrCoZnFe16O27
    synthesis: 'sol-gel autocombustion: Sr(NO3)2, Fe(NO3)3.9H2O, Co(NO3)2.6H2O, Zn(NO3)2.6H2O (Sigma-Aldrich ACS >=98 %), stoichiometric, citric acid (1:1 to nitrates), NH4OH neutralised, dried 373 K, gel
      fired 623 K 30 min, cooled in air, crushed, then calcined (Table 1); calcination 1523 K, 2 h (atmosphere not stated)'
    measurement:
      T:
        K: 300
        note: room temperature
      field: null
      orientation: null
      form: powder
      density: null
      texture: none (powder)
    method: 'combined Rietveld (TOPAS 6): SuperHRPD J-PARC neutron TOF (3 banks, 8 h) + Diamond I11 synchrotron XRD (0.826555 A, 1 h); magnetic symmetry-mode analysis (ISODISTORT)'
    definition: 'Cm''cm'' orthorhombic (Cmcm cell); orthorhombic b = sqrt(3) a_hex (footnote: 5.908047 x 3^1/2 = 10.233038 A)'
    status: measured
    verbatim: a (A) 5.89575 (2) | 5.89874 (3) | 5.908047 (10); b (A) 10.21042 (4) | 10.21562 (5) | 5.908047 (10)§; c (A) 32.76195 (7) | 32.79282 (9) | 32.83467 (6) -> lattice_b_orthorhombic = 10.21562(5)
    transformation: null
    measurement_group: L02_NPD_XRD_SrCoZnFe16O27
    figure_only: false
    axes: null
    split: literature_fit
    split_cluster: MORCH_L02
    tier: 1
    transfer_note: null
    notes: 'CIF cell values (e.g. SrCo2Fe16O27.cif a=5.89486(2)) differ slightly: SI S1 says lattice parameters were refined separately for neutron and X-ray data (temperature differences)'
    value_original: 10.21562(5)
    unit_original: angstrom
    uncertainty_note: null
    qualitative: null
- rec_id: L02-016
  lit_id: L02
  doi: 10.1107/S1600576723002133
  name: lattice_c
  estimate:
    name: lattice_c
    value: 32.79282
    unit: angstrom
    quantity_kind: length
    source_role: literature_fit
    provenance:
      source_id: L02
      locator: Table 2 (agreement factors and crystallographic parameters), rows a, b, c
      note: 'CIF cell values (e.g. SrCo2Fe16O27.cif a=5.89486(2)) differ slightly: SI S1 says lattice parameters were refined separately for neutron and X-ray data (temperature differences)'
      status: verified
    uncertainty:
      kind: std
      std: 9.0e-05
    identifiable: true
  pending: null
  ext:
    locator: Table 2 (agreement factors and crystallographic parameters), rows a, b, c
    sample_id_in_paper: SrCoZnFe16O27
    formula: SrCoZnFe16O27
    synthesis: 'sol-gel autocombustion: Sr(NO3)2, Fe(NO3)3.9H2O, Co(NO3)2.6H2O, Zn(NO3)2.6H2O (Sigma-Aldrich ACS >=98 %), stoichiometric, citric acid (1:1 to nitrates), NH4OH neutralised, dried 373 K, gel
      fired 623 K 30 min, cooled in air, crushed, then calcined (Table 1); calcination 1523 K, 2 h (atmosphere not stated)'
    measurement:
      T:
        K: 300
        note: room temperature
      field: null
      orientation: null
      form: powder
      density: null
      texture: none (powder)
    method: 'combined Rietveld (TOPAS 6): SuperHRPD J-PARC neutron TOF (3 banks, 8 h) + Diamond I11 synchrotron XRD (0.826555 A, 1 h); magnetic symmetry-mode analysis (ISODISTORT)'
    definition: 'Cm''cm'' orthorhombic (Cmcm cell); orthorhombic b = sqrt(3) a_hex (footnote: 5.908047 x 3^1/2 = 10.233038 A)'
    status: measured
    verbatim: a (A) 5.89575 (2) | 5.89874 (3) | 5.908047 (10); b (A) 10.21042 (4) | 10.21562 (5) | 5.908047 (10)§; c (A) 32.76195 (7) | 32.79282 (9) | 32.83467 (6) -> lattice_c = 32.79282(9)
    transformation: null
    measurement_group: L02_NPD_XRD_SrCoZnFe16O27
    figure_only: false
    axes: null
    split: literature_fit
    split_cluster: MORCH_L02
    tier: 1
    transfer_note: null
    notes: 'CIF cell values (e.g. SrCo2Fe16O27.cif a=5.89486(2)) differ slightly: SI S1 says lattice parameters were refined separately for neutron and X-ray data (temperature differences)'
    value_original: 32.79282(9)
    unit_original: angstrom
    uncertainty_note: null
    qualitative: null
- rec_id: L02-017
  lit_id: L02
  doi: 10.1107/S1600576723002133
  name: lattice_a
  estimate:
    name: lattice_a
    value: 5.908047
    unit: angstrom
    quantity_kind: length
    source_role: literature_fit
    provenance:
      source_id: L02
      locator: Table 2 (agreement factors and crystallographic parameters), rows a, b, c
      note: 'CIF cell values (e.g. SrCo2Fe16O27.cif a=5.89486(2)) differ slightly: SI S1 says lattice parameters were refined separately for neutron and X-ray data (temperature differences)'
      status: verified
    uncertainty:
      kind: std
      std: 9.999999999999999e-06
    identifiable: true
  pending: null
  ext:
    locator: Table 2 (agreement factors and crystallographic parameters), rows a, b, c
    sample_id_in_paper: SrZn2Fe16O27
    formula: SrZn2Fe16O27
    synthesis: 'sol-gel autocombustion: Sr(NO3)2, Fe(NO3)3.9H2O, Co(NO3)2.6H2O, Zn(NO3)2.6H2O (Sigma-Aldrich ACS >=98 %), stoichiometric, citric acid (1:1 to nitrates), NH4OH neutralised, dried 373 K, gel
      fired 623 K 30 min, cooled in air, crushed, then calcined (Table 1); calcination 1473 K, 2 h (atmosphere not stated)'
    measurement:
      T:
        K: 300
        note: room temperature
      field: null
      orientation: null
      form: powder
      density: null
      texture: none (powder)
    method: 'combined Rietveld (TOPAS 6): SuperHRPD J-PARC neutron TOF (3 banks, 8 h) + Diamond I11 synchrotron XRD (0.826555 A, 1 h); magnetic symmetry-mode analysis (ISODISTORT)'
    definition: 'P63/mm''c'' hexagonal; orthorhombic b = sqrt(3) a_hex (footnote: 5.908047 x 3^1/2 = 10.233038 A)'
    status: measured
    verbatim: a (A) 5.89575 (2) | 5.89874 (3) | 5.908047 (10); b (A) 10.21042 (4) | 10.21562 (5) | 5.908047 (10)§; c (A) 32.76195 (7) | 32.79282 (9) | 32.83467 (6) -> lattice_a = 5.908047(10)
    transformation: null
    measurement_group: L02_NPD_XRD_SrZn2Fe16O27
    figure_only: false
    axes: null
    split: literature_fit
    split_cluster: MORCH_L02
    tier: 1
    transfer_note: null
    notes: 'CIF cell values (e.g. SrCo2Fe16O27.cif a=5.89486(2)) differ slightly: SI S1 says lattice parameters were refined separately for neutron and X-ray data (temperature differences)'
    value_original: 5.908047(10)
    unit_original: angstrom
    uncertainty_note: null
    qualitative: null
- rec_id: L02-018
  lit_id: L02
  doi: 10.1107/S1600576723002133
  name: lattice_c
  estimate:
    name: lattice_c
    value: 32.83467
    unit: angstrom
    quantity_kind: length
    source_role: literature_fit
    provenance:
      source_id: L02
      locator: Table 2 (agreement factors and crystallographic parameters), rows a, b, c
      note: 'CIF cell values (e.g. SrCo2Fe16O27.cif a=5.89486(2)) differ slightly: SI S1 says lattice parameters were refined separately for neutron and X-ray data (temperature differences)'
      status: verified
    uncertainty:
      kind: std
      std: 6.000000000000001e-05
    identifiable: true
  pending: null
  ext:
    locator: Table 2 (agreement factors and crystallographic parameters), rows a, b, c
    sample_id_in_paper: SrZn2Fe16O27
    formula: SrZn2Fe16O27
    synthesis: 'sol-gel autocombustion: Sr(NO3)2, Fe(NO3)3.9H2O, Co(NO3)2.6H2O, Zn(NO3)2.6H2O (Sigma-Aldrich ACS >=98 %), stoichiometric, citric acid (1:1 to nitrates), NH4OH neutralised, dried 373 K, gel
      fired 623 K 30 min, cooled in air, crushed, then calcined (Table 1); calcination 1473 K, 2 h (atmosphere not stated)'
    measurement:
      T:
        K: 300
        note: room temperature
      field: null
      orientation: null
      form: powder
      density: null
      texture: none (powder)
    method: 'combined Rietveld (TOPAS 6): SuperHRPD J-PARC neutron TOF (3 banks, 8 h) + Diamond I11 synchrotron XRD (0.826555 A, 1 h); magnetic symmetry-mode analysis (ISODISTORT)'
    definition: 'P63/mm''c'' hexagonal; orthorhombic b = sqrt(3) a_hex (footnote: 5.908047 x 3^1/2 = 10.233038 A)'
    status: measured
    verbatim: a (A) 5.89575 (2) | 5.89874 (3) | 5.908047 (10); b (A) 10.21042 (4) | 10.21562 (5) | 5.908047 (10)§; c (A) 32.76195 (7) | 32.79282 (9) | 32.83467 (6) -> lattice_c = 32.83467(6)
    transformation: null
    measurement_group: L02_NPD_XRD_SrZn2Fe16O27
    figure_only: false
    axes: null
    split: literature_fit
    split_cluster: MORCH_L02
    tier: 1
    transfer_note: null
    notes: 'CIF cell values (e.g. SrCo2Fe16O27.cif a=5.89486(2)) differ slightly: SI S1 says lattice parameters were refined separately for neutron and X-ray data (temperature differences)'
    value_original: 32.83467(6)
    unit_original: angstrom
    uncertainty_note: null
    qualitative: null
- rec_id: L02-019
  lit_id: L02
  doi: 10.1107/S1600576723002133
  name: refined_content_Co_per_fu
  estimate:
    name: refined_content_Co_per_fu
    value: 1.71
    unit: '1'
    quantity_kind: dimensionless
    source_role: literature_fit
    provenance:
      source_id: L02
      locator: Section 3.3 Occupancy and purity, last sentence
      note: Fe2+ not refined; charge balance in the 2-x model requires n(Fe2+) = 2 - n(non-Fe) (derived_by_us in structures/composition_charge_check.csv)
      status: verified
    uncertainty:
      kind: std
      std: 0.03
    identifiable: true
  pending: null
  ext:
    locator: Section 3.3 Occupancy and purity, last sentence
    sample_id_in_paper: SrCo2Fe16O27
    formula: SrCo2Fe16O27
    synthesis: 'sol-gel autocombustion: Sr(NO3)2, Fe(NO3)3.9H2O, Co(NO3)2.6H2O, Zn(NO3)2.6H2O (Sigma-Aldrich ACS >=98 %), stoichiometric, citric acid (1:1 to nitrates), NH4OH neutralised, dried 373 K, gel
      fired 623 K 30 min, cooled in air, crushed, then calcined (Table 1); calcination 1473 K, 2 h (atmosphere not stated)'
    measurement:
      T: null
      field: null
      orientation: null
      form: powder
      density: null
      texture: none (powder)
    method: 'combined Rietveld (TOPAS 6): SuperHRPD J-PARC neutron TOF (3 banks, 8 h) + Diamond I11 synchrotron XRD (0.826555 A, 1 h); magnetic symmetry-mode analysis (ISODISTORT)'
    definition: refined Co atoms per formula unit (all sites full; Fe+Co+Zn = 18)
    status: measured
    verbatim: The resulting compositions from the refinements are SrCo1.71 (3)Fe16.29 (3)O27, SrCo0.84 (9)Zn0.81 (13)Fe16.35 (9)O27 and SrZn1.799 (11)Fe16.201 (11)O27.
    transformation: null
    measurement_group: L02_NPD_XRD_SrCo2Fe16O27
    figure_only: false
    axes: null
    split: literature_fit
    split_cluster: MORCH_L02
    tier: 1
    transfer_note: null
    notes: Fe2+ not refined; charge balance in the 2-x model requires n(Fe2+) = 2 - n(non-Fe) (derived_by_us in structures/composition_charge_check.csv)
    value_original: 1.71(3)
    unit_original: '1'
    uncertainty_note: null
    qualitative: null
