Repository: 6Nightmare9/Hexaferrite

# HexW — модель W-гексаферритов

Приватный рабочий репозиторий: код, литература, исходные измерения, сохранённые расчёты и инструкции. Снимок от 27 октября 2026 года.

**Исследовательская версия 0.2.0. Независимая точность ФМР ≤10% пока не подтверждена.** Теория и результаты обработки измерений сохранены раздельно; эксперимент не переобучает модель автоматически.

## Запуск на другом компьютере

1. Владелец предоставляет коллеге доступ: **Settings → Collaborators → Add people**. Коллега принимает приглашение под своим аккаунтом GitHub.
2.

File: literature_holdout/_original_mixed/records.yaml (part 10 of 25)
meta:
- rec_id: L02-020
  lit_id: L02
  doi: 10.1107/S1600576723002133
  name: refined_content_Co_per_fu
  estimate:
    name: refined_content_Co_per_fu
    value: 0.84
    unit: '1'
    quantity_kind: dimensionless
    source_role: literature_fit
    provenance:
      source_id: L02
      locator: Section 3.3 Occupancy and purity, last sentence
      note: Fe2+ not refined; charge balance in the 2-x model requires n(Fe2+) = 2 - n(non-Fe) (derived_by_us in structures/composition_charge_check.csv)
      status: verified
    uncertainty:
      kind: std
      std: 0.09
    identifiable: true
  pending: null
  ext:
    locator: Section 3.3 Occupancy and purity, last sentence
    sample_id_in_paper: SrCoZnFe16O27
    formula: SrCoZnFe16O27
    synthesis: 'sol-gel autocombustion: Sr(NO3)2, Fe(NO3)3.9H2O, Co(NO3)2.6H2O, Zn(NO3)2.6H2O (Sigma-Aldrich ACS >=98 %), stoichiometric, citric acid (1:1 to nitrates), NH4OH neutralised, dried 373 K, gel
      fired 623 K 30 min, cooled in air, crushed, then calcined (Table 1); calcination 1523 K, 2 h (atmosphere not stated)'
    measurement:
      T: null
      field: null
      orientation: null
      form: powder
      density: null
      texture: none (powder)
    method: 'combined Rietveld (TOPAS 6): SuperHRPD J-PARC neutron TOF (3 banks, 8 h) + Diamond I11 synchrotron XRD (0.826555 A, 1 h); magnetic symmetry-mode analysis (ISODISTORT)'
    definition: refined Co atoms per formula unit (all sites full; Fe+Co+Zn = 18)
    status: measured
    verbatim: The resulting compositions from the refinements are SrCo1.71 (3)Fe16.29 (3)O27, SrCo0.84 (9)Zn0.81 (13)Fe16.35 (9)O27 and SrZn1.799 (11)Fe16.201 (11)O27.
    transformation: null
    measurement_group: L02_NPD_XRD_SrCoZnFe16O27
    figure_only: false
    axes: null
    split: literature_fit
    split_cluster: MORCH_L02
    tier: 1
    transfer_note: null
    notes: Fe2+ not refined; charge balance in the 2-x model requires n(Fe2+) = 2 - n(non-Fe) (derived_by_us in structures/composition_charge_check.csv)
    value_original: 0.84(9)
    unit_original: '1'
    uncertainty_note: null
    qualitative: null
- rec_id: L02-021
  lit_id: L02
  doi: 10.1107/S1600576723002133
  name: refined_content_Zn_per_fu
  estimate:
    name: refined_content_Zn_per_fu
    value: 0.81
    unit: '1'
    quantity_kind: dimensionless
    source_role: literature_fit
    provenance:
      source_id: L02
      locator: Section 3.3 Occupancy and purity, last sentence
      note: Fe2+ not refined; charge balance in the 2-x model requires n(Fe2+) = 2 - n(non-Fe) (derived_by_us in structures/composition_charge_check.csv)
      status: verified
    uncertainty:
      kind: std
      std: 0.13
    identifiable: true
  pending: null
  ext:
    locator: Section 3.3 Occupancy and purity, last sentence
    sample_id_in_paper: SrCoZnFe16O27
    formula: SrCoZnFe16O27
    synthesis: 'sol-gel autocombustion: Sr(NO3)2, Fe(NO3)3.9H2O, Co(NO3)2.6H2O, Zn(NO3)2.6H2O (Sigma-Aldrich ACS >=98 %), stoichiometric, citric acid (1:1 to nitrates), NH4OH neutralised, dried 373 K, gel
      fired 623 K 30 min, cooled in air, crushed, then calcined (Table 1); calcination 1523 K, 2 h (atmosphere not stated)'
    measurement:
      T: null
      field: null
      orientation: null
      form: powder
      density: null
      texture: none (powder)
    method: 'combined Rietveld (TOPAS 6): SuperHRPD J-PARC neutron TOF (3 banks, 8 h) + Diamond I11 synchrotron XRD (0.826555 A, 1 h); magnetic symmetry-mode analysis (ISODISTORT)'
    definition: refined Zn atoms per formula unit (all sites full; Fe+Co+Zn = 18)
    status: measured
    verbatim: The resulting compositions from the refinements are SrCo1.71 (3)Fe16.29 (3)O27, SrCo0.84 (9)Zn0.81 (13)Fe16.35 (9)O27 and SrZn1.799 (11)Fe16.201 (11)O27.
    transformation: null
    measurement_group: L02_NPD_XRD_SrCoZnFe16O27
    figure_only: false
    axes: null
    split: literature_fit
    split_cluster: MORCH_L02
    tier: 1
    transfer_note: null
    notes: Fe2+ not refined; charge balance in the 2-x model requires n(Fe2+) = 2 - n(non-Fe) (derived_by_us in structures/composition_charge_check.csv)
    value_original: 0.81(13)
    unit_original: '1'
    uncertainty_note: null
    qualitative: null
- rec_id: L02-022
  lit_id: L02
  doi: 10.1107/S1600576723002133
  name: refined_content_Zn_per_fu
  estimate:
    name: refined_content_Zn_per_fu
    value: 1.799
    unit: '1'
    quantity_kind: dimensionless
    source_role: literature_fit
    provenance:
      source_id: L02
      locator: Section 3.3 Occupancy and purity, last sentence
      note: Fe2+ not refined; charge balance in the 2-x model requires n(Fe2+) = 2 - n(non-Fe) (derived_by_us in structures/composition_charge_check.csv)
      status: verified
    uncertainty:
      kind: std
      std: 0.011
    identifiable: true
  pending: null
  ext:
    locator: Section 3.3 Occupancy and purity, last sentence
    sample_id_in_paper: SrZn2Fe16O27
    formula: SrZn2Fe16O27
    synthesis: 'sol-gel autocombustion: Sr(NO3)2, Fe(NO3)3.9H2O, Co(NO3)2.6H2O, Zn(NO3)2.6H2O (Sigma-Aldrich ACS >=98 %), stoichiometric, citric acid (1:1 to nitrates), NH4OH neutralised, dried 373 K, gel
      fired 623 K 30 min, cooled in air, crushed, then calcined (Table 1); calcination 1473 K, 2 h (atmosphere not stated)'
    measurement:
      T: null
      field: null
      orientation: null
      form: powder
      density: null
      texture: none (powder)
    method: 'combined Rietveld (TOPAS 6): SuperHRPD J-PARC neutron TOF (3 banks, 8 h) + Diamond I11 synchrotron XRD (0.826555 A, 1 h); magnetic symmetry-mode analysis (ISODISTORT)'
    definition: refined Zn atoms per formula unit (all sites full; Fe+Co+Zn = 18)
    status: measured
    verbatim: The resulting compositions from the refinements are SrCo1.71 (3)Fe16.29 (3)O27, SrCo0.84 (9)Zn0.81 (13)Fe16.35 (9)O27 and SrZn1.799 (11)Fe16.201 (11)O27.
    transformation: null
    measurement_group: L02_NPD_XRD_SrZn2Fe16O27
    figure_only: false
    axes: null
    split: literature_fit
    split_cluster: MORCH_L02
    tier: 1
    transfer_note: null
    notes: Fe2+ not refined; charge balance in the 2-x model requires n(Fe2+) = 2 - n(non-Fe) (derived_by_us in structures/composition_charge_check.csv)
    value_original: 1.799(11)
    unit_original: '1'
    uncertainty_note: null
    qualitative: null
- rec_id: L02-023
  lit_id: L02
  doi: 10.1107/S1600576723002133
  name: Curie_temperature_Table3
  estimate:
    name: Curie_temperature_Table3
    value: 790.0
    unit: K
    quantity_kind: temperature
    source_role: literature_fit
    provenance:
      source_id: L02
      locator: Table 3 (Curie temperatures and suggested transition temperatures, based on the maximum of the derivative)
      note: null
      status: verified
    uncertainty:
      kind: unknown
    identifiable: true
  pending: null
  ext:
    locator: Table 3 (Curie temperatures and suggested transition temperatures, based on the maximum of the derivative)
    sample_id_in_paper: SrCo2Fe16O27
    formula: SrCo2Fe16O27
    synthesis: 'sol-gel autocombustion: Sr(NO3)2, Fe(NO3)3.9H2O, Co(NO3)2.6H2O, Zn(NO3)2.6H2O (Sigma-Aldrich ACS >=98 %), stoichiometric, citric acid (1:1 to nitrates), NH4OH neutralised, dried 373 K, gel
      fired 623 K 30 min, cooled in air, crushed, then calcined (Table 1); calcination 1473 K, 2 h (atmosphere not stated)'
    measurement:
      T:
        K: null
        range: 300-900 K
      field: 100 Oe (7.98 kA/m)
      orientation: powder, random
      form: powder nugget in cement
      density: null
      texture: none (powder)
    method: isofield M(T), PPMS-VSM with oven, heating 300-900 K at 10 K/min; powder dispersed in zircar cement (QDS-4097-030) on Pt heater, Cu foil; pre-magnetised at 10 000 Oe
    definition: T_C from maximum of |dM/dT| (derivative) on heating
    status: measured
    verbatim: TC (K) 790 720 700 650 590 ; TT (K) 555 450 405 265 - (SrCo2, SrCo1.5Zn0.5, SrCoZn, SrCo0.5Zn1.5, SrZn2)
    transformation: null
    measurement_group: L02_MT_SrCo2Fe16O27
    figure_only: false
    axes: null
    split: literature_fit
    split_cluster: MORCH_L02
    tier: 1
    transfer_note: null
    notes: null
    value_original: null
    unit_original: K
    uncertainty_note: no uncertainty given
    qualitative: null
- rec_id: L02-024
  lit_id: L02
  doi: 10.1107/S1600576723002133
  name: transition_temperature_Table3_derivative_max
  estimate:
    name: transition_temperature_Table3_derivative_max
    value: 555.0
    unit: K
    quantity_kind: temperature
    source_role: literature_fit
    provenance:
      source_id: L02
      locator: Table 3
      note: null
      status: verified
    uncertainty:
      kind: unknown
    identifiable: true
  pending: null
  ext:
    locator: Table 3
    sample_id_in_paper: SrCo2Fe16O27
    formula: SrCo2Fe16O27
    synthesis: 'sol-gel autocombustion: Sr(NO3)2, Fe(NO3)3.9H2O, Co(NO3)2.6H2O, Zn(NO3)2.6H2O (Sigma-Aldrich ACS >=98 %), stoichiometric, citric acid (1:1 to nitrates), NH4OH neutralised, dried 373 K, gel
      fired 623 K 30 min, cooled in air, crushed, then calcined (Table 1); calcination 1473 K, 2 h (atmosphere not stated)'
    measurement:
      T:
        K: null
        range: 300-900 K
      field: 100 Oe (7.98 kA/m)
      orientation: powder, random
      form: powder nugget in cement
      density: null
      texture: none (powder)
    method: isofield M(T), PPMS-VSM with oven, heating 300-900 K at 10 K/min; powder dispersed in zircar cement (QDS-4097-030) on Pt heater, Cu foil; pre-magnetised at 10 000 Oe
    definition: planar(Cm'cm') -> higher-T uniaxial/other transition T from derivative maximum; nature of high-T phase (conical vs uniaxial) NOT determined by diffraction
    status: measured
    verbatim: TT (K) 555 450 405 265 - ; 'suggested transition temperatures, based on the maximum of the derivative'
    transformation: null
    measurement_group: L02_MT_SrCo2Fe16O27
    figure_only: false
    axes: null
    split: literature_fit
    split_cluster: MORCH_L02
    tier: 1
    transfer_note: null
    notes: null
    value_original: null
    unit_original: K
    uncertainty_note: no uncertainty given
    qualitative: null
- rec_id: L02-025
  lit_id: L02
  doi: 10.1107/S1600576723002133
  name: Curie_temperature_Table3
  estimate:
    name: Curie_temperature_Table3
    value: 720.0
    unit: K
    quantity_kind: temperature
    source_role: literature_fit
    provenance:
      source_id: L02
      locator: Table 3 (Curie temperatures and suggested transition temperatures, based on the maximum of the derivative)
      note: null
      status: verified
    uncertainty:
      kind: unknown
    identifiable: true
  pending: null
  ext:
    locator: Table 3 (Curie temperatures and suggested transition temperatures, based on the maximum of the derivative)
    sample_id_in_paper: SrCo1.5Zn0.5Fe16O27
    formula: SrCo1.5Zn0.5Fe16O27
    synthesis: 'sol-gel autocombustion: Sr(NO3)2, Fe(NO3)3.9H2O, Co(NO3)2.6H2O, Zn(NO3)2.6H2O (Sigma-Aldrich ACS >=98 %), stoichiometric, citric acid (1:1 to nitrates), NH4OH neutralised, dried 373 K, gel
      fired 623 K 30 min, cooled in air, crushed, then calcined (Table 1); calcination 1523 K, 4 h (atmosphere not stated)'
    measurement:
      T:
        K: null
        range: 300-900 K
      field: 50 Oe (3.99 kA/m)
      orientation: powder, random
      form: powder nugget in cement
      density: null
      texture: none (powder)
    method: isofield M(T), PPMS-VSM with oven, heating 300-900 K at 10 K/min; powder dispersed in zircar cement (QDS-4097-030) on Pt heater, Cu foil; pre-magnetised at 10 000 Oe
    definition: T_C from maximum of |dM/dT| (derivative) on heating
    status: measured
    verbatim: TC (K) 790 720 700 650 590 ; TT (K) 555 450 405 265 - (SrCo2, SrCo1.5Zn0.5, SrCoZn, SrCo0.5Zn1.5, SrZn2)
    transformation: null
    measurement_group: L02_MT_SrCo1.5Zn0.5Fe16O27
    figure_only: false
    axes: null
    split: literature_fit
    split_cluster: MORCH_L02
    tier: 1
    transfer_note: null
    notes: null
    value_original: null
    unit_original: K
    uncertainty_note: no uncertainty given
    qualitative: null
- rec_id: L02-026
  lit_id: L02
  doi: 10.1107/S1600576723002133
  name: transition_temperature_Table3_derivative_max
  estimate:
    name: transition_temperature_Table3_derivative_max
    value: 450.0
    unit: K
    quantity_kind: temperature
    source_role: literature_fit
    provenance:
      source_id: L02
      locator: Table 3
      note: null
      status: verified
    uncertainty:
      kind: unknown
    identifiable: true
  pending: null
  ext:
    locator: Table 3
    sample_id_in_paper: SrCo1.5Zn0.5Fe16O27
    formula: SrCo1.5Zn0.5Fe16O27
    synthesis: 'sol-gel autocombustion: Sr(NO3)2, Fe(NO3)3.9H2O, Co(NO3)2.6H2O, Zn(NO3)2.6H2O (Sigma-Aldrich ACS >=98 %), stoichiometric, citric acid (1:1 to nitrates), NH4OH neutralised, dried 373 K, gel
      fired 623 K 30 min, cooled in air, crushed, then calcined (Table 1); calcination 1523 K, 4 h (atmosphere not stated)'
    measurement:
      T:
        K: null
        range: 300-900 K
      field: 50 Oe (3.99 kA/m)
      orientation: powder, random
      form: powder nugget in cement
      density: null
      texture: none (powder)
    method: isofield M(T), PPMS-VSM with oven, heating 300-900 K at 10 K/min; powder dispersed in zircar cement (QDS-4097-030) on Pt heater, Cu foil; pre-magnetised at 10 000 Oe
    definition: planar(Cm'cm') -> higher-T uniaxial/other transition T from derivative maximum; nature of high-T phase (conical vs uniaxial) NOT determined by diffraction
    status: measured
    verbatim: TT (K) 555 450 405 265 - ; 'suggested transition temperatures, based on the maximum of the derivative'
    transformation: null
    measurement_group: L02_MT_SrCo1.5Zn0.5Fe16O27
    figure_only: false
    axes: null
    split: literature_fit
    split_cluster: MORCH_L02
    tier: 1
    transfer_note: null
    notes: null
    value_original: null
    unit_original: K
    uncertainty_note: no uncertainty given
    qualitative: null
- rec_id: L02-027
  lit_id: L02
  doi: 10.1107/S1600576723002133
  name: Curie_temperature_Table3
  estimate:
    name: Curie_temperature_Table3
    value: 700.0
    unit: K
    quantity_kind: temperature
    source_role: literature_fit
    provenance:
      source_id: L02
      locator: Table 3 (Curie temperatures and suggested transition temperatures, based on the maximum of the derivative)
      note: null
      status: verified
    uncertainty:
      kind: unknown
    identifiable: true
  pending: null
  ext:
    locator: Table 3 (Curie temperatures and suggested transition temperatures, based on the maximum of the derivative)
    sample_id_in_paper: SrCoZnFe16O27
    formula: SrCoZnFe16O27
    synthesis: 'sol-gel autocombustion: Sr(NO3)2, Fe(NO3)3.9H2O, Co(NO3)2.6H2O, Zn(NO3)2.6H2O (Sigma-Aldrich ACS >=98 %), stoichiometric, citric acid (1:1 to nitrates), NH4OH neutralised, dried 373 K, gel
      fired 623 K 30 min, cooled in air, crushed, then calcined (Table 1); calcination 1523 K, 2 h (atmosphere not stated)'
    measurement:
      T:
        K: null
        range: 300-900 K
      field: 50 Oe (3.99 kA/m)
      orientation: powder, random
      form: powder nugget in cement
      density: null
      texture: none (powder)
    method: isofield M(T), PPMS-VSM with oven, heating 300-900 K at 10 K/min; powder dispersed in zircar cement (QDS-4097-030) on Pt heater, Cu foil; pre-magnetised at 10 000 Oe
    definition: T_C from maximum of |dM/dT| (derivative) on heating
    status: measured
    verbatim: TC (K) 790 720 700 650 590 ; TT (K) 555 450 405 265 - (SrCo2, SrCo1.5Zn0.5, SrCoZn, SrCo0.5Zn1.5, SrZn2)
    transformation: null
    measurement_group: L02_MT_SrCoZnFe16O27
    figure_only: false
    axes: null
    split: literature_fit
    split_cluster: MORCH_L02
    tier: 1
    transfer_note: null
    notes: null
    value_original: null
    unit_original: K
    uncertainty_note: no uncertainty given
    qualitative: null
- rec_id: L02-028
  lit_id: L02
  doi: 10.1107/S1600576723002133
  name: transition_temperature_Table3_derivative_max
  estimate:
    name: transition_temperature_Table3_derivative_max
    value: 405.0
    unit: K
    quantity_kind: temperature
    source_role: literature_fit
    provenance:
      source_id: L02
      locator: Table 3
      note: null
      status: verified
    uncertainty:
      kind: unknown
    identifiable: true
  pending: null
  ext:
    locator: Table 3
    sample_id_in_paper: SrCoZnFe16O27
    formula: SrCoZnFe16O27
    synthesis: 'sol-gel autocombustion: Sr(NO3)2, Fe(NO3)3.9H2O, Co(NO3)2.6H2O, Zn(NO3)2.6H2O (Sigma-Aldrich ACS >=98 %), stoichiometric, citric acid (1:1 to nitrates), NH4OH neutralised, dried 373 K, gel
      fired 623 K 30 min, cooled in air, crushed, then calcined (Table 1); calcination 1523 K, 2 h (atmosphere not stated)'
    measurement:
      T:
        K: null
        range: 300-900 K
      field: 50 Oe (3.99 kA/m)
      orientation: powder, random
      form: powder nugget in cement
      density: null
      texture: none (powder)
    method: isofield M(T), PPMS-VSM with oven, heating 300-900 K at 10 K/min; powder dispersed in zircar cement (QDS-4097-030) on Pt heater, Cu foil; pre-magnetised at 10 000 Oe
    definition: planar(Cm'cm') -> higher-T uniaxial/other transition T from derivative maximum; nature of high-T phase (conical vs uniaxial) NOT determined by diffraction
    status: measured
    verbatim: TT (K) 555 450 405 265 - ; 'suggested transition temperatures, based on the maximum of the derivative'
    transformation: null
    measurement_group: L02_MT_SrCoZnFe16O27
    figure_only: false
    axes: null
    split: literature_fit
    split_cluster: MORCH_L02
    tier: 1
    transfer_note: null
    notes: null
    value_original: null
    unit_original: K
    uncertainty_note: no uncertainty given
    qualitative: null
- rec_id: L02-029
  lit_id: L02
  doi: 10.1107/S1600576723002133
  name: Curie_temperature_Table3
  estimate:
    name: Curie_temperature_Table3
    value: 650.0
    unit: K
    quantity_kind: temperature
    source_role: literature_fit
    provenance:
      source_id: L02
      locator: Table 3 (Curie temperatures and suggested transition temperatures, based on the maximum of the derivative)
      note: null
      status: verified
    uncertainty:
      kind: unknown
    identifiable: true
  pending: null
  ext:
    locator: Table 3 (Curie temperatures and suggested transition temperatures, based on the maximum of the derivative)
    sample_id_in_paper: SrCo0.5Zn1.5Fe16O27
    formula: SrCo0.5Zn1.5Fe16O27
    synthesis: 'sol-gel autocombustion: Sr(NO3)2, Fe(NO3)3.9H2O, Co(NO3)2.6H2O, Zn(NO3)2.6H2O (Sigma-Aldrich ACS >=98 %), stoichiometric, citric acid (1:1 to nitrates), NH4OH neutralised, dried 373 K, gel
      fired 623 K 30 min, cooled in air, crushed, then calcined (Table 1); calcination 1523 K, 1 h (atmosphere not stated)'
    measurement:
      T:
        K: null
        range: 300-900 K
      field: 50 Oe (3.99 kA/m)
      orientation: powder, random
      form: powder nugget in cement
      density: null
      texture: none (powder)
    method: isofield M(T), PPMS-VSM with oven, heating 300-900 K at 10 K/min; powder dispersed in zircar cement (QDS-4097-030) on Pt heater, Cu foil; pre-magnetised at 10 000 Oe
    definition: T_C from maximum of |dM/dT| (derivative) on heating
    status: measured
    verbatim: TC (K) 790 720 700 650 590 ; TT (K) 555 450 405 265 - (SrCo2, SrCo1.5Zn0.5, SrCoZn, SrCo0.5Zn1.5, SrZn2)
    transformation: null
    measurement_group: L02_MT_SrCo0.5Zn1.5Fe16O27
    figure_only: false
    axes: null
    split: literature_fit
    split_cluster: MORCH_L02
    tier: 1
    transfer_note: null
    notes: null
    value_original: null
    unit_original: K
    uncertainty_note: no uncertainty given
    qualitative: null
- rec_id: L02-030
  lit_id: L02
  doi: 10.1107/S1600576723002133
  name: transition_temperature_Table3_derivative_max
  estimate:
    name: transition_temperature_Table3_derivative_max
    value: 265.0
    unit: K
    quantity_kind: temperature
    source_role: literature_fit
    provenance:
      source_id: L02
      locator: Table 3
      note: null
      status: verified
    uncertainty:
      kind: unknown
    identifiable: true
  pending: null
  ext:
    locator: Table 3
    sample_id_in_paper: SrCo0.5Zn1.5Fe16O27
    formula: SrCo0.5Zn1.5Fe16O27
    synthesis: 'sol-gel autocombustion: Sr(NO3)2, Fe(NO3)3.9H2O, Co(NO3)2.6H2O, Zn(NO3)2.6H2O (Sigma-Aldrich ACS >=98 %), stoichiometric, citric acid (1:1 to nitrates), NH4OH neutralised, dried 373 K, gel
      fired 623 K 30 min, cooled in air, crushed, then calcined (Table 1); calcination 1523 K, 1 h (atmosphere not stated)'
    measurement:
      T:
        K: null
        range: 300-900 K
      field: 50 Oe (3.99 kA/m)
      orientation: powder, random
      form: powder nugget in cement
      density: null
      texture: none (powder)
    method: isofield M(T), PPMS-VSM with oven, heating 300-900 K at 10 K/min; powder dispersed in zircar cement (QDS-4097-030) on Pt heater, Cu foil; pre-magnetised at 10 000 Oe
    definition: planar(Cm'cm') -> higher-T uniaxial/other transition T from derivative maximum; nature of high-T phase (conical vs uniaxial) NOT determined by diffraction
    status: measured
    verbatim: TT (K) 555 450 405 265 - ; 'suggested transition temperatures, based on the maximum of the derivative'
    transformation: null
    measurement_group: L02_MT_SrCo0.5Zn1.5Fe16O27
    figure_only: false
    axes: null
    split: literature_fit
    split_cluster: MORCH_L02
    tier: 1
    transfer_note: null
    notes: null
    value_original: null
    unit_original: K
    uncertainty_note: no uncertainty given
    qualitative: null
- rec_id: L02-031
  lit_id: L02
  doi: 10.1107/S1600576723002133
  name: Curie_temperature_Table3
  estimate:
    name: Curie_temperature_Table3
    value: 590.0
    unit: K
    quantity_kind: temperature
    source_role: literature_fit
    provenance:
      source_id: L02
      locator: Table 3 (Curie temperatures and suggested transition temperatures, based on the maximum of the derivative)
      note: null
      status: verified
    uncertainty:
      kind: unknown
    identifiable: true
  pending: null
  ext:
    locator: Table 3 (Curie temperatures and suggested transition temperatures, based on the maximum of the derivative)
    sample_id_in_paper: SrZn2Fe16O27
    formula: SrZn2Fe16O27
    synthesis: 'sol-gel autocombustion: Sr(NO3)2, Fe(NO3)3.9H2O, Co(NO3)2.6H2O, Zn(NO3)2.6H2O (Sigma-Aldrich ACS >=98 %), stoichiometric, citric acid (1:1 to nitrates), NH4OH neutralised, dried 373 K, gel
      fired 623 K 30 min, cooled in air, crushed, then calcined (Table 1); calcination 1473 K, 2 h (atmosphere not stated)'
    measurement:
      T:
        K: null
        range: 300-900 K
      field: 50 Oe (3.99 kA/m)
      orientation: powder, random
      form: powder nugget in cement
      density: null
      texture: none (powder)
    method: isofield M(T), PPMS-VSM with oven, heating 300-900 K at 10 K/min; powder dispersed in zircar cement (QDS-4097-030) on Pt heater, Cu foil; pre-magnetised at 10 000 Oe
    definition: T_C from maximum of |dM/dT| (derivative) on heating
    status: measured
    verbatim: TC (K) 790 720 700 650 590 ; TT (K) 555 450 405 265 - (SrCo2, SrCo1.5Zn0.5, SrCoZn, SrCo0.5Zn1.5, SrZn2)
    transformation: null
    measurement_group: L02_MT_SrZn2Fe16O27
    figure_only: false
    axes: null
    split: literature_fit
    split_cluster: MORCH_L02
    tier: 1
    transfer_note: null
    notes: null
    value_original: null
    unit_original: K
    uncertainty_note: no uncertainty given
    qualitative: null
- rec_id: L02-032
  lit_id: L02
  doi: 10.1107/S1600576723002133
  name: transition_temperature_onset_text
  estimate:
    name: transition_temperature_onset_text
    value: 520.0
    unit: K
    quantity_kind: temperature
    source_role: literature_fit
    provenance:
      source_id: L02
      locator: Section 3.5 and Fig. 4 caption; Abstract
      note: 'CONFLICT within L02: Table 3 derivative-max gives 555 K; text gives 520 K (different definition)'
      status: verified
    uncertainty:
      kind: unknown
    identifiable: true
  pending: null
  ext:
    locator: Section 3.5 and Fig. 4 caption; Abstract
    sample_id_in_paper: SrCo2Fe16O27
    formula: SrCo2Fe16O27
    synthesis: 'sol-gel autocombustion: Sr(NO3)2, Fe(NO3)3.9H2O, Co(NO3)2.6H2O, Zn(NO3)2.6H2O (Sigma-Aldrich ACS >=98 %), stoichiometric, citric acid (1:1 to nitrates), NH4OH neutralised, dried 373 K, gel
      fired 623 K 30 min, cooled in air, crushed, then calcined (Table 1); calcination 1473 K, 2 h (atmosphere not stated)'
    measurement:
      T: null
      field: 100 Oe
      orientation: powder, random
      form: powder nugget in cement
      density: null
      texture: none (powder)
    method: isofield M(T), PPMS-VSM with oven, heating 300-900 K at 10 K/min; powder dispersed in zircar cement (QDS-4097-030) on Pt heater, Cu foil; pre-magnetised at 10 000 Oe
    definition: onset of magnetic transition (peak in derivative lower than TC) as read in the text
    status: measured
    verbatim: This feature is observed around 520 K for SrCo2Fe16O27 and 360 K for SrCoZnFe16O27 but is not present in SrZn2Fe16O27.
    transformation: null
    measurement_group: L02_MT_SrCo2Fe16O27
    figure_only: false
    axes: null
    split: literature_fit
    split_cluster: MORCH_L02
    tier: 1
    transfer_note: null
    notes: 'CONFLICT within L02: Table 3 derivative-max gives 555 K; text gives 520 K (different definition)'
    value_original: null
    unit_original: K
    uncertainty_note: null
    qualitative: null
- rec_id: L02-033
  lit_id: L02
  doi: 10.1107/S1600576723002133
  name: transition_temperature_onset_text
  estimate:
    name: transition_temperature_onset_text
    value: 360.0
    unit: K
    quantity_kind: temperature
    source_role: literature_fit
    provenance:
      source_id: L02
      locator: Section 3.5 and Fig. 4 caption; Abstract
      note: 'CONFLICT within L02: Table 3 gives 405 K'
      status: verified
    uncertainty:
      kind: unknown
    identifiable: true
  pending: null
  ext:
    locator: Section 3.5 and Fig. 4 caption; Abstract
    sample_id_in_paper: SrCoZnFe16O27
    formula: SrCoZnFe16O27
    synthesis: 'sol-gel autocombustion: Sr(NO3)2, Fe(NO3)3.9H2O, Co(NO3)2.6H2O, Zn(NO3)2.6H2O (Sigma-Aldrich ACS >=98 %), stoichiometric, citric acid (1:1 to nitrates), NH4OH neutralised, dried 373 K, gel
      fired 623 K 30 min, cooled in air, crushed, then calcined (Table 1); calcination 1523 K, 2 h (atmosphere not stated)'
    measurement:
      T: null
      field: 50 Oe
      orientation: powder, random
      form: powder nugget in cement
      density: null
      texture: none (powder)
    method: isofield M(T), PPMS-VSM with oven, heating 300-900 K at 10 K/min; powder dispersed in zircar cement (QDS-4097-030) on Pt heater, Cu foil; pre-magnetised at 10 000 Oe
    definition: onset (text)
    status: measured
    verbatim: This feature is observed around 520 K for SrCo2Fe16O27 and 360 K for SrCoZnFe16O27
    transformation: null
    measurement_group: L02_MT_SrCoZnFe16O27
    figure_only: false
    axes: null
    split: literature_fit
    split_cluster: MORCH_L02
    tier: 1
    transfer_note: null
    notes: 'CONFLICT within L02: Table 3 gives 405 K'
    value_original: null
    unit_original: K
    uncertainty_note: null
    qualitative: null
- rec_id: L02-034
  lit_id: L02
  doi: 10.1107/S1600576723002133
  name: Curie_temperature_abstract
  estimate:
    name: Curie_temperature_abstract
    value: 780.0
    unit: K
    quantity_kind: temperature
    source_role: literature_fit
    provenance:
      source_id: L02
      locator: Abstract
      note: 'CONFLICT within L02: Table 3 gives 790 K'
      status: verified
    uncertainty:
      kind: unknown
    identifiable: true
  pending: null
  ext:
    locator: Abstract
    sample_id_in_paper: SrCo2Fe16O27
    formula: SrCo2Fe16O27
    synthesis: 'sol-gel autocombustion: Sr(NO3)2, Fe(NO3)3.9H2O, Co(NO3)2.6H2O, Zn(NO3)2.6H2O (Sigma-Aldrich ACS >=98 %), stoichiometric, citric acid (1:1 to nitrates), NH4OH neutralised, dried 373 K, gel
      fired 623 K 30 min, cooled in air, crushed, then calcined (Table 1); calcination 1473 K, 2 h (atmosphere not stated)'
    measurement:
      T: null
      field: 100 Oe
      orientation: powder, random
      form: powder nugget in cement
      density: null
      texture: none (powder)
    method: isofield M(T), PPMS-VSM with oven, heating 300-900 K at 10 K/min; powder dispersed in zircar cement (QDS-4097-030) on Pt heater, Cu foil; pre-magnetised at 10 000 Oe
    definition: TC as in abstract
    status: measured
    verbatim: magnetic transitions at 520 and 360 K for SrCo2Fe16O27 and SrCoZnFe16O27, and Curie temperatures of 780 and 680 K, respectively, while SrZn2Fe16O27 showed no transition but a Curie temperature
      at 590 K
    transformation: null
    measurement_group: L02_MT_SrCo2Fe16O27
    figure_only: false
    axes: null
    split: literature_fit
    split_cluster: MORCH_L02
    tier: 1
    transfer_note: null
    notes: 'CONFLICT within L02: Table 3 gives 790 K'
    value_original: null
    unit_original: K
    uncertainty_note: null
    qualitative: null
- rec_id: L02-035
  lit_id: L02
  doi: 10.1107/S1600576723002133
  name: Curie_temperature_abstract
  estimate:
    name: Curie_temperature_abstract
    value: 680.0
    unit: K
    quantity_kind: temperature
    source_role: literature_fit
    provenance:
      source_id: L02
      locator: Abstract
      note: 'CONFLICT within L02: Table 3 gives 700 K'
      status: verified
    uncertainty:
      kind: unknown
    identifiable: true
  pending: null
  ext:
    locator: Abstract
    sample_id_in_paper: SrCoZnFe16O27
    formula: SrCoZnFe16O27
    synthesis: 'sol-gel autocombustion: Sr(NO3)2, Fe(NO3)3.9H2O, Co(NO3)2.6H2O, Zn(NO3)2.6H2O (Sigma-Aldrich ACS >=98 %), stoichiometric, citric acid (1:1 to nitrates), NH4OH neutralised, dried 373 K, gel
      fired 623 K 30 min, cooled in air, crushed, then calcined (Table 1); calcination 1523 K, 2 h (atmosphere not stated)'
    measurement:
      T: null
      field: 50 Oe
      orientation: powder, random
      form: powder nugget in cement
      density: null
      texture: none (powder)
    method: isofield M(T), PPMS-VSM with oven, heating 300-900 K at 10 K/min; powder dispersed in zircar cement (QDS-4097-030) on Pt heater, Cu foil; pre-magnetised at 10 000 Oe
    definition: TC as in abstract
    status: measured
    verbatim: Curie temperatures of 780 and 680 K, respectively
    transformation: null
    measurement_group: L02_MT_SrCoZnFe16O27
    figure_only: false
    axes: null
    split: literature_fit
    split_cluster: MORCH_L02
    tier: 1
    transfer_note: null
    notes: 'CONFLICT within L02: Table 3 gives 700 K'
    value_original: null
    unit_original: K
    uncertainty_note: null
    qualitative: null
- rec_id: L02-036
  lit_id: L02
  doi: 10.1107/S1600576723002133
  name: thermomagnetic_M_T_300_900K
  estimate: null
  pending: null
  ext:
    locator: 'Fig. 4 (x = 0, 1, 2), Fig. S6 (x = 0-2 in steps of 0.5; a: 10-400 K, b: 325-875 K)'
    sample_id_in_paper: SrCo2Fe16O27
    formula: SrCo2Fe16O27
    synthesis: 'sol-gel autocombustion: Sr(NO3)2, Fe(NO3)3.9H2O, Co(NO3)2.6H2O, Zn(NO3)2.6H2O (Sigma-Aldrich ACS >=98 %), stoichiometric, citric acid (1:1 to nitrates), NH4OH neutralised, dried 373 K, gel
      fired 623 K 30 min, cooled in air, crushed, then calcined (Table 1); calcination 1473 K, 2 h (atmosphere not stated)'
    measurement:
      T: null
      field: null
      orientation: powder, random
      form: powder nugget in cement
      density: null
      texture: none (powder)
    method: isofield M(T), PPMS-VSM with oven, heating 300-900 K at 10 K/min; powder dispersed in zircar cement (QDS-4097-030) on Pt heater, Cu foil; pre-magnetised at 10 000 Oe
    definition: isofield M(T)
    status: measured
    verbatim: 'Figure 4: Thermomagnetic measurements of SrCo2Fe16O27, SrCoZnFe16O27 and SrZn2Fe16O27. The applied fields were, respectively, 100, 50 and 50 Oe.'
    transformation: null
    measurement_group: L02_MT_all
    figure_only: true
    axes: 'x: temperature (325-875 K shown; 300-900 K measured; Fig. S6a 10-400 K); y: M/M(300 K) and its derivative, normalised'
    split: literature_fit
    split_cluster: MORCH_L02
    tier: 1
    transfer_note: null
    notes: digitisation not done; low-T (10-400 K) data in Fig. S6a could constrain low-T anisotropy changes
    value_original: null
    unit_original: null
    uncertainty_note: null
    qualitative: null
- rec_id: L02-037
  lit_id: L02
  doi: 10.1107/S1600576723002133
  name: composition_of_planar_to_uniaxial_boundary_at_RT
  estimate:
    name: composition_of_planar_to_uniaxial_boundary_at_RT
    value: 0.65
    unit: '1'
    quantity_kind: dimensionless
    source_role: literature_fit
    provenance:
      source_id: L02
      locator: Section 3.5, last paragraph; Fig. 5 (tentative phase diagram)
      note: 'the high-T phase assignment for x>0 is inferred; compare Ba: C060 x_Co=0.7-0.8 -> SRT 280-330 K and L12 x_Zn=1.3'
      status: verified
    uncertainty:
      kind: unknown
    identifiable: true
  pending: null
  ext:
    locator: Section 3.5, last paragraph; Fig. 5 (tentative phase diagram)
    sample_id_in_paper: SrCo2-xZnxFe16O27
    formula: SrCo2-xZnxFe16O27
    synthesis: 'sol-gel autocombustion: Sr(NO3)2, Fe(NO3)3.9H2O, Co(NO3)2.6H2O, Zn(NO3)2.6H2O (Sigma-Aldrich ACS >=98 %), stoichiometric, citric acid (1:1 to nitrates), NH4OH neutralised, dried 373 K, gel
      fired 623 K 30 min, cooled in air, crushed, then calcined (Table 1); calcination per Table 1 (series)'
    measurement:
      T:
        K: 300
      field: null
      orientation: null
      form: powder
      density: null
      texture: none (powder)
    method: 'combined Rietveld (TOPAS 6): SuperHRPD J-PARC neutron TOF (3 banks, 8 h) + Diamond I11 synchrotron XRD (0.826555 A, 1 h); magnetic symmetry-mode analysis (ISODISTORT)'
    definition: Co content (per f.u.) at which authors extrapolate the Cm'cm'/P63/mm'c' boundary to 300 K (extrapolation from 3 neutron compositions + M(T) transitions; not measured by neutron)
    status: assumed_by_authors
    verbatim: A sample with a composition around SrCo0.65Zn1.35Fe16O27 would have a magnetic phase transition between Cm'cm' and P63/mm'c' at room temperature
    transformation: null
    measurement_group: L02_phase_diagram
    figure_only: false
    axes: null
    split: literature_fit
    split_cluster: MORCH_L02
    tier: 1
    transfer_note: null
    notes: 'the high-T phase assignment for x>0 is inferred; compare Ba: C060 x_Co=0.7-0.8 -> SRT 280-330 K and L12 x_Zn=1.3'
    value_original: null
    unit_original: '1'
    uncertainty_note: null
    qualitative: null
- rec_id: L02-038
  lit_id: L02
  doi: 10.1107/S1600576723002133
  name: impurity_wt_spinel
  estimate:
    name: impurity_wt_spinel
    value: 6.54
    unit: '%'
    quantity_kind: fraction
    source_role: literature_fit
    provenance:
      source_id: L02
      locator: Table 2, rows Wt% spinel / M-type / X-type hexaferrite
      note: null
      status: verified
    uncertainty:
      kind: unknown
    identifiable: true
  pending: null
  ext:
    locator: Table 2, rows Wt% spinel / M-type / X-type hexaferrite
    sample_id_in_paper: SrCo2Fe16O27
    formula: SrCo2Fe16O27
    synthesis: 'sol-gel autocombustion: Sr(NO3)2, Fe(NO3)3.9H2O, Co(NO3)2.6H2O, Zn(NO3)2.6H2O (Sigma-Aldrich ACS >=98 %), stoichiometric, citric acid (1:1 to nitrates), NH4OH neutralised, dried 373 K, gel
      fired 623 K 30 min, cooled in air, crushed, then calcined (Table 1); calcination 1473 K, 2 h (atmosphere not stated)'
    measurement:
      T: null
      field: null
      orientation: null
      form: powder
      density: null
      texture: none (powder)
    method: 'combined Rietveld (TOPAS 6): SuperHRPD J-PARC neutron TOF (3 banks, 8 h) + Diamond I11 synchrotron XRD (0.826555 A, 1 h); magnetic symmetry-mode analysis (ISODISTORT)'
    definition: spinel weight fraction from combined refinement
    status: measured
    verbatim: Wt% spinel 6.54 | 7.54 (1.94) | 4.12 ; Wt% M-type hexaferrite - | 0.19 (2.10) | 1.77 ; Wt% X-type hexaferrite - | 0.52 (2.94) | 2.67 (parentheses = values from X-ray data (I11))
    transformation: null
    measurement_group: L02_NPD_XRD_SrCo2Fe16O27
    figure_only: false
    axes: null
    split: literature_fit
    split_cluster: MORCH_L02
    tier: 1
    transfer_note: null
    notes: null
    value_original: null
    unit_original: '%'
    uncertainty_note: null
    qualitative: null
- rec_id: L02-039
  lit_id: L02
  doi: 10.1107/S1600576723002133
  name: impurity_wt_spinel
  estimate:
    name: impurity_wt_spinel
    value: 7.54
    unit: '%'
    quantity_kind: fraction
    source_role: literature_fit
    provenance:
      source_id: L02
      locator: Table 2, rows Wt% spinel / M-type / X-type hexaferrite
      note: for SrCoZnFe16O27 wt fractions from I11 and SHRPD were 'not reconcilable' (SI S1.1); spinel composition assumed from the W phase (Co0.5Zn0.5Fe2O4)
      status: verified
    uncertainty:
      kind: unknown
    identifiable: true
  pending: null
  ext:
    locator: Table 2, rows Wt% spinel / M-type / X-type hexaferrite
    sample_id_in_paper: SrCoZnFe16O27
    formula: SrCoZnFe16O27
    synthesis: 'sol-gel autocombustion: Sr(NO3)2, Fe(NO3)3.9H2O, Co(NO3)2.6H2O, Zn(NO3)2.6H2O (Sigma-Aldrich ACS >=98 %), stoichiometric, citric acid (1:1 to nitrates), NH4OH neutralised, dried 373 K, gel
      fired 623 K 30 min, cooled in air, crushed, then calcined (Table 1); calcination 1523 K, 2 h (atmosphere not stated)'
    measurement:
      T: null
      field: null
      orientation: null
      form: powder
      density: null
      texture: none (powder)
    method: 'combined Rietveld (TOPAS 6): SuperHRPD J-PARC neutron TOF (3 banks, 8 h) + Diamond I11 synchrotron XRD (0.826555 A, 1 h); magnetic symmetry-mode analysis (ISODISTORT)'
    definition: spinel weight fraction from combined refinement
    status: measured
    verbatim: Wt% spinel 6.54 | 7.54 (1.94) | 4.12 ; Wt% M-type hexaferrite - | 0.19 (2.10) | 1.77 ; Wt% X-type hexaferrite - | 0.52 (2.94) | 2.67 (parentheses = values from X-ray data (I11))
    transformation: null
    measurement_group: L02_NPD_XRD_SrCoZnFe16O27
    figure_only: false
    axes: null
    split: literature_fit
    split_cluster: MORCH_L02
    tier: 1
    transfer_note: null
    notes: for SrCoZnFe16O27 wt fractions from I11 and SHRPD were 'not reconcilable' (SI S1.1); spinel composition assumed from the W phase (Co0.5Zn0.5Fe2O4)
    value_original: null
    unit_original: '%'
    uncertainty_note: parenthesis in Table 2 are I11-only phase fractions, not uncertainties
    qualitative: null
- rec_id: L02-040
  lit_id: L02
  doi: 10.1107/S1600576723002133
  name: impurity_wt_M-type
  estimate:
    name: impurity_wt_M-type
    value: 0.19
    unit: '%'
    quantity_kind: fraction
    source_role: literature_fit
    provenance:
      source_id: L02
      locator: Table 2, rows Wt% spinel / M-type / X-type hexaferrite
      note: for SrCoZnFe16O27 wt fractions from I11 and SHRPD were 'not reconcilable' (SI S1.1); spinel composition assumed from the W phase (Co0.5Zn0.5Fe2O4)
      status: verified
    uncertainty:
      kind: unknown
    identifiable: true
  pending: null
  ext:
    locator: Table 2, rows Wt% spinel / M-type / X-type hexaferrite
    sample_id_in_paper: SrCoZnFe16O27
    formula: SrCoZnFe16O27
