Repository: 6Nightmare9/Hexaferrite

# HexW — модель W-гексаферритов

Приватный рабочий репозиторий: код, литература, исходные измерения, сохранённые расчёты и инструкции. Снимок от 27 октября 2026 года.

**Исследовательская версия 0.2.0. Независимая точность ФМР ≤10% пока не подтверждена.** Теория и результаты обработки измерений сохранены раздельно; эксперимент не переобучает модель автоматически.

## Запуск на другом компьютере

1. Владелец предоставляет коллеге доступ: **Settings → Collaborators → Add people**. Коллега принимает приглашение под своим аккаунтом GitHub.
2.

File: literature_holdout/_original_mixed/records.yaml (part 11 of 25)
meta:
    synthesis: 'sol-gel autocombustion: Sr(NO3)2, Fe(NO3)3.9H2O, Co(NO3)2.6H2O, Zn(NO3)2.6H2O (Sigma-Aldrich ACS >=98 %), stoichiometric, citric acid (1:1 to nitrates), NH4OH neutralised, dried 373 K, gel
      fired 623 K 30 min, cooled in air, crushed, then calcined (Table 1); calcination 1523 K, 2 h (atmosphere not stated)'
    measurement:
      T: null
      field: null
      orientation: null
      form: powder
      density: null
      texture: none (powder)
    method: 'combined Rietveld (TOPAS 6): SuperHRPD J-PARC neutron TOF (3 banks, 8 h) + Diamond I11 synchrotron XRD (0.826555 A, 1 h); magnetic symmetry-mode analysis (ISODISTORT)'
    definition: M-type weight fraction from combined refinement
    status: measured
    verbatim: Wt% spinel 6.54 | 7.54 (1.94) | 4.12 ; Wt% M-type hexaferrite - | 0.19 (2.10) | 1.77 ; Wt% X-type hexaferrite - | 0.52 (2.94) | 2.67 (parentheses = values from X-ray data (I11))
    transformation: null
    measurement_group: L02_NPD_XRD_SrCoZnFe16O27
    figure_only: false
    axes: null
    split: literature_fit
    split_cluster: MORCH_L02
    tier: 1
    transfer_note: null
    notes: for SrCoZnFe16O27 wt fractions from I11 and SHRPD were 'not reconcilable' (SI S1.1); spinel composition assumed from the W phase (Co0.5Zn0.5Fe2O4)
    value_original: null
    unit_original: '%'
    uncertainty_note: parenthesis in Table 2 are I11-only phase fractions, not uncertainties
    qualitative: null
- rec_id: L02-041
  lit_id: L02
  doi: 10.1107/S1600576723002133
  name: impurity_wt_X-type
  estimate:
    name: impurity_wt_X-type
    value: 0.52
    unit: '%'
    quantity_kind: fraction
    source_role: literature_fit
    provenance:
      source_id: L02
      locator: Table 2, rows Wt% spinel / M-type / X-type hexaferrite
      note: for SrCoZnFe16O27 wt fractions from I11 and SHRPD were 'not reconcilable' (SI S1.1); spinel composition assumed from the W phase (Co0.5Zn0.5Fe2O4)
      status: verified
    uncertainty:
      kind: unknown
    identifiable: true
  pending: null
  ext:
    locator: Table 2, rows Wt% spinel / M-type / X-type hexaferrite
    sample_id_in_paper: SrCoZnFe16O27
    formula: SrCoZnFe16O27
    synthesis: 'sol-gel autocombustion: Sr(NO3)2, Fe(NO3)3.9H2O, Co(NO3)2.6H2O, Zn(NO3)2.6H2O (Sigma-Aldrich ACS >=98 %), stoichiometric, citric acid (1:1 to nitrates), NH4OH neutralised, dried 373 K, gel
      fired 623 K 30 min, cooled in air, crushed, then calcined (Table 1); calcination 1523 K, 2 h (atmosphere not stated)'
    measurement:
      T: null
      field: null
      orientation: null
      form: powder
      density: null
      texture: none (powder)
    method: 'combined Rietveld (TOPAS 6): SuperHRPD J-PARC neutron TOF (3 banks, 8 h) + Diamond I11 synchrotron XRD (0.826555 A, 1 h); magnetic symmetry-mode analysis (ISODISTORT)'
    definition: X-type weight fraction from combined refinement
    status: measured
    verbatim: Wt% spinel 6.54 | 7.54 (1.94) | 4.12 ; Wt% M-type hexaferrite - | 0.19 (2.10) | 1.77 ; Wt% X-type hexaferrite - | 0.52 (2.94) | 2.67 (parentheses = values from X-ray data (I11))
    transformation: null
    measurement_group: L02_NPD_XRD_SrCoZnFe16O27
    figure_only: false
    axes: null
    split: literature_fit
    split_cluster: MORCH_L02
    tier: 1
    transfer_note: null
    notes: for SrCoZnFe16O27 wt fractions from I11 and SHRPD were 'not reconcilable' (SI S1.1); spinel composition assumed from the W phase (Co0.5Zn0.5Fe2O4)
    value_original: null
    unit_original: '%'
    uncertainty_note: parenthesis in Table 2 are I11-only phase fractions, not uncertainties
    qualitative: null
- rec_id: L02-042
  lit_id: L02
  doi: 10.1107/S1600576723002133
  name: impurity_wt_spinel
  estimate:
    name: impurity_wt_spinel
    value: 4.12
    unit: '%'
    quantity_kind: fraction
    source_role: literature_fit
    provenance:
      source_id: L02
      locator: Table 2, rows Wt% spinel / M-type / X-type hexaferrite
      note: null
      status: verified
    uncertainty:
      kind: unknown
    identifiable: true
  pending: null
  ext:
    locator: Table 2, rows Wt% spinel / M-type / X-type hexaferrite
    sample_id_in_paper: SrZn2Fe16O27
    formula: SrZn2Fe16O27
    synthesis: 'sol-gel autocombustion: Sr(NO3)2, Fe(NO3)3.9H2O, Co(NO3)2.6H2O, Zn(NO3)2.6H2O (Sigma-Aldrich ACS >=98 %), stoichiometric, citric acid (1:1 to nitrates), NH4OH neutralised, dried 373 K, gel
      fired 623 K 30 min, cooled in air, crushed, then calcined (Table 1); calcination 1473 K, 2 h (atmosphere not stated)'
    measurement:
      T: null
      field: null
      orientation: null
      form: powder
      density: null
      texture: none (powder)
    method: 'combined Rietveld (TOPAS 6): SuperHRPD J-PARC neutron TOF (3 banks, 8 h) + Diamond I11 synchrotron XRD (0.826555 A, 1 h); magnetic symmetry-mode analysis (ISODISTORT)'
    definition: spinel weight fraction from combined refinement
    status: measured
    verbatim: Wt% spinel 6.54 | 7.54 (1.94) | 4.12 ; Wt% M-type hexaferrite - | 0.19 (2.10) | 1.77 ; Wt% X-type hexaferrite - | 0.52 (2.94) | 2.67 (parentheses = values from X-ray data (I11))
    transformation: null
    measurement_group: L02_NPD_XRD_SrZn2Fe16O27
    figure_only: false
    axes: null
    split: literature_fit
    split_cluster: MORCH_L02
    tier: 1
    transfer_note: null
    notes: null
    value_original: null
    unit_original: '%'
    uncertainty_note: null
    qualitative: null
- rec_id: L02-043
  lit_id: L02
  doi: 10.1107/S1600576723002133
  name: impurity_wt_M-type
  estimate:
    name: impurity_wt_M-type
    value: 1.77
    unit: '%'
    quantity_kind: fraction
    source_role: literature_fit
    provenance:
      source_id: L02
      locator: Table 2, rows Wt% spinel / M-type / X-type hexaferrite
      note: null
      status: verified
    uncertainty:
      kind: unknown
    identifiable: true
  pending: null
  ext:
    locator: Table 2, rows Wt% spinel / M-type / X-type hexaferrite
    sample_id_in_paper: SrZn2Fe16O27
    formula: SrZn2Fe16O27
    synthesis: 'sol-gel autocombustion: Sr(NO3)2, Fe(NO3)3.9H2O, Co(NO3)2.6H2O, Zn(NO3)2.6H2O (Sigma-Aldrich ACS >=98 %), stoichiometric, citric acid (1:1 to nitrates), NH4OH neutralised, dried 373 K, gel
      fired 623 K 30 min, cooled in air, crushed, then calcined (Table 1); calcination 1473 K, 2 h (atmosphere not stated)'
    measurement:
      T: null
      field: null
      orientation: null
      form: powder
      density: null
      texture: none (powder)
    method: 'combined Rietveld (TOPAS 6): SuperHRPD J-PARC neutron TOF (3 banks, 8 h) + Diamond I11 synchrotron XRD (0.826555 A, 1 h); magnetic symmetry-mode analysis (ISODISTORT)'
    definition: M-type weight fraction from combined refinement
    status: measured
    verbatim: Wt% spinel 6.54 | 7.54 (1.94) | 4.12 ; Wt% M-type hexaferrite - | 0.19 (2.10) | 1.77 ; Wt% X-type hexaferrite - | 0.52 (2.94) | 2.67 (parentheses = values from X-ray data (I11))
    transformation: null
    measurement_group: L02_NPD_XRD_SrZn2Fe16O27
    figure_only: false
    axes: null
    split: literature_fit
    split_cluster: MORCH_L02
    tier: 1
    transfer_note: null
    notes: null
    value_original: null
    unit_original: '%'
    uncertainty_note: null
    qualitative: null
- rec_id: L02-044
  lit_id: L02
  doi: 10.1107/S1600576723002133
  name: impurity_wt_X-type
  estimate:
    name: impurity_wt_X-type
    value: 2.67
    unit: '%'
    quantity_kind: fraction
    source_role: literature_fit
    provenance:
      source_id: L02
      locator: Table 2, rows Wt% spinel / M-type / X-type hexaferrite
      note: null
      status: verified
    uncertainty:
      kind: unknown
    identifiable: true
  pending: null
  ext:
    locator: Table 2, rows Wt% spinel / M-type / X-type hexaferrite
    sample_id_in_paper: SrZn2Fe16O27
    formula: SrZn2Fe16O27
    synthesis: 'sol-gel autocombustion: Sr(NO3)2, Fe(NO3)3.9H2O, Co(NO3)2.6H2O, Zn(NO3)2.6H2O (Sigma-Aldrich ACS >=98 %), stoichiometric, citric acid (1:1 to nitrates), NH4OH neutralised, dried 373 K, gel
      fired 623 K 30 min, cooled in air, crushed, then calcined (Table 1); calcination 1473 K, 2 h (atmosphere not stated)'
    measurement:
      T: null
      field: null
      orientation: null
      form: powder
      density: null
      texture: none (powder)
    method: 'combined Rietveld (TOPAS 6): SuperHRPD J-PARC neutron TOF (3 banks, 8 h) + Diamond I11 synchrotron XRD (0.826555 A, 1 h); magnetic symmetry-mode analysis (ISODISTORT)'
    definition: X-type weight fraction from combined refinement
    status: measured
    verbatim: Wt% spinel 6.54 | 7.54 (1.94) | 4.12 ; Wt% M-type hexaferrite - | 0.19 (2.10) | 1.77 ; Wt% X-type hexaferrite - | 0.52 (2.94) | 2.67 (parentheses = values from X-ray data (I11))
    transformation: null
    measurement_group: L02_NPD_XRD_SrZn2Fe16O27
    figure_only: false
    axes: null
    split: literature_fit
    split_cluster: MORCH_L02
    tier: 1
    transfer_note: null
    notes: null
    value_original: null
    unit_original: '%'
    uncertainty_note: null
    qualitative: null
- rec_id: L02-045
  lit_id: L02
  doi: 10.1107/S1600576723002133
  name: magnetic_structure_type
  estimate: null
  pending: null
  ext:
    locator: Abstract; Section 3.2; Section 3.4
    sample_id_in_paper: SrCo2Fe16O27
    formula: SrCo2Fe16O27
    synthesis: 'sol-gel autocombustion: Sr(NO3)2, Fe(NO3)3.9H2O, Co(NO3)2.6H2O, Zn(NO3)2.6H2O (Sigma-Aldrich ACS >=98 %), stoichiometric, citric acid (1:1 to nitrates), NH4OH neutralised, dried 373 K, gel
      fired 623 K 30 min, cooled in air, crushed, then calcined (Table 1); calcination 1473 K, 2 h (atmosphere not stated)'
    measurement:
      T:
        K: 300
      field: null
      orientation: null
      form: powder
      density: null
      texture: none (powder)
    method: 'combined Rietveld (TOPAS 6): SuperHRPD J-PARC neutron TOF (3 banks, 8 h) + Diamond I11 synchrotron XRD (0.826555 A, 1 h); magnetic symmetry-mode analysis (ISODISTORT)'
    definition: 'magnetic space group Cm''cm'' (BNS 63.464); non-collinear symmetry-allowed canting modes active (mGM4+ for planar: canting toward c, AFM on 8f tet/8f oct/8f tbp; SrZn2: small AFM canting
      to ab on 6g and 12k)'
    status: measured
    verbatim: Using neutron powder diffraction on W-type hexaferrites, planar magnetic ordering described in Cm'cm' was found for SrCo2Fe16O27 and SrCoZnFe16O27, while SrZn2Fe16O27 had uniaxial ordering
      described in P63/mm'c'.
    transformation: null
    measurement_group: L02_NPD_XRD_SrCo2Fe16O27
    figure_only: false
    axes: null
    split: literature_fit
    split_cluster: MORCH_L02
    tier: 1
    transfer_note: null
    notes: '''truly collinear order not symmetry protected''; canting refined values in Tables S1-S3'
    value_original: null
    unit_original: null
    uncertainty_note: null
    qualitative: planar
- rec_id: L02-046
  lit_id: L02
  doi: 10.1107/S1600576723002133
  name: magnetic_structure_type
  estimate: null
  pending: null
  ext:
    locator: Abstract; Section 3.2; Section 3.4
    sample_id_in_paper: SrCoZnFe16O27
    formula: SrCoZnFe16O27
    synthesis: 'sol-gel autocombustion: Sr(NO3)2, Fe(NO3)3.9H2O, Co(NO3)2.6H2O, Zn(NO3)2.6H2O (Sigma-Aldrich ACS >=98 %), stoichiometric, citric acid (1:1 to nitrates), NH4OH neutralised, dried 373 K, gel
      fired 623 K 30 min, cooled in air, crushed, then calcined (Table 1); calcination 1523 K, 2 h (atmosphere not stated)'
    measurement:
      T:
        K: 300
      field: null
      orientation: null
      form: powder
      density: null
      texture: none (powder)
    method: 'combined Rietveld (TOPAS 6): SuperHRPD J-PARC neutron TOF (3 banks, 8 h) + Diamond I11 synchrotron XRD (0.826555 A, 1 h); magnetic symmetry-mode analysis (ISODISTORT)'
    definition: 'magnetic space group Cm''cm''; non-collinear symmetry-allowed canting modes active (mGM4+ for planar: canting toward c, AFM on 8f tet/8f oct/8f tbp; SrZn2: small AFM canting to ab on 6g
      and 12k)'
    status: measured
    verbatim: Using neutron powder diffraction on W-type hexaferrites, planar magnetic ordering described in Cm'cm' was found for SrCo2Fe16O27 and SrCoZnFe16O27, while SrZn2Fe16O27 had uniaxial ordering
      described in P63/mm'c'.
    transformation: null
    measurement_group: L02_NPD_XRD_SrCoZnFe16O27
    figure_only: false
    axes: null
    split: literature_fit
    split_cluster: MORCH_L02
    tier: 1
    transfer_note: null
    notes: '''truly collinear order not symmetry protected''; canting refined values in Tables S1-S3'
    value_original: null
    unit_original: null
    uncertainty_note: null
    qualitative: planar
- rec_id: L02-047
  lit_id: L02
  doi: 10.1107/S1600576723002133
  name: magnetic_structure_type
  estimate: null
  pending: null
  ext:
    locator: Abstract; Section 3.2; Section 3.4
    sample_id_in_paper: SrZn2Fe16O27
    formula: SrZn2Fe16O27
    synthesis: 'sol-gel autocombustion: Sr(NO3)2, Fe(NO3)3.9H2O, Co(NO3)2.6H2O, Zn(NO3)2.6H2O (Sigma-Aldrich ACS >=98 %), stoichiometric, citric acid (1:1 to nitrates), NH4OH neutralised, dried 373 K, gel
      fired 623 K 30 min, cooled in air, crushed, then calcined (Table 1); calcination 1473 K, 2 h (atmosphere not stated)'
    measurement:
      T:
        K: 300
      field: null
      orientation: null
      form: powder
      density: null
      texture: none (powder)
    method: 'combined Rietveld (TOPAS 6): SuperHRPD J-PARC neutron TOF (3 banks, 8 h) + Diamond I11 synchrotron XRD (0.826555 A, 1 h); magnetic symmetry-mode analysis (ISODISTORT)'
    definition: 'magnetic space group P63/mm''c'' (BNS 194.270, OG 194.8.1501); non-collinear symmetry-allowed canting modes active (mGM4+ for planar: canting toward c, AFM on 8f tet/8f oct/8f tbp; SrZn2:
      small AFM canting to ab on 6g and 12k)'
    status: measured
    verbatim: Using neutron powder diffraction on W-type hexaferrites, planar magnetic ordering described in Cm'cm' was found for SrCo2Fe16O27 and SrCoZnFe16O27, while SrZn2Fe16O27 had uniaxial ordering
      described in P63/mm'c'.
    transformation: null
    measurement_group: L02_NPD_XRD_SrZn2Fe16O27
    figure_only: false
    axes: null
    split: literature_fit
    split_cluster: MORCH_L02
    tier: 1
    transfer_note: null
    notes: '''truly collinear order not symmetry protected''; canting refined values in Tables S1-S3'
    value_original: null
    unit_original: null
    uncertainty_note: null
    qualitative: uniaxial
- rec_id: L02-048
  lit_id: L02
  doi: 10.1107/S1600576723002133
  name: Fe_moment_My_W1_Fe1
  estimate: null
  pending:
    name: Fe_moment_My_W1_Fe1
    value: 3.997
    unit: muB
    proposed_quantity_kind: magnetic_moment
    reason: schema Kind/unit not available
    uncertainty_std: 0.015
  ext:
    locator: Supporting information sup1.pdf, Table S1 (Crystal and magnetic structure details), row Fe1
    sample_id_in_paper: SrCo2Fe16O27
    formula: SrCo2Fe16O27
    synthesis: 'sol-gel autocombustion: Sr(NO3)2, Fe(NO3)3.9H2O, Co(NO3)2.6H2O, Zn(NO3)2.6H2O (Sigma-Aldrich ACS >=98 %), stoichiometric, citric acid (1:1 to nitrates), NH4OH neutralised, dried 373 K, gel
      fired 623 K 30 min, cooled in air, crushed, then calcined (Table 1); calcination 1473 K, 2 h (atmosphere not stated)'
    measurement:
      T:
        K: 300
        note: RT
      field: null
      orientation: null
      form: powder
      density: null
      texture: none (powder)
    method: 'combined Rietveld (TOPAS 6): SuperHRPD J-PARC neutron TOF (3 banks, 8 h) + Diamond I11 synchrotron XRD (0.826555 A, 1 h); magnetic symmetry-mode analysis (ISODISTORT)'
    definition: refined Fe3+ moment component My along orthorhombic axes (a, b=sqrt3 a_hex, c) for Cmcm-based Cm'cm' (Co-containing) / hexagonal axes for P63/mm'c' (Zn); in the planar samples the in-plane
      component is My; Mz = canting toward c. Fe:Co moment ratio fixed 5:3
    status: measured
    verbatim: 'Table S1 row Fe1 (Fe3+): My = 3.997(15) muB  [row read from rendered page; text layer of SrCoZn/SrZn tables is scrambled]'
    transformation: null
    measurement_group: L02_NPD_XRD_SrCo2Fe16O27
    figure_only: false
    axes: null
    split: literature_fit
    split_cluster: MORCH_L02
    tier: 1
    transfer_note: null
    notes: null
    value_original: 3.997(15)
    unit_original: muB
    uncertainty_note: null
    qualitative: null
- rec_id: L02-049
  lit_id: L02
  doi: 10.1107/S1600576723002133
  name: Fe_moment_Mz_W1_Fe1
  estimate: null
  pending:
    name: Fe_moment_Mz_W1_Fe1
    value: -1.9
    unit: muB
    proposed_quantity_kind: magnetic_moment
    reason: schema Kind/unit not available
    uncertainty_std: 0.04
  ext:
    locator: Supporting information sup1.pdf, Table S1 (Crystal and magnetic structure details), row Fe1
    sample_id_in_paper: SrCo2Fe16O27
    formula: SrCo2Fe16O27
    synthesis: 'sol-gel autocombustion: Sr(NO3)2, Fe(NO3)3.9H2O, Co(NO3)2.6H2O, Zn(NO3)2.6H2O (Sigma-Aldrich ACS >=98 %), stoichiometric, citric acid (1:1 to nitrates), NH4OH neutralised, dried 373 K, gel
      fired 623 K 30 min, cooled in air, crushed, then calcined (Table 1); calcination 1473 K, 2 h (atmosphere not stated)'
    measurement:
      T:
        K: 300
        note: RT
      field: null
      orientation: null
      form: powder
      density: null
      texture: none (powder)
    method: 'combined Rietveld (TOPAS 6): SuperHRPD J-PARC neutron TOF (3 banks, 8 h) + Diamond I11 synchrotron XRD (0.826555 A, 1 h); magnetic symmetry-mode analysis (ISODISTORT)'
    definition: refined Fe3+ moment component Mz along orthorhombic axes (a, b=sqrt3 a_hex, c) for Cmcm-based Cm'cm' (Co-containing) / hexagonal axes for P63/mm'c' (Zn); in the planar samples the in-plane
      component is My; Mz = canting toward c. Fe:Co moment ratio fixed 5:3
    status: measured
    verbatim: 'Table S1 row Fe1 (Fe3+): Mz = -1.90(4) muB  [row read from rendered page; text layer of SrCoZn/SrZn tables is scrambled]'
    transformation: null
    measurement_group: L02_NPD_XRD_SrCo2Fe16O27
    figure_only: false
    axes: null
    split: literature_fit
    split_cluster: MORCH_L02
    tier: 1
    transfer_note: null
    notes: null
    value_original: -1.90(4)
    unit_original: muB
    uncertainty_note: null
    qualitative: null
- rec_id: L02-050
  lit_id: L02
  doi: 10.1107/S1600576723002133
  name: Fe_moment_My_W2_Fe2
  estimate: null
  pending:
    name: Fe_moment_My_W2_Fe2
    value: 3.901
    unit: muB
    proposed_quantity_kind: magnetic_moment
    reason: schema Kind/unit not available
    uncertainty_std: 0.014
  ext:
    locator: Supporting information sup1.pdf, Table S1 (Crystal and magnetic structure details), row Fe2
    sample_id_in_paper: SrCo2Fe16O27
    formula: SrCo2Fe16O27
    synthesis: 'sol-gel autocombustion: Sr(NO3)2, Fe(NO3)3.9H2O, Co(NO3)2.6H2O, Zn(NO3)2.6H2O (Sigma-Aldrich ACS >=98 %), stoichiometric, citric acid (1:1 to nitrates), NH4OH neutralised, dried 373 K, gel
      fired 623 K 30 min, cooled in air, crushed, then calcined (Table 1); calcination 1473 K, 2 h (atmosphere not stated)'
    measurement:
      T:
        K: 300
        note: RT
      field: null
      orientation: null
      form: powder
      density: null
      texture: none (powder)
    method: 'combined Rietveld (TOPAS 6): SuperHRPD J-PARC neutron TOF (3 banks, 8 h) + Diamond I11 synchrotron XRD (0.826555 A, 1 h); magnetic symmetry-mode analysis (ISODISTORT)'
    definition: refined Fe3+ moment component My along orthorhombic axes (a, b=sqrt3 a_hex, c) for Cmcm-based Cm'cm' (Co-containing) / hexagonal axes for P63/mm'c' (Zn); in the planar samples the in-plane
      component is My; Mz = canting toward c. Fe:Co moment ratio fixed 5:3
    status: measured
    verbatim: 'Table S1 row Fe2 (Fe3+): My = 3.901(14) muB  [row read from rendered page; text layer of SrCoZn/SrZn tables is scrambled]'
    transformation: null
    measurement_group: L02_NPD_XRD_SrCo2Fe16O27
    figure_only: false
    axes: null
    split: literature_fit
    split_cluster: MORCH_L02
    tier: 1
    transfer_note: null
    notes: null
    value_original: 3.901(14)
    unit_original: muB
    uncertainty_note: null
    qualitative: null
- rec_id: L02-051
  lit_id: L02
  doi: 10.1107/S1600576723002133
  name: Fe_moment_Mz_W2_Fe2
  estimate: null
  pending:
    name: Fe_moment_Mz_W2_Fe2
    value: -0.07
    unit: muB
    proposed_quantity_kind: magnetic_moment
    reason: schema Kind/unit not available
    uncertainty_std: 0.05
  ext:
    locator: Supporting information sup1.pdf, Table S1 (Crystal and magnetic structure details), row Fe2
    sample_id_in_paper: SrCo2Fe16O27
    formula: SrCo2Fe16O27
    synthesis: 'sol-gel autocombustion: Sr(NO3)2, Fe(NO3)3.9H2O, Co(NO3)2.6H2O, Zn(NO3)2.6H2O (Sigma-Aldrich ACS >=98 %), stoichiometric, citric acid (1:1 to nitrates), NH4OH neutralised, dried 373 K, gel
      fired 623 K 30 min, cooled in air, crushed, then calcined (Table 1); calcination 1473 K, 2 h (atmosphere not stated)'
    measurement:
      T:
        K: 300
        note: RT
      field: null
      orientation: null
      form: powder
      density: null
      texture: none (powder)
    method: 'combined Rietveld (TOPAS 6): SuperHRPD J-PARC neutron TOF (3 banks, 8 h) + Diamond I11 synchrotron XRD (0.826555 A, 1 h); magnetic symmetry-mode analysis (ISODISTORT)'
    definition: refined Fe3+ moment component Mz along orthorhombic axes (a, b=sqrt3 a_hex, c) for Cmcm-based Cm'cm' (Co-containing) / hexagonal axes for P63/mm'c' (Zn); in the planar samples the in-plane
      component is My; Mz = canting toward c. Fe:Co moment ratio fixed 5:3
    status: measured
    verbatim: 'Table S1 row Fe2 (Fe3+): Mz = -0.07(5) muB  [row read from rendered page; text layer of SrCoZn/SrZn tables is scrambled]'
    transformation: null
    measurement_group: L02_NPD_XRD_SrCo2Fe16O27
    figure_only: false
    axes: null
    split: literature_fit
    split_cluster: MORCH_L02
    tier: 1
    transfer_note: null
    notes: null
    value_original: -0.07(5)
    unit_original: muB
    uncertainty_note: null
    qualitative: null
- rec_id: L02-052
  lit_id: L02
  doi: 10.1107/S1600576723002133
  name: Fe_moment_Mx_W3_Fe3_1
  estimate: null
  pending:
    name: Fe_moment_Mx_W3_Fe3_1
    value: 0.11
    unit: muB
    proposed_quantity_kind: magnetic_moment
    reason: schema Kind/unit not available
    uncertainty_std: 0.11
  ext:
    locator: Supporting information sup1.pdf, Table S1 (Crystal and magnetic structure details), row Fe3_1
    sample_id_in_paper: SrCo2Fe16O27
    formula: SrCo2Fe16O27
    synthesis: 'sol-gel autocombustion: Sr(NO3)2, Fe(NO3)3.9H2O, Co(NO3)2.6H2O, Zn(NO3)2.6H2O (Sigma-Aldrich ACS >=98 %), stoichiometric, citric acid (1:1 to nitrates), NH4OH neutralised, dried 373 K, gel
      fired 623 K 30 min, cooled in air, crushed, then calcined (Table 1); calcination 1473 K, 2 h (atmosphere not stated)'
    measurement:
      T:
        K: 300
        note: RT
      field: null
      orientation: null
      form: powder
      density: null
      texture: none (powder)
    method: 'combined Rietveld (TOPAS 6): SuperHRPD J-PARC neutron TOF (3 banks, 8 h) + Diamond I11 synchrotron XRD (0.826555 A, 1 h); magnetic symmetry-mode analysis (ISODISTORT)'
    definition: refined Fe3+ moment component Mx along orthorhombic axes (a, b=sqrt3 a_hex, c) for Cmcm-based Cm'cm' (Co-containing) / hexagonal axes for P63/mm'c' (Zn); in the planar samples the in-plane
      component is My; Mz = canting toward c. Fe:Co moment ratio fixed 5:3
    status: measured
    verbatim: 'Table S1 row Fe3_1 (Fe3+): Mx = 0.11(11) muB  [row read from rendered page; text layer of SrCoZn/SrZn tables is scrambled]'
    transformation: null
    measurement_group: L02_NPD_XRD_SrCo2Fe16O27
    figure_only: false
    axes: null
    split: literature_fit
    split_cluster: MORCH_L02
    tier: 1
    transfer_note: null
    notes: null
    value_original: 0.11(11)
    unit_original: muB
    uncertainty_note: null
    qualitative: null
- rec_id: L02-053
  lit_id: L02
  doi: 10.1107/S1600576723002133
  name: Fe_moment_My_W3_Fe3_1
  estimate: null
  pending:
    name: Fe_moment_My_W3_Fe3_1
    value: -4.11
    unit: muB
    proposed_quantity_kind: magnetic_moment
    reason: schema Kind/unit not available
    uncertainty_std: 0.07
  ext:
    locator: Supporting information sup1.pdf, Table S1 (Crystal and magnetic structure details), row Fe3_1
    sample_id_in_paper: SrCo2Fe16O27
    formula: SrCo2Fe16O27
    synthesis: 'sol-gel autocombustion: Sr(NO3)2, Fe(NO3)3.9H2O, Co(NO3)2.6H2O, Zn(NO3)2.6H2O (Sigma-Aldrich ACS >=98 %), stoichiometric, citric acid (1:1 to nitrates), NH4OH neutralised, dried 373 K, gel
      fired 623 K 30 min, cooled in air, crushed, then calcined (Table 1); calcination 1473 K, 2 h (atmosphere not stated)'
    measurement:
      T:
        K: 300
        note: RT
      field: null
      orientation: null
      form: powder
      density: null
      texture: none (powder)
    method: 'combined Rietveld (TOPAS 6): SuperHRPD J-PARC neutron TOF (3 banks, 8 h) + Diamond I11 synchrotron XRD (0.826555 A, 1 h); magnetic symmetry-mode analysis (ISODISTORT)'
    definition: refined Fe3+ moment component My along orthorhombic axes (a, b=sqrt3 a_hex, c) for Cmcm-based Cm'cm' (Co-containing) / hexagonal axes for P63/mm'c' (Zn); in the planar samples the in-plane
      component is My; Mz = canting toward c. Fe:Co moment ratio fixed 5:3
    status: measured
    verbatim: 'Table S1 row Fe3_1 (Fe3+): My = -4.11(7) muB  [row read from rendered page; text layer of SrCoZn/SrZn tables is scrambled]'
    transformation: null
    measurement_group: L02_NPD_XRD_SrCo2Fe16O27
    figure_only: false
    axes: null
    split: literature_fit
    split_cluster: MORCH_L02
    tier: 1
    transfer_note: null
    notes: null
    value_original: -4.11(7)
    unit_original: muB
    uncertainty_note: null
    qualitative: null
- rec_id: L02-054
  lit_id: L02
  doi: 10.1107/S1600576723002133
  name: Fe_moment_Mz_W3_Fe3_1
  estimate: null
  pending:
    name: Fe_moment_Mz_W3_Fe3_1
    value: -0.38
    unit: muB
    proposed_quantity_kind: magnetic_moment
    reason: schema Kind/unit not available
    uncertainty_std: 0.06
  ext:
    locator: Supporting information sup1.pdf, Table S1 (Crystal and magnetic structure details), row Fe3_1
    sample_id_in_paper: SrCo2Fe16O27
    formula: SrCo2Fe16O27
    synthesis: 'sol-gel autocombustion: Sr(NO3)2, Fe(NO3)3.9H2O, Co(NO3)2.6H2O, Zn(NO3)2.6H2O (Sigma-Aldrich ACS >=98 %), stoichiometric, citric acid (1:1 to nitrates), NH4OH neutralised, dried 373 K, gel
      fired 623 K 30 min, cooled in air, crushed, then calcined (Table 1); calcination 1473 K, 2 h (atmosphere not stated)'
    measurement:
      T:
        K: 300
        note: RT
      field: null
      orientation: null
      form: powder
      density: null
      texture: none (powder)
    method: 'combined Rietveld (TOPAS 6): SuperHRPD J-PARC neutron TOF (3 banks, 8 h) + Diamond I11 synchrotron XRD (0.826555 A, 1 h); magnetic symmetry-mode analysis (ISODISTORT)'
    definition: refined Fe3+ moment component Mz along orthorhombic axes (a, b=sqrt3 a_hex, c) for Cmcm-based Cm'cm' (Co-containing) / hexagonal axes for P63/mm'c' (Zn); in the planar samples the in-plane
      component is My; Mz = canting toward c. Fe:Co moment ratio fixed 5:3
    status: measured
    verbatim: 'Table S1 row Fe3_1 (Fe3+): Mz = -0.38(6) muB  [row read from rendered page; text layer of SrCoZn/SrZn tables is scrambled]'
    transformation: null
    measurement_group: L02_NPD_XRD_SrCo2Fe16O27
    figure_only: false
    axes: null
    split: literature_fit
    split_cluster: MORCH_L02
    tier: 1
    transfer_note: null
    notes: null
    value_original: -0.38(6)
    unit_original: muB
    uncertainty_note: null
    qualitative: null
- rec_id: L02-055
  lit_id: L02
  doi: 10.1107/S1600576723002133
  name: Fe_moment_My_W3_Fe3_2
  estimate: null
  pending:
    name: Fe_moment_My_W3_Fe3_2
    value: -3.96
    unit: muB
    proposed_quantity_kind: magnetic_moment
    reason: schema Kind/unit not available
    uncertainty_std: 0.13
  ext:
    locator: Supporting information sup1.pdf, Table S1 (Crystal and magnetic structure details), row Fe3_2
    sample_id_in_paper: SrCo2Fe16O27
    formula: SrCo2Fe16O27
    synthesis: 'sol-gel autocombustion: Sr(NO3)2, Fe(NO3)3.9H2O, Co(NO3)2.6H2O, Zn(NO3)2.6H2O (Sigma-Aldrich ACS >=98 %), stoichiometric, citric acid (1:1 to nitrates), NH4OH neutralised, dried 373 K, gel
      fired 623 K 30 min, cooled in air, crushed, then calcined (Table 1); calcination 1473 K, 2 h (atmosphere not stated)'
    measurement:
      T:
        K: 300
        note: RT
      field: null
      orientation: null
      form: powder
      density: null
      texture: none (powder)
    method: 'combined Rietveld (TOPAS 6): SuperHRPD J-PARC neutron TOF (3 banks, 8 h) + Diamond I11 synchrotron XRD (0.826555 A, 1 h); magnetic symmetry-mode analysis (ISODISTORT)'
    definition: refined Fe3+ moment component My along orthorhombic axes (a, b=sqrt3 a_hex, c) for Cmcm-based Cm'cm' (Co-containing) / hexagonal axes for P63/mm'c' (Zn); in the planar samples the in-plane
      component is My; Mz = canting toward c. Fe:Co moment ratio fixed 5:3
    status: measured
    verbatim: 'Table S1 row Fe3_2 (Fe3+): My = -3.96(13) muB  [row read from rendered page; text layer of SrCoZn/SrZn tables is scrambled]'
    transformation: null
    measurement_group: L02_NPD_XRD_SrCo2Fe16O27
    figure_only: false
    axes: null
    split: literature_fit
    split_cluster: MORCH_L02
    tier: 1
    transfer_note: null
    notes: null
    value_original: -3.96(13)
    unit_original: muB
    uncertainty_note: null
    qualitative: null
- rec_id: L02-056
  lit_id: L02
  doi: 10.1107/S1600576723002133
  name: Fe_moment_Mz_W3_Fe3_2
  estimate: null
  pending:
    name: Fe_moment_Mz_W3_Fe3_2
    value: -0.1
    unit: muB
    proposed_quantity_kind: magnetic_moment
    reason: schema Kind/unit not available
    uncertainty_std: 0.09
  ext:
    locator: Supporting information sup1.pdf, Table S1 (Crystal and magnetic structure details), row Fe3_2
    sample_id_in_paper: SrCo2Fe16O27
    formula: SrCo2Fe16O27
    synthesis: 'sol-gel autocombustion: Sr(NO3)2, Fe(NO3)3.9H2O, Co(NO3)2.6H2O, Zn(NO3)2.6H2O (Sigma-Aldrich ACS >=98 %), stoichiometric, citric acid (1:1 to nitrates), NH4OH neutralised, dried 373 K, gel
      fired 623 K 30 min, cooled in air, crushed, then calcined (Table 1); calcination 1473 K, 2 h (atmosphere not stated)'
    measurement:
      T:
        K: 300
        note: RT
      field: null
      orientation: null
      form: powder
      density: null
      texture: none (powder)
    method: 'combined Rietveld (TOPAS 6): SuperHRPD J-PARC neutron TOF (3 banks, 8 h) + Diamond I11 synchrotron XRD (0.826555 A, 1 h); magnetic symmetry-mode analysis (ISODISTORT)'
    definition: refined Fe3+ moment component Mz along orthorhombic axes (a, b=sqrt3 a_hex, c) for Cmcm-based Cm'cm' (Co-containing) / hexagonal axes for P63/mm'c' (Zn); in the planar samples the in-plane
      component is My; Mz = canting toward c. Fe:Co moment ratio fixed 5:3
    status: measured
    verbatim: 'Table S1 row Fe3_2 (Fe3+): Mz = -0.10(9) muB  [row read from rendered page; text layer of SrCoZn/SrZn tables is scrambled]'
    transformation: null
    measurement_group: L02_NPD_XRD_SrCo2Fe16O27
    figure_only: false
    axes: null
    split: literature_fit
    split_cluster: MORCH_L02
    tier: 1
    transfer_note: null
    notes: null
    value_original: -0.10(9)
    unit_original: muB
    uncertainty_note: null
    qualitative: null
- rec_id: L02-057
  lit_id: L02
  doi: 10.1107/S1600576723002133
  name: Fe_moment_My_W4_Fe4
  estimate: null
  pending:
    name: Fe_moment_My_W4_Fe4
    value: -3.791
    unit: muB
    proposed_quantity_kind: magnetic_moment
    reason: schema Kind/unit not available
    uncertainty_std: 0.013000000000000001
  ext:
    locator: Supporting information sup1.pdf, Table S1 (Crystal and magnetic structure details), row Fe4
    sample_id_in_paper: SrCo2Fe16O27
    formula: SrCo2Fe16O27
    synthesis: 'sol-gel autocombustion: Sr(NO3)2, Fe(NO3)3.9H2O, Co(NO3)2.6H2O, Zn(NO3)2.6H2O (Sigma-Aldrich ACS >=98 %), stoichiometric, citric acid (1:1 to nitrates), NH4OH neutralised, dried 373 K, gel
      fired 623 K 30 min, cooled in air, crushed, then calcined (Table 1); calcination 1473 K, 2 h (atmosphere not stated)'
    measurement:
      T:
        K: 300
        note: RT
      field: null
      orientation: null
      form: powder
      density: null
      texture: none (powder)
    method: 'combined Rietveld (TOPAS 6): SuperHRPD J-PARC neutron TOF (3 banks, 8 h) + Diamond I11 synchrotron XRD (0.826555 A, 1 h); magnetic symmetry-mode analysis (ISODISTORT)'
    definition: refined Fe3+ moment component My along orthorhombic axes (a, b=sqrt3 a_hex, c) for Cmcm-based Cm'cm' (Co-containing) / hexagonal axes for P63/mm'c' (Zn); in the planar samples the in-plane
      component is My; Mz = canting toward c. Fe:Co moment ratio fixed 5:3
    status: measured
    verbatim: 'Table S1 row Fe4 (Fe3+): My = -3.791(13) muB  [row read from rendered page; text layer of SrCoZn/SrZn tables is scrambled]'
    transformation: null
    measurement_group: L02_NPD_XRD_SrCo2Fe16O27
    figure_only: false
    axes: null
    split: literature_fit
    split_cluster: MORCH_L02
    tier: 1
    transfer_note: null
    notes: null
    value_original: -3.791(13)
    unit_original: muB
    uncertainty_note: null
    qualitative: null
- rec_id: L02-058
  lit_id: L02
  doi: 10.1107/S1600576723002133
  name: Fe_moment_Mz_W4_Fe4
  estimate: null
  pending:
    name: Fe_moment_Mz_W4_Fe4
    value: -1.2
    unit: muB
    proposed_quantity_kind: magnetic_moment
    reason: schema Kind/unit not available
    uncertainty_std: 0.05
  ext:
    locator: Supporting information sup1.pdf, Table S1 (Crystal and magnetic structure details), row Fe4
    sample_id_in_paper: SrCo2Fe16O27
    formula: SrCo2Fe16O27
    synthesis: 'sol-gel autocombustion: Sr(NO3)2, Fe(NO3)3.9H2O, Co(NO3)2.6H2O, Zn(NO3)2.6H2O (Sigma-Aldrich ACS >=98 %), stoichiometric, citric acid (1:1 to nitrates), NH4OH neutralised, dried 373 K, gel
      fired 623 K 30 min, cooled in air, crushed, then calcined (Table 1); calcination 1473 K, 2 h (atmosphere not stated)'
    measurement:
      T:
        K: 300
        note: RT
      field: null
      orientation: null
      form: powder
      density: null
      texture: none (powder)
    method: 'combined Rietveld (TOPAS 6): SuperHRPD J-PARC neutron TOF (3 banks, 8 h) + Diamond I11 synchrotron XRD (0.826555 A, 1 h); magnetic symmetry-mode analysis (ISODISTORT)'
    definition: refined Fe3+ moment component Mz along orthorhombic axes (a, b=sqrt3 a_hex, c) for Cmcm-based Cm'cm' (Co-containing) / hexagonal axes for P63/mm'c' (Zn); in the planar samples the in-plane
      component is My; Mz = canting toward c. Fe:Co moment ratio fixed 5:3
    status: measured
    verbatim: 'Table S1 row Fe4 (Fe3+): Mz = -1.20(5) muB  [row read from rendered page; text layer of SrCoZn/SrZn tables is scrambled]'
    transformation: null
    measurement_group: L02_NPD_XRD_SrCo2Fe16O27
    figure_only: false
    axes: null
    split: literature_fit
    split_cluster: MORCH_L02
    tier: 1
    transfer_note: null
    notes: null
    value_original: -1.20(5)
    unit_original: muB
    uncertainty_note: null
    qualitative: null
- rec_id: L02-059
  lit_id: L02
  doi: 10.1107/S1600576723002133
  name: Fe_moment_My_W5_Fe5_1
  estimate: null
  pending:
    name: Fe_moment_My_W5_Fe5_1
    value: -3.04
    unit: muB
    proposed_quantity_kind: magnetic_moment
    reason: schema Kind/unit not available
    uncertainty_std: 0.04
  ext:
    locator: Supporting information sup1.pdf, Table S1 (Crystal and magnetic structure details), row Fe5_1
    sample_id_in_paper: SrCo2Fe16O27
    formula: SrCo2Fe16O27
    synthesis: 'sol-gel autocombustion: Sr(NO3)2, Fe(NO3)3.9H2O, Co(NO3)2.6H2O, Zn(NO3)2.6H2O (Sigma-Aldrich ACS >=98 %), stoichiometric, citric acid (1:1 to nitrates), NH4OH neutralised, dried 373 K, gel
      fired 623 K 30 min, cooled in air, crushed, then calcined (Table 1); calcination 1473 K, 2 h (atmosphere not stated)'
    measurement:
      T:
        K: 300
        note: RT
      field: null
      orientation: null
      form: powder
      density: null
      texture: none (powder)
    method: 'combined Rietveld (TOPAS 6): SuperHRPD J-PARC neutron TOF (3 banks, 8 h) + Diamond I11 synchrotron XRD (0.826555 A, 1 h); magnetic symmetry-mode analysis (ISODISTORT)'
    definition: refined Fe3+ moment component My along orthorhombic axes (a, b=sqrt3 a_hex, c) for Cmcm-based Cm'cm' (Co-containing) / hexagonal axes for P63/mm'c' (Zn); in the planar samples the in-plane
      component is My; Mz = canting toward c. Fe:Co moment ratio fixed 5:3
    status: measured
    verbatim: 'Table S1 row Fe5_1 (Fe3+): My = -3.04(4) muB  [row read from rendered page; text layer of SrCoZn/SrZn tables is scrambled]'
    transformation: null
    measurement_group: L02_NPD_XRD_SrCo2Fe16O27
    figure_only: false
    axes: null
    split: literature_fit
    split_cluster: MORCH_L02
    tier: 1
    transfer_note: null
    notes: null
    value_original: -3.04(4)
    unit_original: muB
    uncertainty_note: null
    qualitative: null
- rec_id: L02-060
  lit_id: L02
  doi: 10.1107/S1600576723002133
  name: Fe_moment_Mz_W5_Fe5_1
  estimate: null
  pending:
    name: Fe_moment_Mz_W5_Fe5_1
    value: -0.4
    unit: muB
    proposed_quantity_kind: magnetic_moment
    reason: schema Kind/unit not available
    uncertainty_std: 0.03
  ext:
    locator: Supporting information sup1.pdf, Table S1 (Crystal and magnetic structure details), row Fe5_1
    sample_id_in_paper: SrCo2Fe16O27
    formula: SrCo2Fe16O27
    synthesis: 'sol-gel autocombustion: Sr(NO3)2, Fe(NO3)3.9H2O, Co(NO3)2.6H2O, Zn(NO3)2.6H2O (Sigma-Aldrich ACS >=98 %), stoichiometric, citric acid (1:1 to nitrates), NH4OH neutralised, dried 373 K, gel
      fired 623 K 30 min, cooled in air, crushed, then calcined (Table 1); calcination 1473 K, 2 h (atmosphere not stated)'
    measurement:
      T:
        K: 300
        note: RT
      field: null
      orientation: null
      form: powder
      density: null
      texture: none (powder)
    method: 'combined Rietveld (TOPAS 6): SuperHRPD J-PARC neutron TOF (3 banks, 8 h) + Diamond I11 synchrotron XRD (0.826555 A, 1 h); magnetic symmetry-mode analysis (ISODISTORT)'
    definition: refined Fe3+ moment component Mz along orthorhombic axes (a, b=sqrt3 a_hex, c) for Cmcm-based Cm'cm' (Co-containing) / hexagonal axes for P63/mm'c' (Zn); in the planar samples the in-plane
      component is My; Mz = canting toward c. Fe:Co moment ratio fixed 5:3
    status: measured
    verbatim: 'Table S1 row Fe5_1 (Fe3+): Mz = -0.40(3) muB  [row read from rendered page; text layer of SrCoZn/SrZn tables is scrambled]'
    transformation: null
    measurement_group: L02_NPD_XRD_SrCo2Fe16O27
    figure_only: false
    axes: null
    split: literature_fit
    split_cluster: MORCH_L02
    tier: 1
    transfer_note: null
    notes: null
    value_original: -0.40(3)
    unit_original: muB
    uncertainty_note: null
    qualitative: null
- rec_id: L02-061
  lit_id: L02
  doi: 10.1107/S1600576723002133
  name: Fe_moment_My_W5_Fe5_2
  estimate: null
  pending:
    name: Fe_moment_My_W5_Fe5_2
    value: -3.56
    unit: muB
    proposed_quantity_kind: magnetic_moment
    reason: schema Kind/unit not available
    uncertainty_std: 0.07
  ext:
    locator: Supporting information sup1.pdf, Table S1 (Crystal and magnetic structure details), row Fe5_2
    sample_id_in_paper: SrCo2Fe16O27
    formula: SrCo2Fe16O27
