Repository: 6Nightmare9/Hexaferrite

# HexW — модель W-гексаферритов

Приватный рабочий репозиторий: код, литература, исходные измерения, сохранённые расчёты и инструкции. Снимок от 27 октября 2026 года.

**Исследовательская версия 0.2.0. Независимая точность ФМР ≤10% пока не подтверждена.** Теория и результаты обработки измерений сохранены раздельно; эксперимент не переобучает модель автоматически.

## Запуск на другом компьютере

1. Владелец предоставляет коллеге доступ: **Settings → Collaborators → Add people**. Коллега принимает приглашение под своим аккаунтом GitHub.
2.

File: literature_holdout/_original_mixed/records.yaml (part 13 of 25)
meta:
    locator: Supporting information sup1.pdf, Table S2 (Crystal and magnetic structure details), row Fe5_2
    sample_id_in_paper: SrCoZnFe16O27
    formula: SrCoZnFe16O27
    synthesis: 'sol-gel autocombustion: Sr(NO3)2, Fe(NO3)3.9H2O, Co(NO3)2.6H2O, Zn(NO3)2.6H2O (Sigma-Aldrich ACS >=98 %), stoichiometric, citric acid (1:1 to nitrates), NH4OH neutralised, dried 373 K, gel
      fired 623 K 30 min, cooled in air, crushed, then calcined (Table 1); calcination 1523 K, 2 h (atmosphere not stated)'
    measurement:
      T:
        K: 300
        note: RT
      field: null
      orientation: null
      form: powder
      density: null
      texture: none (powder)
    method: 'combined Rietveld (TOPAS 6): SuperHRPD J-PARC neutron TOF (3 banks, 8 h) + Diamond I11 synchrotron XRD (0.826555 A, 1 h); magnetic symmetry-mode analysis (ISODISTORT)'
    definition: refined Fe3+ moment component Mz along orthorhombic axes (a, b=sqrt3 a_hex, c) for Cmcm-based Cm'cm' (Co-containing) / hexagonal axes for P63/mm'c' (Zn); in the planar samples the in-plane
      component is My; Mz = canting toward c. Fe:Co moment ratio fixed 5:3
    status: measured
    verbatim: 'Table S2 row Fe5_2 (Fe3+): Mz = -0.32(5) muB  [row read from rendered page; text layer of SrCoZn/SrZn tables is scrambled]'
    transformation: null
    measurement_group: L02_NPD_XRD_SrCoZnFe16O27
    figure_only: false
    axes: null
    split: literature_fit
    split_cluster: MORCH_L02
    tier: 1
    transfer_note: null
    notes: null
    value_original: -0.32(5)
    unit_original: muB
    uncertainty_note: null
    qualitative: null
- rec_id: L02-083
  lit_id: L02
  doi: 10.1107/S1600576723002133
  name: Fe_moment_My_W6_Fe6
  estimate: null
  pending:
    name: Fe_moment_My_W6_Fe6
    value: 4.081
    unit: muB
    proposed_quantity_kind: magnetic_moment
    reason: schema Kind/unit not available
    uncertainty_std: 0.016
  ext:
    locator: Supporting information sup1.pdf, Table S2 (Crystal and magnetic structure details), row Fe6
    sample_id_in_paper: SrCoZnFe16O27
    formula: SrCoZnFe16O27
    synthesis: 'sol-gel autocombustion: Sr(NO3)2, Fe(NO3)3.9H2O, Co(NO3)2.6H2O, Zn(NO3)2.6H2O (Sigma-Aldrich ACS >=98 %), stoichiometric, citric acid (1:1 to nitrates), NH4OH neutralised, dried 373 K, gel
      fired 623 K 30 min, cooled in air, crushed, then calcined (Table 1); calcination 1523 K, 2 h (atmosphere not stated)'
    measurement:
      T:
        K: 300
        note: RT
      field: null
      orientation: null
      form: powder
      density: null
      texture: none (powder)
    method: 'combined Rietveld (TOPAS 6): SuperHRPD J-PARC neutron TOF (3 banks, 8 h) + Diamond I11 synchrotron XRD (0.826555 A, 1 h); magnetic symmetry-mode analysis (ISODISTORT)'
    definition: refined Fe3+ moment component My along orthorhombic axes (a, b=sqrt3 a_hex, c) for Cmcm-based Cm'cm' (Co-containing) / hexagonal axes for P63/mm'c' (Zn); in the planar samples the in-plane
      component is My; Mz = canting toward c. Fe:Co moment ratio fixed 5:3
    status: measured
    verbatim: 'Table S2 row Fe6 (Fe3+): My = 4.081(16) muB  [row read from rendered page; text layer of SrCoZn/SrZn tables is scrambled]'
    transformation: null
    measurement_group: L02_NPD_XRD_SrCoZnFe16O27
    figure_only: false
    axes: null
    split: literature_fit
    split_cluster: MORCH_L02
    tier: 1
    transfer_note: null
    notes: null
    value_original: 4.081(16)
    unit_original: muB
    uncertainty_note: null
    qualitative: null
- rec_id: L02-084
  lit_id: L02
  doi: 10.1107/S1600576723002133
  name: Fe_moment_Mz_W6_Fe6
  estimate: null
  pending:
    name: Fe_moment_Mz_W6_Fe6
    value: 0.13
    unit: muB
    proposed_quantity_kind: magnetic_moment
    reason: schema Kind/unit not available
    uncertainty_std: 0.05
  ext:
    locator: Supporting information sup1.pdf, Table S2 (Crystal and magnetic structure details), row Fe6
    sample_id_in_paper: SrCoZnFe16O27
    formula: SrCoZnFe16O27
    synthesis: 'sol-gel autocombustion: Sr(NO3)2, Fe(NO3)3.9H2O, Co(NO3)2.6H2O, Zn(NO3)2.6H2O (Sigma-Aldrich ACS >=98 %), stoichiometric, citric acid (1:1 to nitrates), NH4OH neutralised, dried 373 K, gel
      fired 623 K 30 min, cooled in air, crushed, then calcined (Table 1); calcination 1523 K, 2 h (atmosphere not stated)'
    measurement:
      T:
        K: 300
        note: RT
      field: null
      orientation: null
      form: powder
      density: null
      texture: none (powder)
    method: 'combined Rietveld (TOPAS 6): SuperHRPD J-PARC neutron TOF (3 banks, 8 h) + Diamond I11 synchrotron XRD (0.826555 A, 1 h); magnetic symmetry-mode analysis (ISODISTORT)'
    definition: refined Fe3+ moment component Mz along orthorhombic axes (a, b=sqrt3 a_hex, c) for Cmcm-based Cm'cm' (Co-containing) / hexagonal axes for P63/mm'c' (Zn); in the planar samples the in-plane
      component is My; Mz = canting toward c. Fe:Co moment ratio fixed 5:3
    status: measured
    verbatim: 'Table S2 row Fe6 (Fe3+): Mz = 0.13(5) muB  [row read from rendered page; text layer of SrCoZn/SrZn tables is scrambled]'
    transformation: null
    measurement_group: L02_NPD_XRD_SrCoZnFe16O27
    figure_only: false
    axes: null
    split: literature_fit
    split_cluster: MORCH_L02
    tier: 1
    transfer_note: null
    notes: null
    value_original: 0.13(5)
    unit_original: muB
    uncertainty_note: null
    qualitative: null
- rec_id: L02-085
  lit_id: L02
  doi: 10.1107/S1600576723002133
  name: Fe_moment_My_W7_Fe7
  estimate: null
  pending:
    name: Fe_moment_My_W7_Fe7
    value: -3.16
    unit: muB
    proposed_quantity_kind: magnetic_moment
    reason: schema Kind/unit not available
    uncertainty_std: 0.02
  ext:
    locator: Supporting information sup1.pdf, Table S2 (Crystal and magnetic structure details), row Fe7
    sample_id_in_paper: SrCoZnFe16O27
    formula: SrCoZnFe16O27
    synthesis: 'sol-gel autocombustion: Sr(NO3)2, Fe(NO3)3.9H2O, Co(NO3)2.6H2O, Zn(NO3)2.6H2O (Sigma-Aldrich ACS >=98 %), stoichiometric, citric acid (1:1 to nitrates), NH4OH neutralised, dried 373 K, gel
      fired 623 K 30 min, cooled in air, crushed, then calcined (Table 1); calcination 1523 K, 2 h (atmosphere not stated)'
    measurement:
      T:
        K: 300
        note: RT
      field: null
      orientation: null
      form: powder
      density: null
      texture: none (powder)
    method: 'combined Rietveld (TOPAS 6): SuperHRPD J-PARC neutron TOF (3 banks, 8 h) + Diamond I11 synchrotron XRD (0.826555 A, 1 h); magnetic symmetry-mode analysis (ISODISTORT)'
    definition: refined Fe3+ moment component My along orthorhombic axes (a, b=sqrt3 a_hex, c) for Cmcm-based Cm'cm' (Co-containing) / hexagonal axes for P63/mm'c' (Zn); in the planar samples the in-plane
      component is My; Mz = canting toward c. Fe:Co moment ratio fixed 5:3
    status: measured
    verbatim: 'Table S2 row Fe7 (Fe3+): My = -3.16(2) muB  [row read from rendered page; text layer of SrCoZn/SrZn tables is scrambled]'
    transformation: null
    measurement_group: L02_NPD_XRD_SrCoZnFe16O27
    figure_only: false
    axes: null
    split: literature_fit
    split_cluster: MORCH_L02
    tier: 1
    transfer_note: null
    notes: null
    value_original: -3.16(2)
    unit_original: muB
    uncertainty_note: null
    qualitative: null
- rec_id: L02-086
  lit_id: L02
  doi: 10.1107/S1600576723002133
  name: Fe_moment_Mz_W7_Fe7
  estimate: null
  pending:
    name: Fe_moment_Mz_W7_Fe7
    value: -4.0
    unit: muB
    proposed_quantity_kind: magnetic_moment
    reason: schema Kind/unit not available
    uncertainty_std: 0.4
  ext:
    locator: Supporting information sup1.pdf, Table S2 (Crystal and magnetic structure details), row Fe7
    sample_id_in_paper: SrCoZnFe16O27
    formula: SrCoZnFe16O27
    synthesis: 'sol-gel autocombustion: Sr(NO3)2, Fe(NO3)3.9H2O, Co(NO3)2.6H2O, Zn(NO3)2.6H2O (Sigma-Aldrich ACS >=98 %), stoichiometric, citric acid (1:1 to nitrates), NH4OH neutralised, dried 373 K, gel
      fired 623 K 30 min, cooled in air, crushed, then calcined (Table 1); calcination 1523 K, 2 h (atmosphere not stated)'
    measurement:
      T:
        K: 300
        note: RT
      field: null
      orientation: null
      form: powder
      density: null
      texture: none (powder)
    method: 'combined Rietveld (TOPAS 6): SuperHRPD J-PARC neutron TOF (3 banks, 8 h) + Diamond I11 synchrotron XRD (0.826555 A, 1 h); magnetic symmetry-mode analysis (ISODISTORT)'
    definition: refined Fe3+ moment component Mz along orthorhombic axes (a, b=sqrt3 a_hex, c) for Cmcm-based Cm'cm' (Co-containing) / hexagonal axes for P63/mm'c' (Zn); in the planar samples the in-plane
      component is My; Mz = canting toward c. Fe:Co moment ratio fixed 5:3
    status: measured
    verbatim: 'Table S2 row Fe7 (Fe3+): Mz = -4.0(4) muB  [row read from rendered page; text layer of SrCoZn/SrZn tables is scrambled]'
    transformation: null
    measurement_group: L02_NPD_XRD_SrCoZnFe16O27
    figure_only: false
    axes: null
    split: literature_fit
    split_cluster: MORCH_L02
    tier: 1
    transfer_note: null
    notes: null
    value_original: -4.0(4)
    unit_original: muB
    uncertainty_note: null
    qualitative: null
- rec_id: L02-087
  lit_id: L02
  doi: 10.1107/S1600576723002133
  name: Fe_moment_Mz_W1_Fe1
  estimate: null
  pending:
    name: Fe_moment_Mz_W1_Fe1
    value: -3.99
    unit: muB
    proposed_quantity_kind: magnetic_moment
    reason: schema Kind/unit not available
    uncertainty_std: 0.04
  ext:
    locator: Supporting information sup1.pdf, Table S3 (Crystal and magnetic structure details), row Fe1
    sample_id_in_paper: SrZn2Fe16O27
    formula: SrZn2Fe16O27
    synthesis: 'sol-gel autocombustion: Sr(NO3)2, Fe(NO3)3.9H2O, Co(NO3)2.6H2O, Zn(NO3)2.6H2O (Sigma-Aldrich ACS >=98 %), stoichiometric, citric acid (1:1 to nitrates), NH4OH neutralised, dried 373 K, gel
      fired 623 K 30 min, cooled in air, crushed, then calcined (Table 1); calcination 1473 K, 2 h (atmosphere not stated)'
    measurement:
      T:
        K: 300
        note: RT
      field: null
      orientation: null
      form: powder
      density: null
      texture: none (powder)
    method: 'combined Rietveld (TOPAS 6): SuperHRPD J-PARC neutron TOF (3 banks, 8 h) + Diamond I11 synchrotron XRD (0.826555 A, 1 h); magnetic symmetry-mode analysis (ISODISTORT)'
    definition: refined Fe3+ moment component Mz along orthorhombic axes (a, b=sqrt3 a_hex, c) for Cmcm-based Cm'cm' (Co-containing) / hexagonal axes for P63/mm'c' (Zn); in the planar samples the in-plane
      component is My; Mz = canting toward c. Fe:Co moment ratio fixed 5:3
    status: measured
    verbatim: 'Table S3 row Fe1 (Fe3+): Mz = -3.99(4) muB  [row read from rendered page; text layer of SrCoZn/SrZn tables is scrambled]'
    transformation: null
    measurement_group: L02_NPD_XRD_SrZn2Fe16O27
    figure_only: false
    axes: null
    split: literature_fit
    split_cluster: MORCH_L02
    tier: 1
    transfer_note: null
    notes: null
    value_original: -3.99(4)
    unit_original: muB
    uncertainty_note: null
    qualitative: null
- rec_id: L02-088
  lit_id: L02
  doi: 10.1107/S1600576723002133
  name: Fe_moment_Mz_W2_Fe2
  estimate: null
  pending:
    name: Fe_moment_Mz_W2_Fe2
    value: -4.511
    unit: muB
    proposed_quantity_kind: magnetic_moment
    reason: schema Kind/unit not available
    uncertainty_std: 0.017
  ext:
    locator: Supporting information sup1.pdf, Table S3 (Crystal and magnetic structure details), row Fe2
    sample_id_in_paper: SrZn2Fe16O27
    formula: SrZn2Fe16O27
    synthesis: 'sol-gel autocombustion: Sr(NO3)2, Fe(NO3)3.9H2O, Co(NO3)2.6H2O, Zn(NO3)2.6H2O (Sigma-Aldrich ACS >=98 %), stoichiometric, citric acid (1:1 to nitrates), NH4OH neutralised, dried 373 K, gel
      fired 623 K 30 min, cooled in air, crushed, then calcined (Table 1); calcination 1473 K, 2 h (atmosphere not stated)'
    measurement:
      T:
        K: 300
        note: RT
      field: null
      orientation: null
      form: powder
      density: null
      texture: none (powder)
    method: 'combined Rietveld (TOPAS 6): SuperHRPD J-PARC neutron TOF (3 banks, 8 h) + Diamond I11 synchrotron XRD (0.826555 A, 1 h); magnetic symmetry-mode analysis (ISODISTORT)'
    definition: refined Fe3+ moment component Mz along orthorhombic axes (a, b=sqrt3 a_hex, c) for Cmcm-based Cm'cm' (Co-containing) / hexagonal axes for P63/mm'c' (Zn); in the planar samples the in-plane
      component is My; Mz = canting toward c. Fe:Co moment ratio fixed 5:3
    status: measured
    verbatim: 'Table S3 row Fe2 (Fe3+): Mz = -4.511(17) muB  [row read from rendered page; text layer of SrCoZn/SrZn tables is scrambled]'
    transformation: null
    measurement_group: L02_NPD_XRD_SrZn2Fe16O27
    figure_only: false
    axes: null
    split: literature_fit
    split_cluster: MORCH_L02
    tier: 1
    transfer_note: null
    notes: null
    value_original: -4.511(17)
    unit_original: muB
    uncertainty_note: null
    qualitative: null
- rec_id: L02-089
  lit_id: L02
  doi: 10.1107/S1600576723002133
  name: Fe_moment_Mx_W3_Fe3
  estimate: null
  pending:
    name: Fe_moment_Mx_W3_Fe3
    value: -0.159
    unit: muB
    proposed_quantity_kind: magnetic_moment
    reason: schema Kind/unit not available
    uncertainty_std: 0.009000000000000001
  ext:
    locator: Supporting information sup1.pdf, Table S3 (Crystal and magnetic structure details), row Fe3
    sample_id_in_paper: SrZn2Fe16O27
    formula: SrZn2Fe16O27
    synthesis: 'sol-gel autocombustion: Sr(NO3)2, Fe(NO3)3.9H2O, Co(NO3)2.6H2O, Zn(NO3)2.6H2O (Sigma-Aldrich ACS >=98 %), stoichiometric, citric acid (1:1 to nitrates), NH4OH neutralised, dried 373 K, gel
      fired 623 K 30 min, cooled in air, crushed, then calcined (Table 1); calcination 1473 K, 2 h (atmosphere not stated)'
    measurement:
      T:
        K: 300
        note: RT
      field: null
      orientation: null
      form: powder
      density: null
      texture: none (powder)
    method: 'combined Rietveld (TOPAS 6): SuperHRPD J-PARC neutron TOF (3 banks, 8 h) + Diamond I11 synchrotron XRD (0.826555 A, 1 h); magnetic symmetry-mode analysis (ISODISTORT)'
    definition: refined Fe3+ moment component Mx along orthorhombic axes (a, b=sqrt3 a_hex, c) for Cmcm-based Cm'cm' (Co-containing) / hexagonal axes for P63/mm'c' (Zn); in the planar samples the in-plane
      component is My; Mz = canting toward c. Fe:Co moment ratio fixed 5:3
    status: measured
    verbatim: 'Table S3 row Fe3 (Fe3+): Mx = -0.159(9) muB  [row read from rendered page; text layer of SrCoZn/SrZn tables is scrambled]'
    transformation: null
    measurement_group: L02_NPD_XRD_SrZn2Fe16O27
    figure_only: false
    axes: null
    split: literature_fit
    split_cluster: MORCH_L02
    tier: 1
    transfer_note: null
    notes: null
    value_original: -0.159(9)
    unit_original: muB
    uncertainty_note: null
    qualitative: null
- rec_id: L02-090
  lit_id: L02
  doi: 10.1107/S1600576723002133
  name: Fe_moment_My_W3_Fe3
  estimate: null
  pending:
    name: Fe_moment_My_W3_Fe3
    value: -0.319
    unit: muB
    proposed_quantity_kind: magnetic_moment
    reason: schema Kind/unit not available
    uncertainty_std: 0.018000000000000002
  ext:
    locator: Supporting information sup1.pdf, Table S3 (Crystal and magnetic structure details), row Fe3
    sample_id_in_paper: SrZn2Fe16O27
    formula: SrZn2Fe16O27
    synthesis: 'sol-gel autocombustion: Sr(NO3)2, Fe(NO3)3.9H2O, Co(NO3)2.6H2O, Zn(NO3)2.6H2O (Sigma-Aldrich ACS >=98 %), stoichiometric, citric acid (1:1 to nitrates), NH4OH neutralised, dried 373 K, gel
      fired 623 K 30 min, cooled in air, crushed, then calcined (Table 1); calcination 1473 K, 2 h (atmosphere not stated)'
    measurement:
      T:
        K: 300
        note: RT
      field: null
      orientation: null
      form: powder
      density: null
      texture: none (powder)
    method: 'combined Rietveld (TOPAS 6): SuperHRPD J-PARC neutron TOF (3 banks, 8 h) + Diamond I11 synchrotron XRD (0.826555 A, 1 h); magnetic symmetry-mode analysis (ISODISTORT)'
    definition: refined Fe3+ moment component My along orthorhombic axes (a, b=sqrt3 a_hex, c) for Cmcm-based Cm'cm' (Co-containing) / hexagonal axes for P63/mm'c' (Zn); in the planar samples the in-plane
      component is My; Mz = canting toward c. Fe:Co moment ratio fixed 5:3
    status: measured
    verbatim: 'Table S3 row Fe3 (Fe3+): My = -0.319(18) muB  [row read from rendered page; text layer of SrCoZn/SrZn tables is scrambled]'
    transformation: null
    measurement_group: L02_NPD_XRD_SrZn2Fe16O27
    figure_only: false
    axes: null
    split: literature_fit
    split_cluster: MORCH_L02
    tier: 1
    transfer_note: null
    notes: null
    value_original: -0.319(18)
    unit_original: muB
    uncertainty_note: null
    qualitative: null
- rec_id: L02-091
  lit_id: L02
  doi: 10.1107/S1600576723002133
  name: Fe_moment_Mz_W3_Fe3
  estimate: null
  pending:
    name: Fe_moment_Mz_W3_Fe3
    value: 2.991
    unit: muB
    proposed_quantity_kind: magnetic_moment
    reason: schema Kind/unit not available
    uncertainty_std: 0.017
  ext:
    locator: Supporting information sup1.pdf, Table S3 (Crystal and magnetic structure details), row Fe3
    sample_id_in_paper: SrZn2Fe16O27
    formula: SrZn2Fe16O27
    synthesis: 'sol-gel autocombustion: Sr(NO3)2, Fe(NO3)3.9H2O, Co(NO3)2.6H2O, Zn(NO3)2.6H2O (Sigma-Aldrich ACS >=98 %), stoichiometric, citric acid (1:1 to nitrates), NH4OH neutralised, dried 373 K, gel
      fired 623 K 30 min, cooled in air, crushed, then calcined (Table 1); calcination 1473 K, 2 h (atmosphere not stated)'
    measurement:
      T:
        K: 300
        note: RT
      field: null
      orientation: null
      form: powder
      density: null
      texture: none (powder)
    method: 'combined Rietveld (TOPAS 6): SuperHRPD J-PARC neutron TOF (3 banks, 8 h) + Diamond I11 synchrotron XRD (0.826555 A, 1 h); magnetic symmetry-mode analysis (ISODISTORT)'
    definition: refined Fe3+ moment component Mz along orthorhombic axes (a, b=sqrt3 a_hex, c) for Cmcm-based Cm'cm' (Co-containing) / hexagonal axes for P63/mm'c' (Zn); in the planar samples the in-plane
      component is My; Mz = canting toward c. Fe:Co moment ratio fixed 5:3
    status: measured
    verbatim: 'Table S3 row Fe3 (Fe3+): Mz = 2.991(17) muB  [row read from rendered page; text layer of SrCoZn/SrZn tables is scrambled]'
    transformation: null
    measurement_group: L02_NPD_XRD_SrZn2Fe16O27
    figure_only: false
    axes: null
    split: literature_fit
    split_cluster: MORCH_L02
    tier: 1
    transfer_note: null
    notes: null
    value_original: 2.991(17)
    unit_original: muB
    uncertainty_note: null
    qualitative: null
- rec_id: L02-092
  lit_id: L02
  doi: 10.1107/S1600576723002133
  name: Fe_moment_Mz_W4_Fe4
  estimate: null
  pending:
    name: Fe_moment_Mz_W4_Fe4
    value: -3.554
    unit: muB
    proposed_quantity_kind: magnetic_moment
    reason: schema Kind/unit not available
    uncertainty_std: 0.013000000000000001
  ext:
    locator: Supporting information sup1.pdf, Table S3 (Crystal and magnetic structure details), row Fe4
    sample_id_in_paper: SrZn2Fe16O27
    formula: SrZn2Fe16O27
    synthesis: 'sol-gel autocombustion: Sr(NO3)2, Fe(NO3)3.9H2O, Co(NO3)2.6H2O, Zn(NO3)2.6H2O (Sigma-Aldrich ACS >=98 %), stoichiometric, citric acid (1:1 to nitrates), NH4OH neutralised, dried 373 K, gel
      fired 623 K 30 min, cooled in air, crushed, then calcined (Table 1); calcination 1473 K, 2 h (atmosphere not stated)'
    measurement:
      T:
        K: 300
        note: RT
      field: null
      orientation: null
      form: powder
      density: null
      texture: none (powder)
    method: 'combined Rietveld (TOPAS 6): SuperHRPD J-PARC neutron TOF (3 banks, 8 h) + Diamond I11 synchrotron XRD (0.826555 A, 1 h); magnetic symmetry-mode analysis (ISODISTORT)'
    definition: refined Fe3+ moment component Mz along orthorhombic axes (a, b=sqrt3 a_hex, c) for Cmcm-based Cm'cm' (Co-containing) / hexagonal axes for P63/mm'c' (Zn); in the planar samples the in-plane
      component is My; Mz = canting toward c. Fe:Co moment ratio fixed 5:3
    status: measured
    verbatim: 'Table S3 row Fe4 (Fe3+): Mz = -3.554(13) muB  [row read from rendered page; text layer of SrCoZn/SrZn tables is scrambled]'
    transformation: null
    measurement_group: L02_NPD_XRD_SrZn2Fe16O27
    figure_only: false
    axes: null
    split: literature_fit
    split_cluster: MORCH_L02
    tier: 1
    transfer_note: null
    notes: 'SIGN CONFLICT: the same SI .mcif gives Fe4 the same sign as 6g/12k/2d (up-sublattice; magnitude 0.1089*32.829=3.575 muB) whereas Table S3 prints -3.554; sign here as printed'
    value_original: -3.554(13)
    unit_original: muB
    uncertainty_note: null
    qualitative: null
- rec_id: L02-093
  lit_id: L02
  doi: 10.1107/S1600576723002133
  name: Fe_moment_Mx_W5_Fe5
  estimate: null
  pending:
    name: Fe_moment_Mx_W5_Fe5
    value: 0.162
    unit: muB
    proposed_quantity_kind: magnetic_moment
    reason: schema Kind/unit not available
    uncertainty_std: 0.007
  ext:
    locator: Supporting information sup1.pdf, Table S3 (Crystal and magnetic structure details), row Fe5
    sample_id_in_paper: SrZn2Fe16O27
    formula: SrZn2Fe16O27
    synthesis: 'sol-gel autocombustion: Sr(NO3)2, Fe(NO3)3.9H2O, Co(NO3)2.6H2O, Zn(NO3)2.6H2O (Sigma-Aldrich ACS >=98 %), stoichiometric, citric acid (1:1 to nitrates), NH4OH neutralised, dried 373 K, gel
      fired 623 K 30 min, cooled in air, crushed, then calcined (Table 1); calcination 1473 K, 2 h (atmosphere not stated)'
    measurement:
      T:
        K: 300
        note: RT
      field: null
      orientation: null
      form: powder
      density: null
      texture: none (powder)
    method: 'combined Rietveld (TOPAS 6): SuperHRPD J-PARC neutron TOF (3 banks, 8 h) + Diamond I11 synchrotron XRD (0.826555 A, 1 h); magnetic symmetry-mode analysis (ISODISTORT)'
    definition: refined Fe3+ moment component Mx along orthorhombic axes (a, b=sqrt3 a_hex, c) for Cmcm-based Cm'cm' (Co-containing) / hexagonal axes for P63/mm'c' (Zn); in the planar samples the in-plane
      component is My; Mz = canting toward c. Fe:Co moment ratio fixed 5:3
    status: measured
    verbatim: 'Table S3 row Fe5 (Fe3+): Mx = 0.162(7) muB  [row read from rendered page; text layer of SrCoZn/SrZn tables is scrambled]'
    transformation: null
    measurement_group: L02_NPD_XRD_SrZn2Fe16O27
    figure_only: false
    axes: null
    split: literature_fit
    split_cluster: MORCH_L02
    tier: 1
    transfer_note: null
    notes: null
    value_original: 0.162(7)
    unit_original: muB
    uncertainty_note: null
    qualitative: null
- rec_id: L02-094
  lit_id: L02
  doi: 10.1107/S1600576723002133
  name: Fe_moment_My_W5_Fe5
  estimate: null
  pending:
    name: Fe_moment_My_W5_Fe5
    value: 0.324
    unit: muB
    proposed_quantity_kind: magnetic_moment
    reason: schema Kind/unit not available
    uncertainty_std: 0.013000000000000001
  ext:
    locator: Supporting information sup1.pdf, Table S3 (Crystal and magnetic structure details), row Fe5
    sample_id_in_paper: SrZn2Fe16O27
    formula: SrZn2Fe16O27
    synthesis: 'sol-gel autocombustion: Sr(NO3)2, Fe(NO3)3.9H2O, Co(NO3)2.6H2O, Zn(NO3)2.6H2O (Sigma-Aldrich ACS >=98 %), stoichiometric, citric acid (1:1 to nitrates), NH4OH neutralised, dried 373 K, gel
      fired 623 K 30 min, cooled in air, crushed, then calcined (Table 1); calcination 1473 K, 2 h (atmosphere not stated)'
    measurement:
      T:
        K: 300
        note: RT
      field: null
      orientation: null
      form: powder
      density: null
      texture: none (powder)
    method: 'combined Rietveld (TOPAS 6): SuperHRPD J-PARC neutron TOF (3 banks, 8 h) + Diamond I11 synchrotron XRD (0.826555 A, 1 h); magnetic symmetry-mode analysis (ISODISTORT)'
    definition: refined Fe3+ moment component My along orthorhombic axes (a, b=sqrt3 a_hex, c) for Cmcm-based Cm'cm' (Co-containing) / hexagonal axes for P63/mm'c' (Zn); in the planar samples the in-plane
      component is My; Mz = canting toward c. Fe:Co moment ratio fixed 5:3
    status: measured
    verbatim: 'Table S3 row Fe5 (Fe3+): My = 0.324(13) muB  [row read from rendered page; text layer of SrCoZn/SrZn tables is scrambled]'
    transformation: null
    measurement_group: L02_NPD_XRD_SrZn2Fe16O27
    figure_only: false
    axes: null
    split: literature_fit
    split_cluster: MORCH_L02
    tier: 1
    transfer_note: null
    notes: null
    value_original: 0.324(13)
    unit_original: muB
    uncertainty_note: null
    qualitative: null
- rec_id: L02-095
  lit_id: L02
  doi: 10.1107/S1600576723002133
  name: Fe_moment_Mz_W5_Fe5
  estimate: null
  pending:
    name: Fe_moment_Mz_W5_Fe5
    value: 3.091
    unit: muB
    proposed_quantity_kind: magnetic_moment
    reason: schema Kind/unit not available
    uncertainty_std: 0.005
  ext:
    locator: Supporting information sup1.pdf, Table S3 (Crystal and magnetic structure details), row Fe5
    sample_id_in_paper: SrZn2Fe16O27
    formula: SrZn2Fe16O27
    synthesis: 'sol-gel autocombustion: Sr(NO3)2, Fe(NO3)3.9H2O, Co(NO3)2.6H2O, Zn(NO3)2.6H2O (Sigma-Aldrich ACS >=98 %), stoichiometric, citric acid (1:1 to nitrates), NH4OH neutralised, dried 373 K, gel
      fired 623 K 30 min, cooled in air, crushed, then calcined (Table 1); calcination 1473 K, 2 h (atmosphere not stated)'
    measurement:
      T:
        K: 300
        note: RT
      field: null
      orientation: null
      form: powder
      density: null
      texture: none (powder)
    method: 'combined Rietveld (TOPAS 6): SuperHRPD J-PARC neutron TOF (3 banks, 8 h) + Diamond I11 synchrotron XRD (0.826555 A, 1 h); magnetic symmetry-mode analysis (ISODISTORT)'
    definition: refined Fe3+ moment component Mz along orthorhombic axes (a, b=sqrt3 a_hex, c) for Cmcm-based Cm'cm' (Co-containing) / hexagonal axes for P63/mm'c' (Zn); in the planar samples the in-plane
      component is My; Mz = canting toward c. Fe:Co moment ratio fixed 5:3
    status: measured
    verbatim: 'Table S3 row Fe5 (Fe3+): Mz = 3.091(5) muB  [row read from rendered page; text layer of SrCoZn/SrZn tables is scrambled]'
    transformation: null
    measurement_group: L02_NPD_XRD_SrZn2Fe16O27
    figure_only: false
    axes: null
    split: literature_fit
    split_cluster: MORCH_L02
    tier: 1
    transfer_note: null
    notes: null
    value_original: 3.091(5)
    unit_original: muB
    uncertainty_note: null
    qualitative: null
- rec_id: L02-096
  lit_id: L02
  doi: 10.1107/S1600576723002133
  name: Fe_moment_Mz_W6_Fe6
  estimate: null
  pending:
    name: Fe_moment_Mz_W6_Fe6
    value: -4.353
    unit: muB
    proposed_quantity_kind: magnetic_moment
    reason: schema Kind/unit not available
    uncertainty_std: 0.015
  ext:
    locator: Supporting information sup1.pdf, Table S3 (Crystal and magnetic structure details), row Fe6
    sample_id_in_paper: SrZn2Fe16O27
    formula: SrZn2Fe16O27
    synthesis: 'sol-gel autocombustion: Sr(NO3)2, Fe(NO3)3.9H2O, Co(NO3)2.6H2O, Zn(NO3)2.6H2O (Sigma-Aldrich ACS >=98 %), stoichiometric, citric acid (1:1 to nitrates), NH4OH neutralised, dried 373 K, gel
      fired 623 K 30 min, cooled in air, crushed, then calcined (Table 1); calcination 1473 K, 2 h (atmosphere not stated)'
    measurement:
      T:
        K: 300
        note: RT
      field: null
      orientation: null
      form: powder
      density: null
      texture: none (powder)
    method: 'combined Rietveld (TOPAS 6): SuperHRPD J-PARC neutron TOF (3 banks, 8 h) + Diamond I11 synchrotron XRD (0.826555 A, 1 h); magnetic symmetry-mode analysis (ISODISTORT)'
    definition: refined Fe3+ moment component Mz along orthorhombic axes (a, b=sqrt3 a_hex, c) for Cmcm-based Cm'cm' (Co-containing) / hexagonal axes for P63/mm'c' (Zn); in the planar samples the in-plane
      component is My; Mz = canting toward c. Fe:Co moment ratio fixed 5:3
    status: measured
    verbatim: 'Table S3 row Fe6 (Fe3+): Mz = -4.353(15) muB  [row read from rendered page; text layer of SrCoZn/SrZn tables is scrambled]'
    transformation: null
    measurement_group: L02_NPD_XRD_SrZn2Fe16O27
    figure_only: false
    axes: null
    split: literature_fit
    split_cluster: MORCH_L02
    tier: 1
    transfer_note: null
    notes: null
    value_original: -4.353(15)
    unit_original: muB
    uncertainty_note: null
    qualitative: null
- rec_id: L02-097
  lit_id: L02
  doi: 10.1107/S1600576723002133
  name: Fe_moment_Mz_W7_Fe7
  estimate: null
  pending:
    name: Fe_moment_Mz_W7_Fe7
    value: 3.786
    unit: muB
    proposed_quantity_kind: magnetic_moment
    reason: schema Kind/unit not available
    uncertainty_std: 0.014
  ext:
    locator: Supporting information sup1.pdf, Table S3 (Crystal and magnetic structure details), row Fe7
    sample_id_in_paper: SrZn2Fe16O27
    formula: SrZn2Fe16O27
    synthesis: 'sol-gel autocombustion: Sr(NO3)2, Fe(NO3)3.9H2O, Co(NO3)2.6H2O, Zn(NO3)2.6H2O (Sigma-Aldrich ACS >=98 %), stoichiometric, citric acid (1:1 to nitrates), NH4OH neutralised, dried 373 K, gel
      fired 623 K 30 min, cooled in air, crushed, then calcined (Table 1); calcination 1473 K, 2 h (atmosphere not stated)'
    measurement:
      T:
        K: 300
        note: RT
      field: null
      orientation: null
      form: powder
      density: null
      texture: none (powder)
    method: 'combined Rietveld (TOPAS 6): SuperHRPD J-PARC neutron TOF (3 banks, 8 h) + Diamond I11 synchrotron XRD (0.826555 A, 1 h); magnetic symmetry-mode analysis (ISODISTORT)'
    definition: refined Fe3+ moment component Mz along orthorhombic axes (a, b=sqrt3 a_hex, c) for Cmcm-based Cm'cm' (Co-containing) / hexagonal axes for P63/mm'c' (Zn); in the planar samples the in-plane
      component is My; Mz = canting toward c. Fe:Co moment ratio fixed 5:3
    status: measured
    verbatim: 'Table S3 row Fe7 (Fe3+): Mz = 3.786(14) muB  [row read from rendered page; text layer of SrCoZn/SrZn tables is scrambled]'
    transformation: null
    measurement_group: L02_NPD_XRD_SrZn2Fe16O27
    figure_only: false
    axes: null
    split: literature_fit
    split_cluster: MORCH_L02
    tier: 1
    transfer_note: null
    notes: null
    value_original: 3.786(14)
    unit_original: muB
    uncertainty_note: null
    qualitative: null
- rec_id: L02-098
  lit_id: L02
  doi: 10.1107/S1600576723002133
  name: site_occupancy_Co_W3_weighted_derived
  estimate:
    name: site_occupancy_Co_W3_weighted_derived
    value: 0.477
    unit: '1'
    quantity_kind: fraction
    source_role: literature_fit
    provenance:
      source_id: L02
      locator: derived from CIF rows Co3_1 + Co3_2
      note: no source uncertainty propagated
      status: derived_by_us
    uncertainty:
      kind: unknown
    identifiable: true
  pending: null
  ext:
    locator: derived from CIF rows Co3_1 + Co3_2
    sample_id_in_paper: SrCo2Fe16O27
    formula: SrCo2Fe16O27
    synthesis: 'sol-gel autocombustion: Sr(NO3)2, Fe(NO3)3.9H2O, Co(NO3)2.6H2O, Zn(NO3)2.6H2O (Sigma-Aldrich ACS >=98 %), stoichiometric, citric acid (1:1 to nitrates), NH4OH neutralised, dried 373 K, gel
      fired 623 K 30 min, cooled in air, crushed, then calcined (Table 1); calcination 1473 K, 2 h (atmosphere not stated)'
    measurement:
      T: null
      field: null
      orientation: null
      form: powder
      density: null
      texture: none (powder)
    method: 'combined Rietveld (TOPAS 6): SuperHRPD J-PARC neutron TOF (3 banks, 8 h) + Diamond I11 synchrotron XRD (0.826555 A, 1 h); magnetic symmetry-mode analysis (ISODISTORT)'
    definition: Co fraction of unified site W3 = (8*occ_8d + 4*occ_4b)/12 for 6g; (16*occ_16h + 8*occ_8f)/24 for 12k (Cmcm splitting of P63/mmc sites)
    status: derived_by_us
    verbatim: Co3_1 Co+2   8 0.25 0.25 0 0.654(6) 0.351(8) | Co3_2 Co+2   4 0 0.5 0 0.123(12) 0.351(8)
    transformation: multiplicity-weighted mean over the Cmcm sub-sites; uncertainty not propagated
    measurement_group: L02_NPD_XRD_SrCo2Fe16O27
    figure_only: false
    axes: null
    split: literature_fit
    split_cluster: MORCH_L02
    tier: 1
    transfer_note: null
    notes: no source uncertainty propagated
    value_original: null
    unit_original: '1'
    uncertainty_note: null
    qualitative: null
- rec_id: L02-099
  lit_id: L02
  doi: 10.1107/S1600576723002133
  name: site_occupancy_Co_W5_weighted_derived
  estimate:
    name: site_occupancy_Co_W5_weighted_derived
    value: 0.0077
    unit: '1'
    quantity_kind: fraction
    source_role: literature_fit
    provenance:
      source_id: L02
      locator: derived from CIF rows Co5_1 + Co5_2
      note: no source uncertainty propagated
      status: derived_by_us
    uncertainty:
      kind: unknown
    identifiable: true
  pending: null
  ext:
    locator: derived from CIF rows Co5_1 + Co5_2
    sample_id_in_paper: SrCo2Fe16O27
    formula: SrCo2Fe16O27
    synthesis: 'sol-gel autocombustion: Sr(NO3)2, Fe(NO3)3.9H2O, Co(NO3)2.6H2O, Zn(NO3)2.6H2O (Sigma-Aldrich ACS >=98 %), stoichiometric, citric acid (1:1 to nitrates), NH4OH neutralised, dried 373 K, gel
      fired 623 K 30 min, cooled in air, crushed, then calcined (Table 1); calcination 1473 K, 2 h (atmosphere not stated)'
    measurement:
      T: null
      field: null
      orientation: null
      form: powder
      density: null
      texture: none (powder)
    method: 'combined Rietveld (TOPAS 6): SuperHRPD J-PARC neutron TOF (3 banks, 8 h) + Diamond I11 synchrotron XRD (0.826555 A, 1 h); magnetic symmetry-mode analysis (ISODISTORT)'
    definition: Co fraction of unified site W5 = (8*occ_8d + 4*occ_4b)/12 for 6g; (16*occ_16h + 8*occ_8f)/24 for 12k (Cmcm splitting of P63/mmc sites)
    status: derived_by_us
    verbatim: Co5_1 Co+2  16 0.7477(2) 0.41986(15) 0.15109(4) 0.000(5) 0.213(5) | Co5_2 Co+2   8 0 0.1664(2) 0.15108(7) 0.023(11) 0.213(5)
    transformation: multiplicity-weighted mean over the Cmcm sub-sites; uncertainty not propagated
    measurement_group: L02_NPD_XRD_SrCo2Fe16O27
    figure_only: false
    axes: null
    split: literature_fit
    split_cluster: MORCH_L02
    tier: 1
    transfer_note: null
    notes: no source uncertainty propagated
    value_original: null
    unit_original: '1'
    uncertainty_note: null
    qualitative: null
- rec_id: L02-100
  lit_id: L02
  doi: 10.1107/S1600576723002133
  name: site_occupancy_Co_W3_weighted_derived
  estimate:
    name: site_occupancy_Co_W3_weighted_derived
    value: 0.28
    unit: '1'
    quantity_kind: fraction
    source_role: literature_fit
    provenance:
      source_id: L02
      locator: derived from CIF rows Co3_1 + Co3_2
      note: no source uncertainty propagated
      status: derived_by_us
    uncertainty:
      kind: unknown
    identifiable: true
  pending: null
  ext:
    locator: derived from CIF rows Co3_1 + Co3_2
    sample_id_in_paper: SrCoZnFe16O27
    formula: SrCoZnFe16O27
    synthesis: 'sol-gel autocombustion: Sr(NO3)2, Fe(NO3)3.9H2O, Co(NO3)2.6H2O, Zn(NO3)2.6H2O (Sigma-Aldrich ACS >=98 %), stoichiometric, citric acid (1:1 to nitrates), NH4OH neutralised, dried 373 K, gel
      fired 623 K 30 min, cooled in air, crushed, then calcined (Table 1); calcination 1523 K, 2 h (atmosphere not stated)'
    measurement:
      T: null
      field: null
      orientation: null
      form: powder
      density: null
      texture: none (powder)
    method: 'combined Rietveld (TOPAS 6): SuperHRPD J-PARC neutron TOF (3 banks, 8 h) + Diamond I11 synchrotron XRD (0.826555 A, 1 h); magnetic symmetry-mode analysis (ISODISTORT)'
    definition: Co fraction of unified site W3 = (8*occ_8d + 4*occ_4b)/12 for 6g; (16*occ_16h + 8*occ_8f)/24 for 12k (Cmcm splitting of P63/mmc sites)
    status: derived_by_us
    verbatim: Co3_1 Co+2   8 0.25 0.25 0 0.19(3) 0.444(8) | Co3_2 Co+2   4 0 0.5 0 0.46(7) 0.444(8)
    transformation: multiplicity-weighted mean over the Cmcm sub-sites; uncertainty not propagated
    measurement_group: L02_NPD_XRD_SrCoZnFe16O27
    figure_only: false
    axes: null
    split: literature_fit
    split_cluster: MORCH_L02
    tier: 1
    transfer_note: null
    notes: no source uncertainty propagated
    value_original: null
    unit_original: '1'
    uncertainty_note: null
    qualitative: null
- rec_id: L02-101
  lit_id: L02
  doi: 10.1107/S1600576723002133
  name: site_occupancy_Zn_W3_weighted_derived
  estimate:
    name: site_occupancy_Zn_W3_weighted_derived
    value: 0.0
    unit: '1'
    quantity_kind: fraction
    source_role: literature_fit
    provenance:
      source_id: L02
      locator: derived from CIF rows Zn3_1 + Zn3_2
      note: no source uncertainty propagated
      status: derived_by_us
    uncertainty:
      kind: unknown
    identifiable: true
  pending: null
  ext:
    locator: derived from CIF rows Zn3_1 + Zn3_2
    sample_id_in_paper: SrCoZnFe16O27
    formula: SrCoZnFe16O27
    synthesis: 'sol-gel autocombustion: Sr(NO3)2, Fe(NO3)3.9H2O, Co(NO3)2.6H2O, Zn(NO3)2.6H2O (Sigma-Aldrich ACS >=98 %), stoichiometric, citric acid (1:1 to nitrates), NH4OH neutralised, dried 373 K, gel
      fired 623 K 30 min, cooled in air, crushed, then calcined (Table 1); calcination 1523 K, 2 h (atmosphere not stated)'
    measurement:
      T: null
      field: null
      orientation: null
      form: powder
      density: null
      texture: none (powder)
    method: 'combined Rietveld (TOPAS 6): SuperHRPD J-PARC neutron TOF (3 banks, 8 h) + Diamond I11 synchrotron XRD (0.826555 A, 1 h); magnetic symmetry-mode analysis (ISODISTORT)'
    definition: Zn fraction of unified site W3 = (8*occ_8d + 4*occ_4b)/12 for 6g; (16*occ_16h + 8*occ_8f)/24 for 12k (Cmcm splitting of P63/mmc sites)
    status: derived_by_us
    verbatim: Zn3_1 Zn+2   8 0.25 0.25 0 0.00(4) 0.444(8) | Zn3_2 Zn+2   4 0 0.5 0 0.00(8) 0.444(8)
    transformation: multiplicity-weighted mean over the Cmcm sub-sites; uncertainty not propagated
    measurement_group: L02_NPD_XRD_SrCoZnFe16O27
    figure_only: false
    axes: null
    split: literature_fit
    split_cluster: MORCH_L02
    tier: 1
    transfer_note: null
    notes: no source uncertainty propagated
    value_original: null
    unit_original: '1'
    uncertainty_note: null
    qualitative: null
- rec_id: L02-102
  lit_id: L02
  doi: 10.1107/S1600576723002133
  name: site_occupancy_Co_W5_weighted_derived
  estimate:
    name: site_occupancy_Co_W5_weighted_derived
    value: 0.0
    unit: '1'
    quantity_kind: fraction
    source_role: literature_fit
    provenance:
      source_id: L02
      locator: derived from CIF rows Co5_1 + Co5_2
      note: no source uncertainty propagated
      status: derived_by_us
    uncertainty:
      kind: unknown
    identifiable: true
  pending: null
  ext:
    locator: derived from CIF rows Co5_1 + Co5_2
    sample_id_in_paper: SrCoZnFe16O27
    formula: SrCoZnFe16O27
    synthesis: 'sol-gel autocombustion: Sr(NO3)2, Fe(NO3)3.9H2O, Co(NO3)2.6H2O, Zn(NO3)2.6H2O (Sigma-Aldrich ACS >=98 %), stoichiometric, citric acid (1:1 to nitrates), NH4OH neutralised, dried 373 K, gel
      fired 623 K 30 min, cooled in air, crushed, then calcined (Table 1); calcination 1523 K, 2 h (atmosphere not stated)'
    measurement:
      T: null
      field: null
      orientation: null
      form: powder
      density: null
      texture: none (powder)
    method: 'combined Rietveld (TOPAS 6): SuperHRPD J-PARC neutron TOF (3 banks, 8 h) + Diamond I11 synchrotron XRD (0.826555 A, 1 h); magnetic symmetry-mode analysis (ISODISTORT)'
    definition: Co fraction of unified site W5 = (8*occ_8d + 4*occ_4b)/12 for 6g; (16*occ_16h + 8*occ_8f)/24 for 12k (Cmcm splitting of P63/mmc sites)
    status: derived_by_us
    verbatim: Co5_1 Co+2  16 0.7477(3) 0.4196(2) 0.15083(3) 0 0.214(5) | Co5_2 Co+2   8 0 0.1654(3) 0.15194(6) 0 0.214(5)
