Repository: 6Nightmare9/Hexaferrite

# HexW — модель W-гексаферритов

Приватный рабочий репозиторий: код, литература, исходные измерения, сохранённые расчёты и инструкции. Снимок от 27 октября 2026 года.

**Исследовательская версия 0.2.0. Независимая точность ФМР ≤10% пока не подтверждена.** Теория и результаты обработки измерений сохранены раздельно; эксперимент не переобучает модель автоматически.

## Запуск на другом компьютере

1. Владелец предоставляет коллеге доступ: **Settings → Collaborators → Add people**. Коллега принимает приглашение под своим аккаунтом GitHub.
2.

File: literature_holdout/_original_mixed/records.yaml (part 15 of 25)
meta:
    quantity_kind: fraction
    source_role: literature_fit
    provenance:
      source_id: L02
      locator: CIF SrCoZnFe16O27.cif (supplementary in5078sup2.zip) and SI Table S2, row Co5_1 (12k oct(R-S) = unified W5)
      note: null
      status: verified
    uncertainty:
      kind: unknown
    identifiable: true
  pending: null
  ext:
    locator: CIF SrCoZnFe16O27.cif (supplementary in5078sup2.zip) and SI Table S2, row Co5_1 (12k oct(R-S) = unified W5)
    sample_id_in_paper: SrCoZnFe16O27
    formula: SrCoZnFe16O27
    synthesis: 'sol-gel autocombustion: Sr(NO3)2, Fe(NO3)3.9H2O, Co(NO3)2.6H2O, Zn(NO3)2.6H2O (Sigma-Aldrich ACS >=98 %), stoichiometric, citric acid (1:1 to nitrates), NH4OH neutralised, dried 373 K, gel
      fired 623 K 30 min, cooled in air, crushed, then calcined (Table 1); calcination 1523 K, 2 h (atmosphere not stated)'
    measurement:
      T:
        K: 300
      field: null
      orientation: null
      form: powder
      density: null
      texture: none (powder)
    method: 'combined Rietveld (TOPAS 6): SuperHRPD J-PARC neutron TOF (3 banks, 8 h) + Diamond I11 synchrotron XRD (0.826555 A, 1 h); magnetic symmetry-mode analysis (ISODISTORT)'
    definition: occupancy of Co at crystallographic (sub)site Co5_1 (fraction of that sub-site); partially occupied CIF, NOT a DFT configuration; Co2+/Zn2+ refined on all sites with Fe3+ as remainder
    status: measured
    verbatim: Co5_1 Co+2  16 0.7477(3) 0.4196(2) 0.15083(3) 0 0.214(5)
    transformation: null
    measurement_group: L02_NPD_XRD_SrCoZnFe16O27
    figure_only: false
    axes: null
    split: literature_fit
    split_cluster: MORCH_L02
    tier: 1
    transfer_note: null
    notes: null
    value_original: '0'
    unit_original: '1'
    uncertainty_note: null
    qualitative: null
- rec_id: L02-124
  lit_id: L02
  doi: 10.1107/S1600576723002133
  name: site_occupancy_Co5_2
  estimate:
    name: site_occupancy_Co5_2
    value: 0.0
    unit: '1'
    quantity_kind: fraction
    source_role: literature_fit
    provenance:
      source_id: L02
      locator: CIF SrCoZnFe16O27.cif (supplementary in5078sup2.zip) and SI Table S2, row Co5_2 (12k oct(R-S) = unified W5)
      note: null
      status: verified
    uncertainty:
      kind: unknown
    identifiable: true
  pending: null
  ext:
    locator: CIF SrCoZnFe16O27.cif (supplementary in5078sup2.zip) and SI Table S2, row Co5_2 (12k oct(R-S) = unified W5)
    sample_id_in_paper: SrCoZnFe16O27
    formula: SrCoZnFe16O27
    synthesis: 'sol-gel autocombustion: Sr(NO3)2, Fe(NO3)3.9H2O, Co(NO3)2.6H2O, Zn(NO3)2.6H2O (Sigma-Aldrich ACS >=98 %), stoichiometric, citric acid (1:1 to nitrates), NH4OH neutralised, dried 373 K, gel
      fired 623 K 30 min, cooled in air, crushed, then calcined (Table 1); calcination 1523 K, 2 h (atmosphere not stated)'
    measurement:
      T:
        K: 300
      field: null
      orientation: null
      form: powder
      density: null
      texture: none (powder)
    method: 'combined Rietveld (TOPAS 6): SuperHRPD J-PARC neutron TOF (3 banks, 8 h) + Diamond I11 synchrotron XRD (0.826555 A, 1 h); magnetic symmetry-mode analysis (ISODISTORT)'
    definition: occupancy of Co at crystallographic (sub)site Co5_2 (fraction of that sub-site); partially occupied CIF, NOT a DFT configuration; Co2+/Zn2+ refined on all sites with Fe3+ as remainder
    status: measured
    verbatim: Co5_2 Co+2   8 0 0.1654(3) 0.15194(6) 0 0.214(5)
    transformation: null
    measurement_group: L02_NPD_XRD_SrCoZnFe16O27
    figure_only: false
    axes: null
    split: literature_fit
    split_cluster: MORCH_L02
    tier: 1
    transfer_note: null
    notes: null
    value_original: '0'
    unit_original: '1'
    uncertainty_note: null
    qualitative: null
- rec_id: L02-125
  lit_id: L02
  doi: 10.1107/S1600576723002133
  name: site_occupancy_Zn5_1
  estimate:
    name: site_occupancy_Zn5_1
    value: 0.0
    unit: '1'
    quantity_kind: fraction
    source_role: literature_fit
    provenance:
      source_id: L02
      locator: CIF SrCoZnFe16O27.cif (supplementary in5078sup2.zip) and SI Table S2, row Zn5_1 (12k oct(R-S) = unified W5)
      note: null
      status: verified
    uncertainty:
      kind: std
      std: 0.009000000000000001
    identifiable: true
  pending: null
  ext:
    locator: CIF SrCoZnFe16O27.cif (supplementary in5078sup2.zip) and SI Table S2, row Zn5_1 (12k oct(R-S) = unified W5)
    sample_id_in_paper: SrCoZnFe16O27
    formula: SrCoZnFe16O27
    synthesis: 'sol-gel autocombustion: Sr(NO3)2, Fe(NO3)3.9H2O, Co(NO3)2.6H2O, Zn(NO3)2.6H2O (Sigma-Aldrich ACS >=98 %), stoichiometric, citric acid (1:1 to nitrates), NH4OH neutralised, dried 373 K, gel
      fired 623 K 30 min, cooled in air, crushed, then calcined (Table 1); calcination 1523 K, 2 h (atmosphere not stated)'
    measurement:
      T:
        K: 300
      field: null
      orientation: null
      form: powder
      density: null
      texture: none (powder)
    method: 'combined Rietveld (TOPAS 6): SuperHRPD J-PARC neutron TOF (3 banks, 8 h) + Diamond I11 synchrotron XRD (0.826555 A, 1 h); magnetic symmetry-mode analysis (ISODISTORT)'
    definition: occupancy of Zn at crystallographic (sub)site Zn5_1 (fraction of that sub-site); partially occupied CIF, NOT a DFT configuration; Co2+/Zn2+ refined on all sites with Fe3+ as remainder
    status: measured
    verbatim: Zn5_1 Zn+2  16 0.7477(3) 0.4196(2) 0.15083(3) 0.000(9) 0.214(5)
    transformation: null
    measurement_group: L02_NPD_XRD_SrCoZnFe16O27
    figure_only: false
    axes: null
    split: literature_fit
    split_cluster: MORCH_L02
    tier: 1
    transfer_note: null
    notes: null
    value_original: 0.000(9)
    unit_original: '1'
    uncertainty_note: null
    qualitative: null
- rec_id: L02-126
  lit_id: L02
  doi: 10.1107/S1600576723002133
  name: site_occupancy_Zn5_2
  estimate:
    name: site_occupancy_Zn5_2
    value: 0.0
    unit: '1'
    quantity_kind: fraction
    source_role: literature_fit
    provenance:
      source_id: L02
      locator: CIF SrCoZnFe16O27.cif (supplementary in5078sup2.zip) and SI Table S2, row Zn5_2 (12k oct(R-S) = unified W5)
      note: null
      status: verified
    uncertainty:
      kind: std
      std: 0.017
    identifiable: true
  pending: null
  ext:
    locator: CIF SrCoZnFe16O27.cif (supplementary in5078sup2.zip) and SI Table S2, row Zn5_2 (12k oct(R-S) = unified W5)
    sample_id_in_paper: SrCoZnFe16O27
    formula: SrCoZnFe16O27
    synthesis: 'sol-gel autocombustion: Sr(NO3)2, Fe(NO3)3.9H2O, Co(NO3)2.6H2O, Zn(NO3)2.6H2O (Sigma-Aldrich ACS >=98 %), stoichiometric, citric acid (1:1 to nitrates), NH4OH neutralised, dried 373 K, gel
      fired 623 K 30 min, cooled in air, crushed, then calcined (Table 1); calcination 1523 K, 2 h (atmosphere not stated)'
    measurement:
      T:
        K: 300
      field: null
      orientation: null
      form: powder
      density: null
      texture: none (powder)
    method: 'combined Rietveld (TOPAS 6): SuperHRPD J-PARC neutron TOF (3 banks, 8 h) + Diamond I11 synchrotron XRD (0.826555 A, 1 h); magnetic symmetry-mode analysis (ISODISTORT)'
    definition: occupancy of Zn at crystallographic (sub)site Zn5_2 (fraction of that sub-site); partially occupied CIF, NOT a DFT configuration; Co2+/Zn2+ refined on all sites with Fe3+ as remainder
    status: measured
    verbatim: Zn5_2 Zn+2   8 0 0.1654(3) 0.15194(6) 0.000(17) 0.214(5)
    transformation: null
    measurement_group: L02_NPD_XRD_SrCoZnFe16O27
    figure_only: false
    axes: null
    split: literature_fit
    split_cluster: MORCH_L02
    tier: 1
    transfer_note: null
    notes: null
    value_original: 0.000(17)
    unit_original: '1'
    uncertainty_note: null
    qualitative: null
- rec_id: L02-127
  lit_id: L02
  doi: 10.1107/S1600576723002133
  name: site_occupancy_Co6
  estimate:
    name: site_occupancy_Co6
    value: 0.0
    unit: '1'
    quantity_kind: fraction
    source_role: literature_fit
    provenance:
      source_id: L02
      locator: CIF SrCoZnFe16O27.cif (supplementary in5078sup2.zip) and SI Table S2, row Co6 (4f_VI* oct(R) = unified W6)
      note: null
      status: verified
    uncertainty:
      kind: unknown
    identifiable: true
  pending: null
  ext:
    locator: CIF SrCoZnFe16O27.cif (supplementary in5078sup2.zip) and SI Table S2, row Co6 (4f_VI* oct(R) = unified W6)
    sample_id_in_paper: SrCoZnFe16O27
    formula: SrCoZnFe16O27
    synthesis: 'sol-gel autocombustion: Sr(NO3)2, Fe(NO3)3.9H2O, Co(NO3)2.6H2O, Zn(NO3)2.6H2O (Sigma-Aldrich ACS >=98 %), stoichiometric, citric acid (1:1 to nitrates), NH4OH neutralised, dried 373 K, gel
      fired 623 K 30 min, cooled in air, crushed, then calcined (Table 1); calcination 1523 K, 2 h (atmosphere not stated)'
    measurement:
      T:
        K: 300
      field: null
      orientation: null
      form: powder
      density: null
      texture: none (powder)
    method: 'combined Rietveld (TOPAS 6): SuperHRPD J-PARC neutron TOF (3 banks, 8 h) + Diamond I11 synchrotron XRD (0.826555 A, 1 h); magnetic symmetry-mode analysis (ISODISTORT)'
    definition: occupancy of Co at crystallographic (sub)site Co6 (fraction of that sub-site); partially occupied CIF, NOT a DFT configuration; Co2+/Zn2+ refined on all sites with Fe3+ as remainder
    status: measured
    verbatim: Co6 Co+2   8 0 0.3314(4) 0.708529(14) 0 0.281(9)
    transformation: null
    measurement_group: L02_NPD_XRD_SrCoZnFe16O27
    figure_only: false
    axes: null
    split: literature_fit
    split_cluster: MORCH_L02
    tier: 1
    transfer_note: null
    notes: null
    value_original: '0'
    unit_original: '1'
    uncertainty_note: null
    qualitative: null
- rec_id: L02-128
  lit_id: L02
  doi: 10.1107/S1600576723002133
  name: site_occupancy_Zn6
  estimate:
    name: site_occupancy_Zn6
    value: 0.0
    unit: '1'
    quantity_kind: fraction
    source_role: literature_fit
    provenance:
      source_id: L02
      locator: CIF SrCoZnFe16O27.cif (supplementary in5078sup2.zip) and SI Table S2, row Zn6 (4f_VI* oct(R) = unified W6)
      note: null
      status: verified
    uncertainty:
      kind: std
      std: 0.003
    identifiable: true
  pending: null
  ext:
    locator: CIF SrCoZnFe16O27.cif (supplementary in5078sup2.zip) and SI Table S2, row Zn6 (4f_VI* oct(R) = unified W6)
    sample_id_in_paper: SrCoZnFe16O27
    formula: SrCoZnFe16O27
    synthesis: 'sol-gel autocombustion: Sr(NO3)2, Fe(NO3)3.9H2O, Co(NO3)2.6H2O, Zn(NO3)2.6H2O (Sigma-Aldrich ACS >=98 %), stoichiometric, citric acid (1:1 to nitrates), NH4OH neutralised, dried 373 K, gel
      fired 623 K 30 min, cooled in air, crushed, then calcined (Table 1); calcination 1523 K, 2 h (atmosphere not stated)'
    measurement:
      T:
        K: 300
      field: null
      orientation: null
      form: powder
      density: null
      texture: none (powder)
    method: 'combined Rietveld (TOPAS 6): SuperHRPD J-PARC neutron TOF (3 banks, 8 h) + Diamond I11 synchrotron XRD (0.826555 A, 1 h); magnetic symmetry-mode analysis (ISODISTORT)'
    definition: occupancy of Zn at crystallographic (sub)site Zn6 (fraction of that sub-site); partially occupied CIF, NOT a DFT configuration; Co2+/Zn2+ refined on all sites with Fe3+ as remainder
    status: measured
    verbatim: Zn6 Zn+2   8 0 0.3314(4) 0.708529(14) 0.000(3) 0.281(9)
    transformation: null
    measurement_group: L02_NPD_XRD_SrCoZnFe16O27
    figure_only: false
    axes: null
    split: literature_fit
    split_cluster: MORCH_L02
    tier: 1
    transfer_note: null
    notes: null
    value_original: 0.000(3)
    unit_original: '1'
    uncertainty_note: null
    qualitative: null
- rec_id: L02-129
  lit_id: L02
  doi: 10.1107/S1600576723002133
  name: site_occupancy_Co7
  estimate:
    name: site_occupancy_Co7
    value: 0.0
    unit: '1'
    quantity_kind: fraction
    source_role: literature_fit
    provenance:
      source_id: L02
      locator: CIF SrCoZnFe16O27.cif (supplementary in5078sup2.zip) and SI Table S2, row Co7 (2d bipyr(R) [4f half-occ.] = unified W7)
      note: null
      status: verified
    uncertainty:
      kind: unknown
    identifiable: true
  pending: null
  ext:
    locator: CIF SrCoZnFe16O27.cif (supplementary in5078sup2.zip) and SI Table S2, row Co7 (2d bipyr(R) [4f half-occ.] = unified W7)
    sample_id_in_paper: SrCoZnFe16O27
    formula: SrCoZnFe16O27
    synthesis: 'sol-gel autocombustion: Sr(NO3)2, Fe(NO3)3.9H2O, Co(NO3)2.6H2O, Zn(NO3)2.6H2O (Sigma-Aldrich ACS >=98 %), stoichiometric, citric acid (1:1 to nitrates), NH4OH neutralised, dried 373 K, gel
      fired 623 K 30 min, cooled in air, crushed, then calcined (Table 1); calcination 1523 K, 2 h (atmosphere not stated)'
    measurement:
      T:
        K: 300
      field: null
      orientation: null
      form: powder
      density: null
      texture: none (powder)
    method: 'combined Rietveld (TOPAS 6): SuperHRPD J-PARC neutron TOF (3 banks, 8 h) + Diamond I11 synchrotron XRD (0.826555 A, 1 h); magnetic symmetry-mode analysis (ISODISTORT)'
    definition: occupancy of Co at crystallographic (sub)site Co7 (fraction of that sub-site); partially occupied CIF, NOT a DFT configuration; Co2+/Zn2+ refined on all sites with Fe3+ as remainder
    status: measured
    verbatim: Co7 Co+2   8 0 0.3338(5) 0.24512(3) 0 0.000(13)
    transformation: null
    measurement_group: L02_NPD_XRD_SrCoZnFe16O27
    figure_only: false
    axes: null
    split: literature_fit
    split_cluster: MORCH_L02
    tier: 1
    transfer_note: null
    notes: null
    value_original: '0'
    unit_original: '1'
    uncertainty_note: null
    qualitative: null
- rec_id: L02-130
  lit_id: L02
  doi: 10.1107/S1600576723002133
  name: site_occupancy_Zn7
  estimate:
    name: site_occupancy_Zn7
    value: 0.0
    unit: '1'
    quantity_kind: fraction
    source_role: literature_fit
    provenance:
      source_id: L02
      locator: CIF SrCoZnFe16O27.cif (supplementary in5078sup2.zip) and SI Table S2, row Zn7 (2d bipyr(R) [4f half-occ.] = unified W7)
      note: null
      status: verified
    uncertainty:
      kind: std
      std: 0.002
    identifiable: true
  pending: null
  ext:
    locator: CIF SrCoZnFe16O27.cif (supplementary in5078sup2.zip) and SI Table S2, row Zn7 (2d bipyr(R) [4f half-occ.] = unified W7)
    sample_id_in_paper: SrCoZnFe16O27
    formula: SrCoZnFe16O27
    synthesis: 'sol-gel autocombustion: Sr(NO3)2, Fe(NO3)3.9H2O, Co(NO3)2.6H2O, Zn(NO3)2.6H2O (Sigma-Aldrich ACS >=98 %), stoichiometric, citric acid (1:1 to nitrates), NH4OH neutralised, dried 373 K, gel
      fired 623 K 30 min, cooled in air, crushed, then calcined (Table 1); calcination 1523 K, 2 h (atmosphere not stated)'
    measurement:
      T:
        K: 300
      field: null
      orientation: null
      form: powder
      density: null
      texture: none (powder)
    method: 'combined Rietveld (TOPAS 6): SuperHRPD J-PARC neutron TOF (3 banks, 8 h) + Diamond I11 synchrotron XRD (0.826555 A, 1 h); magnetic symmetry-mode analysis (ISODISTORT)'
    definition: occupancy of Zn at crystallographic (sub)site Zn7 (fraction of that sub-site); partially occupied CIF, NOT a DFT configuration; Co2+/Zn2+ refined on all sites with Fe3+ as remainder
    status: measured
    verbatim: Zn7 Zn+2   8 0 0.3338(5) 0.24512(3) 0.000(2) 0.000(13)
    transformation: null
    measurement_group: L02_NPD_XRD_SrCoZnFe16O27
    figure_only: false
    axes: null
    split: literature_fit
    split_cluster: MORCH_L02
    tier: 1
    transfer_note: null
    notes: null
    value_original: 0.000(2)
    unit_original: '1'
    uncertainty_note: null
    qualitative: null
- rec_id: L02-131
  lit_id: L02
  doi: 10.1107/S1600576723002133
  name: site_occupancy_Zn1
  estimate:
    name: site_occupancy_Zn1
    value: 0.579
    unit: '1'
    quantity_kind: fraction
    source_role: literature_fit
    provenance:
      source_id: L02
      locator: CIF SrZn2Fe16O27.cif (supplementary in5078sup2.zip) and SI Table S3, row Zn1 (4e tet(S) = unified W1)
      note: null
      status: verified
    uncertainty:
      kind: std
      std: 0.002
    identifiable: true
  pending: null
  ext:
    locator: CIF SrZn2Fe16O27.cif (supplementary in5078sup2.zip) and SI Table S3, row Zn1 (4e tet(S) = unified W1)
    sample_id_in_paper: SrZn2Fe16O27
    formula: SrZn2Fe16O27
    synthesis: 'sol-gel autocombustion: Sr(NO3)2, Fe(NO3)3.9H2O, Co(NO3)2.6H2O, Zn(NO3)2.6H2O (Sigma-Aldrich ACS >=98 %), stoichiometric, citric acid (1:1 to nitrates), NH4OH neutralised, dried 373 K, gel
      fired 623 K 30 min, cooled in air, crushed, then calcined (Table 1); calcination 1473 K, 2 h (atmosphere not stated)'
    measurement:
      T:
        K: 300
      field: null
      orientation: null
      form: powder
      density: null
      texture: none (powder)
    method: 'combined Rietveld (TOPAS 6): SuperHRPD J-PARC neutron TOF (3 banks, 8 h) + Diamond I11 synchrotron XRD (0.826555 A, 1 h); magnetic symmetry-mode analysis (ISODISTORT)'
    definition: occupancy of Zn at crystallographic (sub)site Zn1 (fraction of that sub-site); partially occupied CIF, NOT a DFT configuration; Co2+/Zn2+ refined on all sites with Fe3+ as remainder
    status: measured
    verbatim: Zn1 Zn+2   4 0 0 0.056523(18) 0.579(2) 0.224(9)
    transformation: null
    measurement_group: L02_NPD_XRD_SrZn2Fe16O27
    figure_only: false
    axes: null
    split: literature_fit
    split_cluster: MORCH_L02
    tier: 1
    transfer_note: null
    notes: null
    value_original: 0.579(2)
    unit_original: '1'
    uncertainty_note: null
    qualitative: null
- rec_id: L02-132
  lit_id: L02
  doi: 10.1107/S1600576723002133
  name: site_occupancy_Zn2
  estimate:
    name: site_occupancy_Zn2
    value: 0.145
    unit: '1'
    quantity_kind: fraction
    source_role: literature_fit
    provenance:
      source_id: L02
      locator: CIF SrZn2Fe16O27.cif (supplementary in5078sup2.zip) and SI Table S3, row Zn2 (4f_IV tet(S) = unified W2)
      note: null
      status: verified
    uncertainty:
      kind: std
      std: 0.003
    identifiable: true
  pending: null
  ext:
    locator: CIF SrZn2Fe16O27.cif (supplementary in5078sup2.zip) and SI Table S3, row Zn2 (4f_IV tet(S) = unified W2)
    sample_id_in_paper: SrZn2Fe16O27
    formula: SrZn2Fe16O27
    synthesis: 'sol-gel autocombustion: Sr(NO3)2, Fe(NO3)3.9H2O, Co(NO3)2.6H2O, Zn(NO3)2.6H2O (Sigma-Aldrich ACS >=98 %), stoichiometric, citric acid (1:1 to nitrates), NH4OH neutralised, dried 373 K, gel
      fired 623 K 30 min, cooled in air, crushed, then calcined (Table 1); calcination 1473 K, 2 h (atmosphere not stated)'
    measurement:
      T:
        K: 300
      field: null
      orientation: null
      form: powder
      density: null
      texture: none (powder)
    method: 'combined Rietveld (TOPAS 6): SuperHRPD J-PARC neutron TOF (3 banks, 8 h) + Diamond I11 synchrotron XRD (0.826555 A, 1 h); magnetic symmetry-mode analysis (ISODISTORT)'
    definition: occupancy of Zn at crystallographic (sub)site Zn2 (fraction of that sub-site); partially occupied CIF, NOT a DFT configuration; Co2+/Zn2+ refined on all sites with Fe3+ as remainder
    status: measured
    verbatim: Zn2 Zn+2   4 0.3333333 0.6666667 0.593981(15) 0.145(3) 0.228(9)
    transformation: null
    measurement_group: L02_NPD_XRD_SrZn2Fe16O27
    figure_only: false
    axes: null
    split: literature_fit
    split_cluster: MORCH_L02
    tier: 1
    transfer_note: null
    notes: null
    value_original: 0.145(3)
    unit_original: '1'
    uncertainty_note: null
    qualitative: null
- rec_id: L02-133
  lit_id: L02
  doi: 10.1107/S1600576723002133
  name: site_occupancy_Zn3
  estimate:
    name: site_occupancy_Zn3
    value: 0.097
    unit: '1'
    quantity_kind: fraction
    source_role: literature_fit
    provenance:
      source_id: L02
      locator: CIF SrZn2Fe16O27.cif (supplementary in5078sup2.zip) and SI Table S3, row Zn3 (6g oct(S-S) = unified W3)
      note: null
      status: verified
    uncertainty:
      kind: std
      std: 0.002
    identifiable: true
  pending: null
  ext:
    locator: CIF SrZn2Fe16O27.cif (supplementary in5078sup2.zip) and SI Table S3, row Zn3 (6g oct(S-S) = unified W3)
    sample_id_in_paper: SrZn2Fe16O27
    formula: SrZn2Fe16O27
    synthesis: 'sol-gel autocombustion: Sr(NO3)2, Fe(NO3)3.9H2O, Co(NO3)2.6H2O, Zn(NO3)2.6H2O (Sigma-Aldrich ACS >=98 %), stoichiometric, citric acid (1:1 to nitrates), NH4OH neutralised, dried 373 K, gel
      fired 623 K 30 min, cooled in air, crushed, then calcined (Table 1); calcination 1473 K, 2 h (atmosphere not stated)'
    measurement:
      T:
        K: 300
      field: null
      orientation: null
      form: powder
      density: null
      texture: none (powder)
    method: 'combined Rietveld (TOPAS 6): SuperHRPD J-PARC neutron TOF (3 banks, 8 h) + Diamond I11 synchrotron XRD (0.826555 A, 1 h); magnetic symmetry-mode analysis (ISODISTORT)'
    definition: occupancy of Zn at crystallographic (sub)site Zn3 (fraction of that sub-site); partially occupied CIF, NOT a DFT configuration; Co2+/Zn2+ refined on all sites with Fe3+ as remainder
    status: measured
    verbatim: Zn3 Zn+2   6 0.5 0 0 0.097(2) 0.346(7)
    transformation: null
    measurement_group: L02_NPD_XRD_SrZn2Fe16O27
    figure_only: false
    axes: null
    split: literature_fit
    split_cluster: MORCH_L02
    tier: 1
    transfer_note: null
    notes: null
    value_original: 0.097(2)
    unit_original: '1'
    uncertainty_note: null
    qualitative: null
- rec_id: L02-134
  lit_id: L02
  doi: 10.1107/S1600576723002133
  name: site_occupancy_Zn4
  estimate:
    name: site_occupancy_Zn4
    value: 0.0
    unit: '1'
    quantity_kind: fraction
    source_role: literature_fit
    provenance:
      source_id: L02
      locator: CIF SrZn2Fe16O27.cif (supplementary in5078sup2.zip) and SI Table S3, row Zn4 (4f_VI oct(S) = unified W4)
      note: null
      status: verified
    uncertainty:
      kind: std
      std: 0.003
    identifiable: true
  pending: null
  ext:
    locator: CIF SrZn2Fe16O27.cif (supplementary in5078sup2.zip) and SI Table S3, row Zn4 (4f_VI oct(S) = unified W4)
    sample_id_in_paper: SrZn2Fe16O27
    formula: SrZn2Fe16O27
    synthesis: 'sol-gel autocombustion: Sr(NO3)2, Fe(NO3)3.9H2O, Co(NO3)2.6H2O, Zn(NO3)2.6H2O (Sigma-Aldrich ACS >=98 %), stoichiometric, citric acid (1:1 to nitrates), NH4OH neutralised, dried 373 K, gel
      fired 623 K 30 min, cooled in air, crushed, then calcined (Table 1); calcination 1473 K, 2 h (atmosphere not stated)'
    measurement:
      T:
        K: 300
      field: null
      orientation: null
      form: powder
      density: null
      texture: none (powder)
    method: 'combined Rietveld (TOPAS 6): SuperHRPD J-PARC neutron TOF (3 banks, 8 h) + Diamond I11 synchrotron XRD (0.826555 A, 1 h); magnetic symmetry-mode analysis (ISODISTORT)'
    definition: occupancy of Zn at crystallographic (sub)site Zn4 (fraction of that sub-site); partially occupied CIF, NOT a DFT configuration; Co2+/Zn2+ refined on all sites with Fe3+ as remainder
    status: measured
    verbatim: Zn4 Zn+2   4 0.3333333 0.6666667 0.424848(14) 0.000(3) 0.260(7)
    transformation: null
    measurement_group: L02_NPD_XRD_SrZn2Fe16O27
    figure_only: false
    axes: null
    split: literature_fit
    split_cluster: MORCH_L02
    tier: 1
    transfer_note: null
    notes: null
    value_original: 0.000(3)
    unit_original: '1'
    uncertainty_note: null
    qualitative: null
- rec_id: L02-135
  lit_id: L02
  doi: 10.1107/S1600576723002133
  name: site_occupancy_Zn5
  estimate:
    name: site_occupancy_Zn5
    value: 0.0
    unit: '1'
    quantity_kind: fraction
    source_role: literature_fit
    provenance:
      source_id: L02
      locator: CIF SrZn2Fe16O27.cif (supplementary in5078sup2.zip) and SI Table S3, row Zn5 (12k oct(R-S) = unified W5)
      note: null
      status: verified
    uncertainty:
      kind: std
      std: 0.002
    identifiable: true
  pending: null
  ext:
    locator: CIF SrZn2Fe16O27.cif (supplementary in5078sup2.zip) and SI Table S3, row Zn5 (12k oct(R-S) = unified W5)
    sample_id_in_paper: SrZn2Fe16O27
    formula: SrZn2Fe16O27
    synthesis: 'sol-gel autocombustion: Sr(NO3)2, Fe(NO3)3.9H2O, Co(NO3)2.6H2O, Zn(NO3)2.6H2O (Sigma-Aldrich ACS >=98 %), stoichiometric, citric acid (1:1 to nitrates), NH4OH neutralised, dried 373 K, gel
      fired 623 K 30 min, cooled in air, crushed, then calcined (Table 1); calcination 1473 K, 2 h (atmosphere not stated)'
    measurement:
      T:
        K: 300
      field: null
      orientation: null
      form: powder
      density: null
      texture: none (powder)
    method: 'combined Rietveld (TOPAS 6): SuperHRPD J-PARC neutron TOF (3 banks, 8 h) + Diamond I11 synchrotron XRD (0.826555 A, 1 h); magnetic symmetry-mode analysis (ISODISTORT)'
    definition: occupancy of Zn at crystallographic (sub)site Zn5 (fraction of that sub-site); partially occupied CIF, NOT a DFT configuration; Co2+/Zn2+ refined on all sites with Fe3+ as remainder
    status: measured
    verbatim: Zn5 Zn+2  12 0.16380(3) 0.32759(6) 0.151311(6) 0.000(2) 0.221(5)
    transformation: null
    measurement_group: L02_NPD_XRD_SrZn2Fe16O27
    figure_only: false
    axes: null
    split: literature_fit
    split_cluster: MORCH_L02
    tier: 1
    transfer_note: null
    notes: null
    value_original: 0.000(2)
    unit_original: '1'
    uncertainty_note: null
    qualitative: null
- rec_id: L02-136
  lit_id: L02
  doi: 10.1107/S1600576723002133
  name: site_occupancy_Zn6
  estimate:
    name: site_occupancy_Zn6
    value: 0.036
    unit: '1'
    quantity_kind: fraction
    source_role: literature_fit
    provenance:
      source_id: L02
      locator: CIF SrZn2Fe16O27.cif (supplementary in5078sup2.zip) and SI Table S3, row Zn6 (4f_VI* oct(R) = unified W6)
      note: null
      status: verified
    uncertainty:
      kind: std
      std: 0.003
    identifiable: true
  pending: null
  ext:
    locator: CIF SrZn2Fe16O27.cif (supplementary in5078sup2.zip) and SI Table S3, row Zn6 (4f_VI* oct(R) = unified W6)
    sample_id_in_paper: SrZn2Fe16O27
    formula: SrZn2Fe16O27
    synthesis: 'sol-gel autocombustion: Sr(NO3)2, Fe(NO3)3.9H2O, Co(NO3)2.6H2O, Zn(NO3)2.6H2O (Sigma-Aldrich ACS >=98 %), stoichiometric, citric acid (1:1 to nitrates), NH4OH neutralised, dried 373 K, gel
      fired 623 K 30 min, cooled in air, crushed, then calcined (Table 1); calcination 1473 K, 2 h (atmosphere not stated)'
    measurement:
      T:
        K: 300
      field: null
      orientation: null
      form: powder
      density: null
      texture: none (powder)
    method: 'combined Rietveld (TOPAS 6): SuperHRPD J-PARC neutron TOF (3 banks, 8 h) + Diamond I11 synchrotron XRD (0.826555 A, 1 h); magnetic symmetry-mode analysis (ISODISTORT)'
    definition: occupancy of Zn at crystallographic (sub)site Zn6 (fraction of that sub-site); partially occupied CIF, NOT a DFT configuration; Co2+/Zn2+ refined on all sites with Fe3+ as remainder
    status: measured
    verbatim: Zn6 Zn+2   4 0.3333333 0.6666667 0.708565(14) 0.036(3) 0.212(9)
    transformation: null
    measurement_group: L02_NPD_XRD_SrZn2Fe16O27
    figure_only: false
    axes: null
    split: literature_fit
    split_cluster: MORCH_L02
    tier: 1
    transfer_note: null
    notes: null
    value_original: 0.036(3)
    unit_original: '1'
    uncertainty_note: null
    qualitative: null
- rec_id: L02-137
  lit_id: L02
  doi: 10.1107/S1600576723002133
  name: site_occupancy_Zn7
  estimate:
    name: site_occupancy_Zn7
    value: 0.0
    unit: '1'
    quantity_kind: fraction
    source_role: literature_fit
    provenance:
      source_id: L02
      locator: CIF SrZn2Fe16O27.cif (supplementary in5078sup2.zip) and SI Table S3, row Zn7 (2d bipyr(R) [4f half-occ.] = unified W7)
      note: null
      status: verified
    uncertainty:
      kind: std
      std: 0.002
    identifiable: true
  pending: null
  ext:
    locator: CIF SrZn2Fe16O27.cif (supplementary in5078sup2.zip) and SI Table S3, row Zn7 (2d bipyr(R) [4f half-occ.] = unified W7)
    sample_id_in_paper: SrZn2Fe16O27
    formula: SrZn2Fe16O27
    synthesis: 'sol-gel autocombustion: Sr(NO3)2, Fe(NO3)3.9H2O, Co(NO3)2.6H2O, Zn(NO3)2.6H2O (Sigma-Aldrich ACS >=98 %), stoichiometric, citric acid (1:1 to nitrates), NH4OH neutralised, dried 373 K, gel
      fired 623 K 30 min, cooled in air, crushed, then calcined (Table 1); calcination 1473 K, 2 h (atmosphere not stated)'
    measurement:
      T:
        K: 300
      field: null
      orientation: null
      form: powder
      density: null
      texture: none (powder)
    method: 'combined Rietveld (TOPAS 6): SuperHRPD J-PARC neutron TOF (3 banks, 8 h) + Diamond I11 synchrotron XRD (0.826555 A, 1 h); magnetic symmetry-mode analysis (ISODISTORT)'
    definition: occupancy of Zn at crystallographic (sub)site Zn7 (fraction of that sub-site); partially occupied CIF, NOT a DFT configuration; Co2+/Zn2+ refined on all sites with Fe3+ as remainder
    status: measured
    verbatim: Zn7 Zn+2   4 0.3333333 0.6666667 0.24503(3) 0.000(2) 0.000(14)
    transformation: null
    measurement_group: L02_NPD_XRD_SrZn2Fe16O27
    figure_only: false
    axes: null
    split: literature_fit
    split_cluster: MORCH_L02
    tier: 1
    transfer_note: null
    notes: null
    value_original: 0.000(2)
    unit_original: '1'
    uncertainty_note: null
    qualitative: null
- rec_id: L03-001
  lit_id: L03
  doi: 10.2320/matertrans.MT-Y2022010
  name: synthesis_oxygen_partial_pressure
  estimate: null
  pending:
    name: synthesis_oxygen_partial_pressure
    value: 0.2
    unit: atm
    proposed_quantity_kind: pressure
    reason: schema Kind/unit not available
    uncertainty_std: null
  ext:
    locator: Section 2 Experimental Procedures, para 1; Abstract
    sample_id_in_paper: Me2W (Me=Co,Zn,Ni,Mg)
    formula: SrMe2Fe16O27
    synthesis: 'solid-state: SrCO3 (3N, kept at 473 K before weighing), alpha-Fe2O3 (4N), Co3O4 (3N), ZnO (4N), NiO (4N), MgO (3N); stoichiometric SrMe2Fe16O27, agate mortar, pellets, pre-baked several
      times; pO2 = 0.2 atm (air) and 1 atm (O2 stream): 24 h, temperature NOT stated in text; 10 atm: pressure vessel furnace 1423-1473 K, 12 h; 387 atm: HIP O2-Ar (Ar:O2 = 4:1) ~1473 K, 2 h; cooling rate
      not stated'
    measurement:
      T:
        K: 300
        note: analysis at RT
      field: null
      orientation: null
      form: sintered pellet (polycrystal), polished and C-coated for WDX
      density: null
      texture: not stated
    method: null
    definition: sintering oxygen partial pressure (air; T not stated; duration 24 h)
    status: measured
    verbatim: synthesized by solid state reactions under four different oxygen partial pressures, pO2 = 0.2, 1, 10, and 387 atm
    transformation: null
    measurement_group: L03_synth
    figure_only: false
    axes: null
    split: literature_fit
    split_cluster: NAKAI
    tier: 2
    transfer_note: null
    notes: Mn not studied in this paper
    value_original: null
    unit_original: atm
    uncertainty_note: null
    qualitative: null
- rec_id: L03-002
  lit_id: L03
  doi: 10.2320/matertrans.MT-Y2022010
  name: synthesis_oxygen_partial_pressure
  estimate: null
  pending:
    name: synthesis_oxygen_partial_pressure
    value: 1.0
    unit: atm
    proposed_quantity_kind: pressure
    reason: schema Kind/unit not available
    uncertainty_std: null
  ext:
    locator: Section 2 Experimental Procedures, para 1; Abstract
    sample_id_in_paper: Me2W (Me=Co,Zn,Ni,Mg)
    formula: SrMe2Fe16O27
    synthesis: 'solid-state: SrCO3 (3N, kept at 473 K before weighing), alpha-Fe2O3 (4N), Co3O4 (3N), ZnO (4N), NiO (4N), MgO (3N); stoichiometric SrMe2Fe16O27, agate mortar, pellets, pre-baked several
      times; pO2 = 0.2 atm (air) and 1 atm (O2 stream): 24 h, temperature NOT stated in text; 10 atm: pressure vessel furnace 1423-1473 K, 12 h; 387 atm: HIP O2-Ar (Ar:O2 = 4:1) ~1473 K, 2 h; cooling rate
      not stated'
    measurement:
      T:
        K: 300
        note: analysis at RT
      field: null
      orientation: null
      form: sintered pellet (polycrystal), polished and C-coated for WDX
      density: null
      texture: not stated
    method: null
    definition: sintering oxygen partial pressure (O2 stream; T not stated; duration 24 h)
    status: measured
    verbatim: synthesized by solid state reactions under four different oxygen partial pressures, pO2 = 0.2, 1, 10, and 387 atm
    transformation: null
    measurement_group: L03_synth
    figure_only: false
    axes: null
    split: literature_fit
    split_cluster: NAKAI
    tier: 2
    transfer_note: null
    notes: Mn not studied in this paper
    value_original: null
    unit_original: atm
    uncertainty_note: null
    qualitative: null
- rec_id: L03-003
  lit_id: L03
  doi: 10.2320/matertrans.MT-Y2022010
  name: synthesis_oxygen_partial_pressure
  estimate: null
  pending:
    name: synthesis_oxygen_partial_pressure
    value: 10.0
    unit: atm
    proposed_quantity_kind: pressure
    reason: schema Kind/unit not available
    uncertainty_std: null
  ext:
    locator: Section 2 Experimental Procedures, para 1; Abstract
    sample_id_in_paper: Me2W (Me=Co,Zn,Ni,Mg)
    formula: SrMe2Fe16O27
    synthesis: 'solid-state: SrCO3 (3N, kept at 473 K before weighing), alpha-Fe2O3 (4N), Co3O4 (3N), ZnO (4N), NiO (4N), MgO (3N); stoichiometric SrMe2Fe16O27, agate mortar, pellets, pre-baked several
      times; pO2 = 0.2 atm (air) and 1 atm (O2 stream): 24 h, temperature NOT stated in text; 10 atm: pressure vessel furnace 1423-1473 K, 12 h; 387 atm: HIP O2-Ar (Ar:O2 = 4:1) ~1473 K, 2 h; cooling rate
      not stated'
    measurement:
      T:
        K: 300
        note: analysis at RT
      field: null
      orientation: null
      form: sintered pellet (polycrystal), polished and C-coated for WDX
      density: null
      texture: not stated
    method: null
    definition: sintering oxygen partial pressure (1423-1473 K; duration 12 h)
    status: measured
    verbatim: synthesized by solid state reactions under four different oxygen partial pressures, pO2 = 0.2, 1, 10, and 387 atm
    transformation: null
    measurement_group: L03_synth
    figure_only: false
    axes: null
    split: literature_fit
    split_cluster: NAKAI
    tier: 2
    transfer_note: null
    notes: Mn not studied in this paper
    value_original: null
    unit_original: atm
    uncertainty_note: null
    qualitative: null
- rec_id: L03-004
  lit_id: L03
  doi: 10.2320/matertrans.MT-Y2022010
  name: synthesis_oxygen_partial_pressure
  estimate: null
  pending:
    name: synthesis_oxygen_partial_pressure
    value: 387.0
    unit: atm
    proposed_quantity_kind: pressure
    reason: schema Kind/unit not available
    uncertainty_std: null
  ext:
    locator: Section 2 Experimental Procedures, para 1; Abstract
    sample_id_in_paper: Me2W (Me=Co,Zn,Ni,Mg)
    formula: SrMe2Fe16O27
    synthesis: 'solid-state: SrCO3 (3N, kept at 473 K before weighing), alpha-Fe2O3 (4N), Co3O4 (3N), ZnO (4N), NiO (4N), MgO (3N); stoichiometric SrMe2Fe16O27, agate mortar, pellets, pre-baked several
      times; pO2 = 0.2 atm (air) and 1 atm (O2 stream): 24 h, temperature NOT stated in text; 10 atm: pressure vessel furnace 1423-1473 K, 12 h; 387 atm: HIP O2-Ar (Ar:O2 = 4:1) ~1473 K, 2 h; cooling rate
      not stated'
    measurement:
      T:
        K: 300
        note: analysis at RT
      field: null
      orientation: null
      form: sintered pellet (polycrystal), polished and C-coated for WDX
      density: null
      texture: not stated
    method: null
    definition: sintering oxygen partial pressure (~1473 K (HIP); duration 2 h)
    status: measured
    verbatim: synthesized by solid state reactions under four different oxygen partial pressures, pO2 = 0.2, 1, 10, and 387 atm
    transformation: null
    measurement_group: L03_synth
    figure_only: false
    axes: null
    split: literature_fit
    split_cluster: NAKAI
    tier: 2
    transfer_note: null
    notes: Mn not studied in this paper
    value_original: null
    unit_original: atm
    uncertainty_note: null
    qualitative: null
- rec_id: L03-005
  lit_id: L03
  doi: 10.2320/matertrans.MT-Y2022010
  name: synthesis_temperature_10atm_min
  estimate:
    name: synthesis_temperature_10atm_min
    value: 1423.0
    unit: K
    quantity_kind: temperature
    source_role: literature_fit
    provenance:
      source_id: L03
      locator: Section 2, para 1
      note: null
      status: verified
    uncertainty:
      kind: unknown
    identifiable: true
  pending: null
  ext:
    locator: Section 2, para 1
    sample_id_in_paper: Me2W (Me=Co,Zn,Ni,Mg)
    formula: SrMe2Fe16O27
    synthesis: 'solid-state: SrCO3 (3N, kept at 473 K before weighing), alpha-Fe2O3 (4N), Co3O4 (3N), ZnO (4N), NiO (4N), MgO (3N); stoichiometric SrMe2Fe16O27, agate mortar, pellets, pre-baked several
      times; pO2 = 0.2 atm (air) and 1 atm (O2 stream): 24 h, temperature NOT stated in text; 10 atm: pressure vessel furnace 1423-1473 K, 12 h; 387 atm: HIP O2-Ar (Ar:O2 = 4:1) ~1473 K, 2 h; cooling rate
      not stated'
    measurement:
      T:
        K: 300
        note: analysis at RT
      field: null
      orientation: null
      form: sintered pellet (polycrystal), polished and C-coated for WDX
      density: null
      texture: not stated
    method: null
    definition: null
    status: measured
    verbatim: The synthesis under pO2 = 10 atm was done in a high-pressure vessel furnace (Crystal Systems, HPF-1500-M) at 1423-1473 K for 12 hours.
    transformation: null
    measurement_group: L03_synth
    figure_only: false
    axes: null
    split: literature_fit
    split_cluster: NAKAI
    tier: 2
    transfer_note: null
    notes: null
    value_original: null
    unit_original: K
    uncertainty_note: null
    qualitative: null
- rec_id: L03-006
  lit_id: L03
  doi: 10.2320/matertrans.MT-Y2022010
  name: synthesis_temperature_10atm_max
  estimate:
    name: synthesis_temperature_10atm_max
    value: 1473.0
    unit: K
    quantity_kind: temperature
    source_role: literature_fit
    provenance:
      source_id: L03
      locator: Section 2, para 1
      note: null
      status: verified
    uncertainty:
      kind: unknown
    identifiable: true
  pending: null
  ext:
    locator: Section 2, para 1
    sample_id_in_paper: Me2W (Me=Co,Zn,Ni,Mg)
    formula: SrMe2Fe16O27
    synthesis: 'solid-state: SrCO3 (3N, kept at 473 K before weighing), alpha-Fe2O3 (4N), Co3O4 (3N), ZnO (4N), NiO (4N), MgO (3N); stoichiometric SrMe2Fe16O27, agate mortar, pellets, pre-baked several
      times; pO2 = 0.2 atm (air) and 1 atm (O2 stream): 24 h, temperature NOT stated in text; 10 atm: pressure vessel furnace 1423-1473 K, 12 h; 387 atm: HIP O2-Ar (Ar:O2 = 4:1) ~1473 K, 2 h; cooling rate
      not stated'
    measurement:
      T:
        K: 300
        note: analysis at RT
      field: null
      orientation: null
      form: sintered pellet (polycrystal), polished and C-coated for WDX
      density: null
      texture: not stated
    method: null
    definition: null
    status: measured
    verbatim: at 1423-1473 K for 12 hours
    transformation: null
    measurement_group: L03_synth
    figure_only: false
    axes: null
    split: literature_fit
    split_cluster: NAKAI
    tier: 2
    transfer_note: null
    notes: null
    value_original: null
    unit_original: K
    uncertainty_note: null
    qualitative: null
- rec_id: L03-007
  lit_id: L03
  doi: 10.2320/matertrans.MT-Y2022010
  name: synthesis_temperature_387atm
  estimate:
    name: synthesis_temperature_387atm
    value: 1473.0
    unit: K
    quantity_kind: temperature
    source_role: literature_fit
    provenance:
      source_id: L03
      locator: Section 2, para 1
      note: null
      status: verified
    uncertainty:
      kind: unknown
    identifiable: true
  pending: null
  ext:
    locator: Section 2, para 1
