Repository: 6Nightmare9/Hexaferrite

# HexW — модель W-гексаферритов

Приватный рабочий репозиторий: код, литература, исходные измерения, сохранённые расчёты и инструкции. Снимок от 27 октября 2026 года.

**Исследовательская версия 0.2.0. Независимая точность ФМР ≤10% пока не подтверждена.** Теория и результаты обработки измерений сохранены раздельно; эксперимент не переобучает модель автоматически.

## Запуск на другом компьютере

1. Владелец предоставляет коллеге доступ: **Settings → Collaborators → Add people**. Коллега принимает приглашение под своим аккаунтом GitHub.
2.

File: literature_holdout/_original_mixed/records.yaml (part 17 of 25)
meta:
    synthesis: 'solid-state in sealed evacuated quartz tube (pO2 ~1e-8 atm at RT): SrFe12O19 + (8/3) alpha-Fe2O3 + (2/3) Fe (Fe reduced in H2) -> SrFe18O27, pellets, 1373-1523 K 12 h, cooled to ~500 K at
      200 K/h then furnace cooled'
    measurement:
      T:
        K: 300
        note: RT
      field: null
      orientation: null
      form: polycrystalline pellet / powder (~100 um multidomain particles for VSM)
      density: null
      texture: unfixed particles freely rotating in field (random)
    method: XRD (X'Pert PRO, Cu Ka1; HighScore Plus phase ratios) + RT VSM (VSM-5SC-10HF, TOEI), high-field part up to 6.4 MA/m extrapolated to 1/H^2=0
    definition: saturation magnetization at RT from 1/H^2 extrapolation of high-field magnetisation (field roughly along easy axis for unfixed particles); includes 2-3 wt % Fe3O4
    status: measured
    verbatim: S1473 ... M (A m2/kg) 81.1(1)
    transformation: none (1 A m2/kg = 1 emu/g)
    measurement_group: C004_S1473
    figure_only: false
    axes: null
    split: literature_fit
    split_cluster: NAKAI
    tier: 2
    transfer_note: null
    notes: null
    value_original: 81.1(1)
    unit_original: A*m^2/kg
    uncertainty_note: null
    qualitative: null
- rec_id: C004-005
  lit_id: C004
  doi: 10.2109/jcersj2.25033
  name: SrW_weight_fraction
  estimate:
    name: SrW_weight_fraction
    value: 97.9
    unit: '%'
    quantity_kind: fraction
    source_role: literature_fit
    provenance:
      source_id: C004
      locator: Table 2 (ratio of constituent phases and saturation magnetization at RT), p. 237
      note: synthesis T 1523 K, 12 h
      status: verified
    uncertainty:
      kind: unknown
    identifiable: true
  pending: null
  ext:
    locator: Table 2 (ratio of constituent phases and saturation magnetization at RT), p. 237
    sample_id_in_paper: S1523
    formula: SrFe18O27
    synthesis: 'solid-state in sealed evacuated quartz tube (pO2 ~1e-8 atm at RT): SrFe12O19 + (8/3) alpha-Fe2O3 + (2/3) Fe (Fe reduced in H2) -> SrFe18O27, pellets, 1373-1523 K 12 h, cooled to ~500 K at
      200 K/h then furnace cooled'
    measurement:
      T:
        K: 300
        note: RT
      field: null
      orientation: null
      form: polycrystalline pellet / powder (~100 um multidomain particles for VSM)
      density: null
      texture: unfixed particles freely rotating in field (random)
    method: XRD (X'Pert PRO, Cu Ka1; HighScore Plus phase ratios) + RT VSM (VSM-5SC-10HF, TOEI), high-field part up to 6.4 MA/m extrapolated to 1/H^2=0
    definition: 'SrW wt % by XRD intensity analysis (secondary phase: Fe3O4 2-3 wt %)'
    status: measured
    verbatim: S1523  SrW (wt %) 97.9  SrM --  Fe3O4 (rest)  M (A m2/kg) 81.0(1)
    transformation: null
    measurement_group: C004_S1523
    figure_only: false
    axes: null
    split: literature_fit
    split_cluster: NAKAI
    tier: 2
    transfer_note: null
    notes: synthesis T 1523 K, 12 h
    value_original: '97.9'
    unit_original: '%'
    uncertainty_note: no uncertainty given for wt %
    qualitative: null
- rec_id: C004-006
  lit_id: C004
  doi: 10.2109/jcersj2.25033
  name: Ms_RT
  estimate: null
  pending:
    name: Ms_RT
    value: 81.0
    unit: A*m^2/kg
    proposed_quantity_kind: specific_magnetization
    reason: schema Kind/unit not available
    uncertainty_std: 0.1
  ext:
    locator: Table 2, p. 237
    sample_id_in_paper: S1523
    formula: SrFe18O27
    synthesis: 'solid-state in sealed evacuated quartz tube (pO2 ~1e-8 atm at RT): SrFe12O19 + (8/3) alpha-Fe2O3 + (2/3) Fe (Fe reduced in H2) -> SrFe18O27, pellets, 1373-1523 K 12 h, cooled to ~500 K at
      200 K/h then furnace cooled'
    measurement:
      T:
        K: 300
        note: RT
      field: null
      orientation: null
      form: polycrystalline pellet / powder (~100 um multidomain particles for VSM)
      density: null
      texture: unfixed particles freely rotating in field (random)
    method: XRD (X'Pert PRO, Cu Ka1; HighScore Plus phase ratios) + RT VSM (VSM-5SC-10HF, TOEI), high-field part up to 6.4 MA/m extrapolated to 1/H^2=0
    definition: saturation magnetization at RT from 1/H^2 extrapolation of high-field magnetisation (field roughly along easy axis for unfixed particles); includes 2-3 wt % Fe3O4
    status: measured
    verbatim: S1523 ... M (A m2/kg) 81.0(1)
    transformation: none (1 A m2/kg = 1 emu/g)
    measurement_group: C004_S1523
    figure_only: false
    axes: null
    split: literature_fit
    split_cluster: NAKAI
    tier: 2
    transfer_note: null
    notes: null
    value_original: 81.0(1)
    unit_original: A*m^2/kg
    uncertainty_note: null
    qualitative: null
- rec_id: C004-007
  lit_id: C004
  doi: 10.2109/jcersj2.25033
  name: Ms_RT_no_W_phase
  estimate: null
  pending:
    name: Ms_RT_no_W_phase
    value: 78.9
    unit: A*m^2/kg
    proposed_quantity_kind: specific_magnetization
    reason: schema Kind/unit not available
    uncertainty_std: 0.1
  ext:
    locator: Table 2, p. 237
    sample_id_in_paper: S1373
    formula: SrFe18O27 (nominal; actually SrM + Fe3O4 + a-Fe2O3)
    synthesis: 'solid-state in sealed evacuated quartz tube (pO2 ~1e-8 atm at RT): SrFe12O19 + (8/3) alpha-Fe2O3 + (2/3) Fe (Fe reduced in H2) -> SrFe18O27, pellets, 1373-1523 K 12 h, cooled to ~500 K at
      200 K/h then furnace cooled'
    measurement:
      T:
        K: 300
        note: RT
      field: null
      orientation: null
      form: polycrystalline pellet / powder (~100 um multidomain particles for VSM)
      density: null
      texture: unfixed particles freely rotating in field (random)
    method: XRD (X'Pert PRO, Cu Ka1; HighScore Plus phase ratios) + RT VSM (VSM-5SC-10HF, TOEI), high-field part up to 6.4 MA/m extrapolated to 1/H^2=0
    definition: 'mixture below the W-phase stability boundary: not a W-phase value'
    status: measured
    verbatim: S1373  SrW --  SrM 63-65 wt %  Fe3O4 33-35 wt %  alpha-Fe2O3 2 wt %  M 78.9(1)
    transformation: null
    measurement_group: C004_S1373
    figure_only: false
    axes: null
    split: literature_fit
    split_cluster: NAKAI
    tier: 2
    transfer_note: null
    notes: null
    value_original: 78.9(1)
    unit_original: A*m^2/kg
    uncertainty_note: null
    qualitative: null
- rec_id: C004-008
  lit_id: C004
  doi: 10.2109/jcersj2.25033
  name: Ms_RT_no_W_phase
  estimate: null
  pending:
    name: Ms_RT_no_W_phase
    value: 78.8
    unit: A*m^2/kg
    proposed_quantity_kind: specific_magnetization
    reason: schema Kind/unit not available
    uncertainty_std: 0.1
  ext:
    locator: Table 2, p. 237
    sample_id_in_paper: S1423
    formula: SrFe18O27 (nominal; actually SrM + Fe3O4 + a-Fe2O3)
    synthesis: 'solid-state in sealed evacuated quartz tube (pO2 ~1e-8 atm at RT): SrFe12O19 + (8/3) alpha-Fe2O3 + (2/3) Fe (Fe reduced in H2) -> SrFe18O27, pellets, 1373-1523 K 12 h, cooled to ~500 K at
      200 K/h then furnace cooled'
    measurement:
      T:
        K: 300
        note: RT
      field: null
      orientation: null
      form: polycrystalline pellet / powder (~100 um multidomain particles for VSM)
      density: null
      texture: unfixed particles freely rotating in field (random)
    method: XRD (X'Pert PRO, Cu Ka1; HighScore Plus phase ratios) + RT VSM (VSM-5SC-10HF, TOEI), high-field part up to 6.4 MA/m extrapolated to 1/H^2=0
    definition: 'mixture below the W-phase stability boundary: not a W-phase value'
    status: measured
    verbatim: S1423  SrW --  SrM 63-65 wt %  Fe3O4 33-35 wt %  alpha-Fe2O3 2 wt %  M 78.8(1)
    transformation: null
    measurement_group: C004_S1423
    figure_only: false
    axes: null
    split: literature_fit
    split_cluster: NAKAI
    tier: 2
    transfer_note: null
    notes: null
    value_original: 78.8(1)
    unit_original: A*m^2/kg
    uncertainty_note: null
    qualitative: null
- rec_id: C004-009
  lit_id: C004
  doi: 10.2109/jcersj2.25033
  name: W_phase_lower_stability_limit_TL_min
  estimate:
    name: W_phase_lower_stability_limit_TL_min
    value: 1423.0
    unit: K
    quantity_kind: temperature
    source_role: literature_fit
    provenance:
      source_id: C004
      locator: Section 3.2 and Fig. 5 caption; Abstract ('only above 1448 K')
      note: lower bound of TL
      status: verified
    uncertainty:
      kind: unknown
    identifiable: true
  pending: null
  ext:
    locator: Section 3.2 and Fig. 5 caption; Abstract ('only above 1448 K')
    sample_id_in_paper: SrFe18O27
    formula: SrFe18O27
    synthesis: 'solid-state in sealed evacuated quartz tube (pO2 ~1e-8 atm at RT): SrFe12O19 + (8/3) alpha-Fe2O3 + (2/3) Fe (Fe reduced in H2) -> SrFe18O27, pellets, 1373-1523 K 12 h, cooled to ~500 K at
      200 K/h then furnace cooled'
    measurement:
      T:
        K: 300
        note: RT
      field: null
      orientation: null
      form: polycrystalline pellet / powder (~100 um multidomain particles for VSM)
      density: null
      texture: unfixed particles freely rotating in field (random)
    method: XRD (X'Pert PRO, Cu Ka1; HighScore Plus phase ratios) + RT VSM (VSM-5SC-10HF, TOEI), high-field part up to 6.4 MA/m extrapolated to 1/H^2=0
    definition: redox-free decomposition SrW -> SrM + 2 Fe3O4 boundary (pO2-independent); SrW formed only above it
    status: measured
    verbatim: TL is estimated to be between 1423 and 1448 K
    transformation: null
    measurement_group: C004_phase_boundary
    figure_only: false
    axes: null
    split: literature_fit
    split_cluster: NAKAI
    tier: 2
    transfer_note: null
    notes: lower bound of TL
    value_original: null
    unit_original: K
    uncertainty_note: null
    qualitative: null
- rec_id: C004-010
  lit_id: C004
  doi: 10.2109/jcersj2.25033
  name: W_phase_lower_stability_limit_TL_max
  estimate:
    name: W_phase_lower_stability_limit_TL_max
    value: 1448.0
    unit: K
    quantity_kind: temperature
    source_role: literature_fit
    provenance:
      source_id: C004
      locator: Section 3.2 and Fig. 5 caption
      note: null
      status: verified
    uncertainty:
      kind: unknown
    identifiable: true
  pending: null
  ext:
    locator: Section 3.2 and Fig. 5 caption
    sample_id_in_paper: SrFe18O27
    formula: SrFe18O27
    synthesis: 'solid-state in sealed evacuated quartz tube (pO2 ~1e-8 atm at RT): SrFe12O19 + (8/3) alpha-Fe2O3 + (2/3) Fe (Fe reduced in H2) -> SrFe18O27, pellets, 1373-1523 K 12 h, cooled to ~500 K at
      200 K/h then furnace cooled'
    measurement:
      T:
        K: 300
        note: RT
      field: null
      orientation: null
      form: polycrystalline pellet / powder (~100 um multidomain particles for VSM)
      density: null
      texture: unfixed particles freely rotating in field (random)
    method: XRD (X'Pert PRO, Cu Ka1; HighScore Plus phase ratios) + RT VSM (VSM-5SC-10HF, TOEI), high-field part up to 6.4 MA/m extrapolated to 1/H^2=0
    definition: upper bound of TL
    status: measured
    verbatim: TL is estimated to be between 1423 and 1448 K, and thus PL is estimated to be between PM(1423) and PM(1448), i.e. 2-5 x 10^-4 atm
    transformation: null
    measurement_group: C004_phase_boundary
    figure_only: false
    axes: null
    split: literature_fit
    split_cluster: NAKAI
    tier: 2
    transfer_note: null
    notes: null
    value_original: null
    unit_original: K
    uncertainty_note: null
    qualitative: null
- rec_id: C004-011
  lit_id: C004
  doi: 10.2109/jcersj2.25033
  name: SrW_stable_pO2_window_at_1473K
  estimate: null
  pending: null
  ext:
    locator: Section 1, Fig. 2
    sample_id_in_paper: SrFe18O27
    formula: SrFe18O27
    synthesis: 'solid-state in sealed evacuated quartz tube (pO2 ~1e-8 atm at RT): SrFe12O19 + (8/3) alpha-Fe2O3 + (2/3) Fe (Fe reduced in H2) -> SrFe18O27, pellets, 1373-1523 K 12 h, cooled to ~500 K at
      200 K/h then furnace cooled'
    measurement:
      T:
        K: 300
        note: RT
      field: null
      orientation: null
      form: polycrystalline pellet / powder (~100 um multidomain particles for VSM)
      density: null
      texture: unfixed particles freely rotating in field (random)
    method: XRD (X'Pert PRO, Cu Ka1; HighScore Plus phase ratios) + RT VSM (VSM-5SC-10HF, TOEI), high-field part up to 6.4 MA/m extrapolated to 1/H^2=0
    definition: from reported PO2-T diagram (secondary)
    status: assumed_by_authors
    verbatim: SrW is stable between PO2 = 10-4.7 and 10-2.7 atm at 1473 K
    transformation: null
    measurement_group: C004_intro
    figure_only: false
    axes: null
    split: excluded_secondary_citation
    split_cluster: SECONDARY
    tier: 2
    transfer_note: null
    notes: null
    value_original: null
    unit_original: null
    uncertainty_note: null
    qualitative: SrW stable between pO2 = 10^-4.7 and 10^-2.7 atm at 1473 K (literature phase diagram, ref 25)
- rec_id: C004-012
  lit_id: C004
  doi: 10.2109/jcersj2.25033
  name: literature_Ms_RT_SrW
  estimate: null
  pending:
    name: literature_Ms_RT_SrW
    value: 77.0
    unit: A*m^2/kg
    proposed_quantity_kind: specific_magnetization
    reason: 'split=excluded_secondary_citation: kept as claim, not a parameter estimate'
    uncertainty_std: null
  ext:
    locator: Section 1
    sample_id_in_paper: SrFe18O27 (review of refs 5-7)
    formula: SrFe18O27
    synthesis: 'solid-state in sealed evacuated quartz tube (pO2 ~1e-8 atm at RT): SrFe12O19 + (8/3) alpha-Fe2O3 + (2/3) Fe (Fe reduced in H2) -> SrFe18O27, pellets, 1373-1523 K 12 h, cooled to ~500 K at
      200 K/h then furnace cooled'
    measurement:
      T:
        K: 300
        note: RT
      field: null
      orientation: null
      form: polycrystalline pellet / powder (~100 um multidomain particles for VSM)
      density: null
      texture: unfixed particles freely rotating in field (random)
    method: XRD (X'Pert PRO, Cu Ka1; HighScore Plus phase ratios) + RT VSM (VSM-5SC-10HF, TOEI), high-field part up to 6.4 MA/m extrapolated to 1/H^2=0
    definition: lower end of a quoted literature range 77-81 (primary sources not in corpus)
    status: measured
    verbatim: The value of magnetization of SrW at room temperature (RT) (77-81 A m2/kg 5-7)) is 10 % higher than that of M-type strontium ferrite
    transformation: null
    measurement_group: C004_intro
    figure_only: false
    axes: null
    split: excluded_secondary_citation
    split_cluster: SECONDARY
    tier: 2
    transfer_note: null
    notes: 'secondary citation: do not use as an independent datum'
    value_original: null
    unit_original: A*m^2/kg
    uncertainty_note: null
    qualitative: null
- rec_id: C004-013
  lit_id: C004
  doi: 10.2109/jcersj2.25033
  name: literature_magnetic_anisotropy_RT_SrW_low
  estimate: null
  pending:
    name: literature_magnetic_anisotropy_RT_SrW_low
    value: 1.3
    unit: MA/m
    proposed_quantity_kind: anisotropy_field_or_unspecified
    reason: 'split=excluded_secondary_citation: kept as claim, not a parameter estimate'
    uncertainty_std: null
  ext:
    locator: Section 1
    sample_id_in_paper: SrFe18O27 (review of refs 5-7)
    formula: SrFe18O27
    synthesis: 'solid-state in sealed evacuated quartz tube (pO2 ~1e-8 atm at RT): SrFe12O19 + (8/3) alpha-Fe2O3 + (2/3) Fe (Fe reduced in H2) -> SrFe18O27, pellets, 1373-1523 K 12 h, cooled to ~500 K at
      200 K/h then furnace cooled'
    measurement:
      T:
        K: 300
        note: RT
      field: null
      orientation: null
      form: polycrystalline pellet / powder (~100 um multidomain particles for VSM)
      density: null
      texture: unfixed particles freely rotating in field (random)
    method: XRD (X'Pert PRO, Cu Ka1; HighScore Plus phase ratios) + RT VSM (VSM-5SC-10HF, TOEI), high-field part up to 6.4 MA/m extrapolated to 1/H^2=0
    definition: quantity not defined in the text (units MA/m => presumably anisotropy field H_A); lower end of range 1.30-1.55
    status: measured
    verbatim: The magnetic anisotropy of SrW at RT (1.30-1.55 MA/m 5-7)) is large and comparable to that of SrM (1.48 MA/m)
    transformation: null
    measurement_group: C004_intro
    figure_only: false
    axes: null
    split: excluded_secondary_citation
    split_cluster: SECONDARY
    tier: 2
    transfer_note: null
    notes: 'definition ambiguous (HA vs mu0HA vs K); compare L05 DFT mu0Ha = 0.569 T and L11 Ba: 13.7 kOe = 1.09 MA/m'
    value_original: null
    unit_original: MA/m
    uncertainty_note: null
    qualitative: null
- rec_id: L05-001
  lit_id: L05
  doi: 10.1016/j.actamat.2025.120828
  name: U_eff_Fe3d
  estimate:
    name: U_eff_Fe3d
    value: 3.0
    unit: eV
    quantity_kind: energy
    source_role: literature_fit
    provenance:
      source_id: L05
      locator: Section 2 Computational details
      note: '''approximately 3 eV'': no uncertainty; sensitivity to U not studied in this paper (needs our own check)'
      status: verified
    uncertainty:
      kind: unknown
    identifiable: true
  pending: null
  ext:
    locator: Section 2 Computational details
    sample_id_in_paper: SrW
    formula: SrFe18O27
    synthesis: n/a (DFT)
    measurement:
      T:
        K: 0
        note: static DFT, no thermal effects
      field: null
      orientation: magnetisation along c (easy axis) and a for MAE
      form: ideal crystal, 92-atom cell
      density: n/a
      texture: n/a
    method: VASP, PAW, PBE GGA+U (Dudarev, U_eff = 3 eV on Fe 3d, from linear response), 92-atom hexagonal cell P63/mmc (SrW), gamma-centred 5x5x1 k-mesh (SCF), cutoff 600 eV, SCF 1e-6 eV, forces <0.01
      eV/A; SOC noncollinear for MAE with 12x12x2 k-mesh and Bloechl tetrahedra; collinear Gorter ferrimagnet 4e,4f1,4f3 antiparallel to 6g,4f2,12k,2d; K/Ca/Ba/La replace half of the Sr atoms at 2b (symmetry
      P-6m2)
    definition: 'U_eff = U - J (Dudarev), linear-response (Cococcioni) estimate, applied to W-type; other phases: 4.5 eV (M-type, ref 55), 3.8 eV (spinel, ref 56)'
    status: assumed_by_authors
    verbatim: yielding a value of approximately U ~ 3 eV ... a Hubbard Ueff of 3 eV was applied specifically for Fe-3d orbitals
    transformation: null
    measurement_group: L05_SrW_DFT
    figure_only: false
    axes: null
    split: literature_fit
    split_cluster: ISLAM_L05
    tier: 2
    transfer_note: null
    notes: '''approximately 3 eV'': no uncertainty; sensitivity to U not studied in this paper (needs our own check)'
    value_original: null
    unit_original: eV
    uncertainty_note: null
    qualitative: null
- rec_id: L05-002
  lit_id: L05
  doi: 10.1016/j.actamat.2025.120828
  name: plane_wave_cutoff
  estimate:
    name: plane_wave_cutoff
    value: 600.0
    unit: eV
    quantity_kind: energy
    source_role: literature_fit
    provenance:
      source_id: L05
      locator: Section 2
      note: null
      status: verified
    uncertainty:
      kind: unknown
    identifiable: true
  pending: null
  ext:
    locator: Section 2
    sample_id_in_paper: SrW
    formula: SrFe18O27
    synthesis: n/a (DFT)
    measurement:
      T:
        K: 0
        note: static DFT, no thermal effects
      field: null
      orientation: magnetisation along c (easy axis) and a for MAE
      form: ideal crystal, 92-atom cell
      density: n/a
      texture: n/a
    method: VASP, PAW, PBE GGA+U (Dudarev, U_eff = 3 eV on Fe 3d, from linear response), 92-atom hexagonal cell P63/mmc (SrW), gamma-centred 5x5x1 k-mesh (SCF), cutoff 600 eV, SCF 1e-6 eV, forces <0.01
      eV/A; SOC noncollinear for MAE with 12x12x2 k-mesh and Bloechl tetrahedra; collinear Gorter ferrimagnet 4e,4f1,4f3 antiparallel to 6g,4f2,12k,2d; K/Ca/Ba/La replace half of the Sr atoms at 2b (symmetry
      P-6m2)
    definition: PAW plane-wave cutoff
    status: assumed_by_authors
    verbatim: a plane-wave basis set with a cutoff energy of 600 eV was employed
    transformation: null
    measurement_group: L05_SrW_DFT
    figure_only: false
    axes: null
    split: literature_fit
    split_cluster: ISLAM_L05
    tier: 2
    transfer_note: null
    notes: null
    value_original: null
    unit_original: eV
    uncertainty_note: null
    qualitative: null
- rec_id: L05-003
  lit_id: L05
  doi: 10.1016/j.actamat.2025.120828
  name: SCF_energy_threshold
  estimate:
    name: SCF_energy_threshold
    value: 1.0e-06
    unit: eV
    quantity_kind: energy
    source_role: literature_fit
    provenance:
      source_id: L05
      locator: Section 2
      note: null
      status: verified
    uncertainty:
      kind: unknown
    identifiable: true
  pending: null
  ext:
    locator: Section 2
    sample_id_in_paper: SrW
    formula: SrFe18O27
    synthesis: n/a (DFT)
    measurement:
      T:
        K: 0
        note: static DFT, no thermal effects
      field: null
      orientation: magnetisation along c (easy axis) and a for MAE
      form: ideal crystal, 92-atom cell
      density: n/a
      texture: n/a
    method: VASP, PAW, PBE GGA+U (Dudarev, U_eff = 3 eV on Fe 3d, from linear response), 92-atom hexagonal cell P63/mmc (SrW), gamma-centred 5x5x1 k-mesh (SCF), cutoff 600 eV, SCF 1e-6 eV, forces <0.01
      eV/A; SOC noncollinear for MAE with 12x12x2 k-mesh and Bloechl tetrahedra; collinear Gorter ferrimagnet 4e,4f1,4f3 antiparallel to 6g,4f2,12k,2d; K/Ca/Ba/La replace half of the Sr atoms at 2b (symmetry
      P-6m2)
    definition: SCF convergence; 1e-8 eV tested, energy differences ~1e-8 eV
    status: assumed_by_authors
    verbatim: total energy threshold of 10-6 eV ... A more stringent threshold of 10-8 eV was also tested
    transformation: null
    measurement_group: L05_SrW_DFT
    figure_only: false
    axes: null
    split: literature_fit
    split_cluster: ISLAM_L05
    tier: 2
    transfer_note: null
    notes: null
    value_original: null
    unit_original: eV
    uncertainty_note: null
    qualitative: null
- rec_id: L05-004
  lit_id: L05
  doi: 10.1016/j.actamat.2025.120828
  name: DFT_settings_summary
  estimate: null
  pending: null
  ext:
    locator: Section 2
    sample_id_in_paper: SrW
    formula: SrFe18O27
    synthesis: n/a (DFT)
    measurement:
      T:
        K: 0
        note: static DFT, no thermal effects
      field: null
      orientation: magnetisation along c (easy axis) and a for MAE
      form: ideal crystal, 92-atom cell
      density: n/a
      texture: n/a
    method: VASP, PAW, PBE GGA+U (Dudarev, U_eff = 3 eV on Fe 3d, from linear response), 92-atom hexagonal cell P63/mmc (SrW), gamma-centred 5x5x1 k-mesh (SCF), cutoff 600 eV, SCF 1e-6 eV, forces <0.01
      eV/A; SOC noncollinear for MAE with 12x12x2 k-mesh and Bloechl tetrahedra; collinear Gorter ferrimagnet 4e,4f1,4f3 antiparallel to 6g,4f2,12k,2d; K/Ca/Ba/La replace half of the Sr atoms at 2b (symmetry
      P-6m2)
    definition: settings text
    status: calculated
    verbatim: the U parameter was estimated ... k-point mesh of 5 x 5 x 1 ... denser k-point mesh of 12 x 12 x 2 was utilized to ensure well-converged values for the MAE
    transformation: null
    measurement_group: L05_SrW_DFT
    figure_only: false
    axes: null
    split: literature_fit
    split_cluster: ISLAM_L05
    tier: 2
    transfer_note: null
    notes: structures relaxed within GGA scheme (lattice parameters Table 1 are GGA); MAE with GGA+U+SOC
    value_original: null
    unit_original: null
    uncertainty_note: null
    qualitative: PBE+U PAW VASP; SOC noncollinear; k 5x5x1 (SCF), 12x12x2 (MAE); forces<0.01 eV/A; relaxed within GGA (no U) for lattice, GGA+U for energies
- rec_id: L05-005
  lit_id: L05
  doi: 10.1016/j.actamat.2025.120828
  name: lattice_a_DFT_relaxed
  estimate:
    name: lattice_a_DFT_relaxed
    value: 5.877
    unit: angstrom
    quantity_kind: length
    source_role: literature_fit
    provenance:
      source_id: L05
      locator: Table 1 (calculated optimised lattice parameters), p. 3
      note: calculated a is slightly smaller than experiment (5.89-5.91 A); structure P-6m2 for substituted
      status: verified
    uncertainty:
      kind: unknown
    identifiable: true
  pending: null
  ext:
    locator: Table 1 (calculated optimised lattice parameters), p. 3
    sample_id_in_paper: SrW
    formula: SrFe18O27
    synthesis: n/a (DFT)
    measurement:
      T:
        K: 0
        note: static DFT, no thermal effects
      field: null
      orientation: magnetisation along c (easy axis) and a for MAE
      form: ideal crystal, 92-atom cell
      density: n/a
      texture: n/a
    method: VASP, PAW, PBE GGA+U (Dudarev, U_eff = 3 eV on Fe 3d, from linear response), 92-atom hexagonal cell P63/mmc (SrW), gamma-centred 5x5x1 k-mesh (SCF), cutoff 600 eV, SCF 1e-6 eV, forces <0.01
      eV/A; SOC noncollinear for MAE with 12x12x2 k-mesh and Bloechl tetrahedra; collinear Gorter ferrimagnet 4e,4f1,4f3 antiparallel to 6g,4f2,12k,2d; K/Ca/Ba/La replace half of the Sr atoms at 2b (symmetry
      P-6m2)
    definition: a = b of relaxed hexagonal cell (GGA)
    status: calculated
    verbatim: SrW  a 5.877  b 5.877  c 32.842  V 982.59
    transformation: null
    measurement_group: L05_SrW_DFT
    figure_only: false
    axes: null
    split: literature_fit
    split_cluster: ISLAM_L05
    tier: 2
    transfer_note: null
    notes: calculated a is slightly smaller than experiment (5.89-5.91 A); structure P-6m2 for substituted
    value_original: '5.877'
    unit_original: angstrom
    uncertainty_note: null
    qualitative: null
- rec_id: L05-006
  lit_id: L05
  doi: 10.1016/j.actamat.2025.120828
  name: lattice_c_DFT_relaxed
  estimate:
    name: lattice_c_DFT_relaxed
    value: 32.842
    unit: angstrom
    quantity_kind: length
    source_role: literature_fit
    provenance:
      source_id: L05
      locator: Table 1, p. 3
      note: null
      status: verified
    uncertainty:
      kind: unknown
    identifiable: true
  pending: null
  ext:
    locator: Table 1, p. 3
    sample_id_in_paper: SrW
    formula: SrFe18O27
    synthesis: n/a (DFT)
    measurement:
      T:
        K: 0
        note: static DFT, no thermal effects
      field: null
      orientation: magnetisation along c (easy axis) and a for MAE
      form: ideal crystal, 92-atom cell
      density: n/a
      texture: n/a
    method: VASP, PAW, PBE GGA+U (Dudarev, U_eff = 3 eV on Fe 3d, from linear response), 92-atom hexagonal cell P63/mmc (SrW), gamma-centred 5x5x1 k-mesh (SCF), cutoff 600 eV, SCF 1e-6 eV, forces <0.01
      eV/A; SOC noncollinear for MAE with 12x12x2 k-mesh and Bloechl tetrahedra; collinear Gorter ferrimagnet 4e,4f1,4f3 antiparallel to 6g,4f2,12k,2d; K/Ca/Ba/La replace half of the Sr atoms at 2b (symmetry
      P-6m2)
    definition: c of relaxed cell (GGA)
    status: calculated
    verbatim: SrW  a 5.877  b 5.877  c 32.842  V 982.59
    transformation: null
    measurement_group: L05_SrW_DFT
    figure_only: false
    axes: null
    split: literature_fit
    split_cluster: ISLAM_L05
    tier: 2
    transfer_note: null
    notes: null
    value_original: '32.842'
    unit_original: angstrom
    uncertainty_note: null
    qualitative: null
- rec_id: L05-007
  lit_id: L05
  doi: 10.1016/j.actamat.2025.120828
  name: cell_volume_DFT_relaxed
  estimate: null
  pending:
    name: cell_volume_DFT_relaxed
    value: 982.59
    unit: angstrom^3
    proposed_quantity_kind: volume
    reason: schema Kind/unit not available
    uncertainty_std: null
  ext:
    locator: Table 1, p. 3
    sample_id_in_paper: SrW
    formula: SrFe18O27
    synthesis: n/a (DFT)
    measurement:
      T:
        K: 0
        note: static DFT, no thermal effects
      field: null
      orientation: magnetisation along c (easy axis) and a for MAE
      form: ideal crystal, 92-atom cell
      density: n/a
      texture: n/a
    method: VASP, PAW, PBE GGA+U (Dudarev, U_eff = 3 eV on Fe 3d, from linear response), 92-atom hexagonal cell P63/mmc (SrW), gamma-centred 5x5x1 k-mesh (SCF), cutoff 600 eV, SCF 1e-6 eV, forces <0.01
      eV/A; SOC noncollinear for MAE with 12x12x2 k-mesh and Bloechl tetrahedra; collinear Gorter ferrimagnet 4e,4f1,4f3 antiparallel to 6g,4f2,12k,2d; K/Ca/Ba/La replace half of the Sr atoms at 2b (symmetry
      P-6m2)
    definition: volume per unit cell (A^3)
    status: calculated
    verbatim: SrW  ...  V 982.59
    transformation: null
    measurement_group: L05_SrW_DFT
    figure_only: false
    axes: null
    split: literature_fit
    split_cluster: ISLAM_L05
    tier: 2
    transfer_note: null
    notes: null
    value_original: '982.59'
    unit_original: angstrom^3
    uncertainty_note: null
    qualitative: null
- rec_id: L05-008
  lit_id: L05
  doi: 10.1016/j.actamat.2025.120828
  name: lattice_a_DFT_relaxed
  estimate:
    name: lattice_a_DFT_relaxed
    value: 5.875
    unit: angstrom
    quantity_kind: length
    source_role: literature_fit
    provenance:
      source_id: L05
      locator: Table 1 (calculated optimised lattice parameters), p. 3
      note: calculated a is slightly smaller than experiment (5.89-5.91 A); structure P-6m2 for substituted
      status: verified
    uncertainty:
      kind: unknown
    identifiable: true
  pending: null
  ext:
    locator: Table 1 (calculated optimised lattice parameters), p. 3
    sample_id_in_paper: SrKW
    formula: Sr0.5K0.5Fe18O27
    synthesis: n/a (DFT)
    measurement:
      T:
        K: 0
        note: static DFT, no thermal effects
      field: null
      orientation: magnetisation along c (easy axis) and a for MAE
      form: ideal crystal, 92-atom cell
      density: n/a
      texture: n/a
    method: VASP, PAW, PBE GGA+U (Dudarev, U_eff = 3 eV on Fe 3d, from linear response), 92-atom hexagonal cell P63/mmc (SrW), gamma-centred 5x5x1 k-mesh (SCF), cutoff 600 eV, SCF 1e-6 eV, forces <0.01
      eV/A; SOC noncollinear for MAE with 12x12x2 k-mesh and Bloechl tetrahedra; collinear Gorter ferrimagnet 4e,4f1,4f3 antiparallel to 6g,4f2,12k,2d; K/Ca/Ba/La replace half of the Sr atoms at 2b (symmetry
      P-6m2)
    definition: a = b of relaxed hexagonal cell (GGA)
    status: calculated
    verbatim: SrKW  a 5.875  b 5.875  c 32.875  V 982.59
    transformation: null
    measurement_group: L05_SrKW_DFT
    figure_only: false
    axes: null
    split: literature_fit
    split_cluster: ISLAM_L05
    tier: 2
    transfer_note: null
    notes: calculated a is slightly smaller than experiment (5.89-5.91 A); structure P-6m2 for substituted
    value_original: '5.875'
    unit_original: angstrom
    uncertainty_note: null
    qualitative: null
- rec_id: L05-009
  lit_id: L05
  doi: 10.1016/j.actamat.2025.120828
  name: lattice_c_DFT_relaxed
  estimate:
    name: lattice_c_DFT_relaxed
    value: 32.875
    unit: angstrom
    quantity_kind: length
    source_role: literature_fit
    provenance:
      source_id: L05
      locator: Table 1, p. 3
      note: null
      status: verified
    uncertainty:
      kind: unknown
    identifiable: true
  pending: null
  ext:
    locator: Table 1, p. 3
    sample_id_in_paper: SrKW
    formula: Sr0.5K0.5Fe18O27
    synthesis: n/a (DFT)
    measurement:
      T:
        K: 0
        note: static DFT, no thermal effects
      field: null
      orientation: magnetisation along c (easy axis) and a for MAE
      form: ideal crystal, 92-atom cell
      density: n/a
      texture: n/a
    method: VASP, PAW, PBE GGA+U (Dudarev, U_eff = 3 eV on Fe 3d, from linear response), 92-atom hexagonal cell P63/mmc (SrW), gamma-centred 5x5x1 k-mesh (SCF), cutoff 600 eV, SCF 1e-6 eV, forces <0.01
      eV/A; SOC noncollinear for MAE with 12x12x2 k-mesh and Bloechl tetrahedra; collinear Gorter ferrimagnet 4e,4f1,4f3 antiparallel to 6g,4f2,12k,2d; K/Ca/Ba/La replace half of the Sr atoms at 2b (symmetry
      P-6m2)
    definition: c of relaxed cell (GGA)
    status: calculated
    verbatim: SrKW  a 5.875  b 5.875  c 32.875  V 982.59
    transformation: null
    measurement_group: L05_SrKW_DFT
    figure_only: false
    axes: null
    split: literature_fit
    split_cluster: ISLAM_L05
    tier: 2
    transfer_note: null
    notes: null
    value_original: '32.875'
    unit_original: angstrom
    uncertainty_note: null
    qualitative: null
- rec_id: L05-010
  lit_id: L05
  doi: 10.1016/j.actamat.2025.120828
  name: cell_volume_DFT_relaxed
  estimate: null
  pending:
    name: cell_volume_DFT_relaxed
    value: 982.59
    unit: angstrom^3
    proposed_quantity_kind: volume
    reason: schema Kind/unit not available
    uncertainty_std: null
  ext:
    locator: Table 1, p. 3
    sample_id_in_paper: SrKW
    formula: Sr0.5K0.5Fe18O27
    synthesis: n/a (DFT)
    measurement:
      T:
        K: 0
        note: static DFT, no thermal effects
      field: null
      orientation: magnetisation along c (easy axis) and a for MAE
      form: ideal crystal, 92-atom cell
      density: n/a
      texture: n/a
    method: VASP, PAW, PBE GGA+U (Dudarev, U_eff = 3 eV on Fe 3d, from linear response), 92-atom hexagonal cell P63/mmc (SrW), gamma-centred 5x5x1 k-mesh (SCF), cutoff 600 eV, SCF 1e-6 eV, forces <0.01
      eV/A; SOC noncollinear for MAE with 12x12x2 k-mesh and Bloechl tetrahedra; collinear Gorter ferrimagnet 4e,4f1,4f3 antiparallel to 6g,4f2,12k,2d; K/Ca/Ba/La replace half of the Sr atoms at 2b (symmetry
      P-6m2)
    definition: volume per unit cell (A^3)
    status: calculated
    verbatim: SrKW  ...  V 982.59
    transformation: null
    measurement_group: L05_SrKW_DFT
    figure_only: false
    axes: null
    split: literature_fit
    split_cluster: ISLAM_L05
    tier: 2
    transfer_note: null
    notes: null
    value_original: '982.59'
    unit_original: angstrom^3
    uncertainty_note: null
    qualitative: null
- rec_id: L05-011
  lit_id: L05
  doi: 10.1016/j.actamat.2025.120828
  name: lattice_a_DFT_relaxed
  estimate:
    name: lattice_a_DFT_relaxed
    value: 5.875
    unit: angstrom
    quantity_kind: length
    source_role: literature_fit
    provenance:
      source_id: L05
      locator: Table 1 (calculated optimised lattice parameters), p. 3
      note: calculated a is slightly smaller than experiment (5.89-5.91 A); structure P-6m2 for substituted
      status: verified
    uncertainty:
      kind: unknown
    identifiable: true
  pending: null
  ext:
    locator: Table 1 (calculated optimised lattice parameters), p. 3
    sample_id_in_paper: SrCaW
    formula: Sr0.5Ca0.5Fe18O27
    synthesis: n/a (DFT)
    measurement:
      T:
        K: 0
        note: static DFT, no thermal effects
      field: null
      orientation: magnetisation along c (easy axis) and a for MAE
      form: ideal crystal, 92-atom cell
      density: n/a
      texture: n/a
    method: VASP, PAW, PBE GGA+U (Dudarev, U_eff = 3 eV on Fe 3d, from linear response), 92-atom hexagonal cell P63/mmc (SrW), gamma-centred 5x5x1 k-mesh (SCF), cutoff 600 eV, SCF 1e-6 eV, forces <0.01
      eV/A; SOC noncollinear for MAE with 12x12x2 k-mesh and Bloechl tetrahedra; collinear Gorter ferrimagnet 4e,4f1,4f3 antiparallel to 6g,4f2,12k,2d; K/Ca/Ba/La replace half of the Sr atoms at 2b (symmetry
      P-6m2)
    definition: a = b of relaxed hexagonal cell (GGA)
    status: calculated
    verbatim: SrCaW  a 5.875  b 5.875  c 32.762  V 979.34
    transformation: null
    measurement_group: L05_SrCaW_DFT
    figure_only: false
    axes: null
    split: literature_fit
    split_cluster: ISLAM_L05
    tier: 2
    transfer_note: null
    notes: calculated a is slightly smaller than experiment (5.89-5.91 A); structure P-6m2 for substituted
    value_original: '5.875'
    unit_original: angstrom
    uncertainty_note: null
    qualitative: null
- rec_id: L05-012
  lit_id: L05
  doi: 10.1016/j.actamat.2025.120828
  name: lattice_c_DFT_relaxed
  estimate:
    name: lattice_c_DFT_relaxed
    value: 32.762
    unit: angstrom
    quantity_kind: length
    source_role: literature_fit
    provenance:
      source_id: L05
      locator: Table 1, p. 3
      note: null
      status: verified
    uncertainty:
      kind: unknown
    identifiable: true
  pending: null
  ext:
    locator: Table 1, p. 3
    sample_id_in_paper: SrCaW
    formula: Sr0.5Ca0.5Fe18O27
    synthesis: n/a (DFT)
    measurement:
      T:
        K: 0
        note: static DFT, no thermal effects
      field: null
      orientation: magnetisation along c (easy axis) and a for MAE
      form: ideal crystal, 92-atom cell
      density: n/a
      texture: n/a
    method: VASP, PAW, PBE GGA+U (Dudarev, U_eff = 3 eV on Fe 3d, from linear response), 92-atom hexagonal cell P63/mmc (SrW), gamma-centred 5x5x1 k-mesh (SCF), cutoff 600 eV, SCF 1e-6 eV, forces <0.01
      eV/A; SOC noncollinear for MAE with 12x12x2 k-mesh and Bloechl tetrahedra; collinear Gorter ferrimagnet 4e,4f1,4f3 antiparallel to 6g,4f2,12k,2d; K/Ca/Ba/La replace half of the Sr atoms at 2b (symmetry
      P-6m2)
    definition: c of relaxed cell (GGA)
    status: calculated
    verbatim: SrCaW  a 5.875  b 5.875  c 32.762  V 979.34
    transformation: null
    measurement_group: L05_SrCaW_DFT
    figure_only: false
    axes: null
    split: literature_fit
    split_cluster: ISLAM_L05
    tier: 2
    transfer_note: null
    notes: null
    value_original: '32.762'
    unit_original: angstrom
    uncertainty_note: null
    qualitative: null
- rec_id: L05-013
  lit_id: L05
  doi: 10.1016/j.actamat.2025.120828
  name: cell_volume_DFT_relaxed
  estimate: null
  pending:
    name: cell_volume_DFT_relaxed
    value: 979.34
    unit: angstrom^3
    proposed_quantity_kind: volume
    reason: schema Kind/unit not available
    uncertainty_std: null
  ext:
    locator: Table 1, p. 3
    sample_id_in_paper: SrCaW
    formula: Sr0.5Ca0.5Fe18O27
    synthesis: n/a (DFT)
    measurement:
      T:
        K: 0
        note: static DFT, no thermal effects
      field: null
      orientation: magnetisation along c (easy axis) and a for MAE
      form: ideal crystal, 92-atom cell
      density: n/a
      texture: n/a
    method: VASP, PAW, PBE GGA+U (Dudarev, U_eff = 3 eV on Fe 3d, from linear response), 92-atom hexagonal cell P63/mmc (SrW), gamma-centred 5x5x1 k-mesh (SCF), cutoff 600 eV, SCF 1e-6 eV, forces <0.01
      eV/A; SOC noncollinear for MAE with 12x12x2 k-mesh and Bloechl tetrahedra; collinear Gorter ferrimagnet 4e,4f1,4f3 antiparallel to 6g,4f2,12k,2d; K/Ca/Ba/La replace half of the Sr atoms at 2b (symmetry
      P-6m2)
    definition: volume per unit cell (A^3)
    status: calculated
    verbatim: SrCaW  ...  V 979.34
    transformation: null
    measurement_group: L05_SrCaW_DFT
    figure_only: false
    axes: null
    split: literature_fit
    split_cluster: ISLAM_L05
    tier: 2
    transfer_note: null
    notes: null
    value_original: '979.34'
    unit_original: angstrom^3
    uncertainty_note: null
    qualitative: null
- rec_id: L05-014
  lit_id: L05
  doi: 10.1016/j.actamat.2025.120828
  name: lattice_a_DFT_relaxed
  estimate:
    name: lattice_a_DFT_relaxed
    value: 5.885
    unit: angstrom
    quantity_kind: length
    source_role: literature_fit
    provenance:
      source_id: L05
      locator: Table 1 (calculated optimised lattice parameters), p. 3
      note: calculated a is slightly smaller than experiment (5.89-5.91 A); structure P-6m2 for substituted
      status: verified
    uncertainty:
      kind: unknown
    identifiable: true
  pending: null
  ext:
    locator: Table 1 (calculated optimised lattice parameters), p. 3
    sample_id_in_paper: SrBaW
    formula: Sr0.5Ba0.5Fe18O27
    synthesis: n/a (DFT)
    measurement:
      T:
        K: 0
        note: static DFT, no thermal effects
      field: null
      orientation: magnetisation along c (easy axis) and a for MAE
      form: ideal crystal, 92-atom cell
      density: n/a
      texture: n/a
    method: VASP, PAW, PBE GGA+U (Dudarev, U_eff = 3 eV on Fe 3d, from linear response), 92-atom hexagonal cell P63/mmc (SrW), gamma-centred 5x5x1 k-mesh (SCF), cutoff 600 eV, SCF 1e-6 eV, forces <0.01
