Repository: 6Nightmare9/Hexaferrite

# HexW — модель W-гексаферритов

Приватный рабочий репозиторий: код, литература, исходные измерения, сохранённые расчёты и инструкции. Снимок от 27 октября 2026 года.

**Исследовательская версия 0.2.0. Независимая точность ФМР ≤10% пока не подтверждена.** Теория и результаты обработки измерений сохранены раздельно; эксперимент не переобучает модель автоматически.

## Запуск на другом компьютере

1. Владелец предоставляет коллеге доступ: **Settings → Collaborators → Add people**. Коллега принимает приглашение под своим аккаунтом GitHub.
2.

File: literature_holdout/_original_mixed/records.yaml (part 19 of 25)
meta:
  lit_id: L05
  doi: 10.1016/j.actamat.2025.120828
  name: Fe_spin_moment_W2_4f1
  estimate: null
  pending:
    name: Fe_spin_moment_W2_4f1
    value: -3.946
    unit: muB
    proposed_quantity_kind: magnetic_moment
    reason: schema Kind/unit not available
    uncertainty_std: null
  ext:
    locator: Table 2 (calculated average total spin ms and orbital ml moments), p. 5
    sample_id_in_paper: SrKW
    formula: Sr0.5K0.5Fe18O27
    synthesis: n/a (DFT)
    measurement:
      T:
        K: 0
        note: static DFT, no thermal effects
      field: null
      orientation: magnetisation along c (easy axis) and a for MAE
      form: ideal crystal, 92-atom cell
      density: n/a
      texture: n/a
    method: VASP, PAW, PBE GGA+U (Dudarev, U_eff = 3 eV on Fe 3d, from linear response), 92-atom hexagonal cell P63/mmc (SrW), gamma-centred 5x5x1 k-mesh (SCF), cutoff 600 eV, SCF 1e-6 eV, forces <0.01
      eV/A; SOC noncollinear for MAE with 12x12x2 k-mesh and Bloechl tetrahedra; collinear Gorter ferrimagnet 4e,4f1,4f3 antiparallel to 6g,4f2,12k,2d; K/Ca/Ba/La replace half of the Sr atoms at 2b (symmetry
      P-6m2)
    definition: 'spin moment in PAW sphere (U=3 eV); sign: negative = antiparallel to net moment; orbital moment is along easy axis (c)'
    status: calculated
    verbatim: Fe(4f1)  ms = -3.946  ml = -0.017  [SrKW]
    transformation: null
    measurement_group: L05_SrKW_DFT
    figure_only: false
    axes: null
    split: literature_fit
    split_cluster: ISLAM_L05
    tier: 2
    transfer_note: null
    notes: Table text layer misaligned; values read from rendered page
    value_original: '-3.946'
    unit_original: muB
    uncertainty_note: null
    qualitative: null
- rec_id: L05-040
  lit_id: L05
  doi: 10.1016/j.actamat.2025.120828
  name: Fe_orbital_moment_W2_4f1
  estimate: null
  pending:
    name: Fe_orbital_moment_W2_4f1
    value: -0.017
    unit: muB
    proposed_quantity_kind: magnetic_moment
    reason: schema Kind/unit not available
    uncertainty_std: null
  ext:
    locator: Table 2, p. 5
    sample_id_in_paper: SrKW
    formula: Sr0.5K0.5Fe18O27
    synthesis: n/a (DFT)
    measurement:
      T:
        K: 0
        note: static DFT, no thermal effects
      field: null
      orientation: magnetisation along c (easy axis) and a for MAE
      form: ideal crystal, 92-atom cell
      density: n/a
      texture: n/a
    method: VASP, PAW, PBE GGA+U (Dudarev, U_eff = 3 eV on Fe 3d, from linear response), 92-atom hexagonal cell P63/mmc (SrW), gamma-centred 5x5x1 k-mesh (SCF), cutoff 600 eV, SCF 1e-6 eV, forces <0.01
      eV/A; SOC noncollinear for MAE with 12x12x2 k-mesh and Bloechl tetrahedra; collinear Gorter ferrimagnet 4e,4f1,4f3 antiparallel to 6g,4f2,12k,2d; K/Ca/Ba/La replace half of the Sr atoms at 2b (symmetry
      P-6m2)
    definition: orbital moment along the easy axis, GGA+U+SOC
    status: calculated
    verbatim: Fe(4f1)  ms = -3.946  ml = -0.017  [SrKW]
    transformation: null
    measurement_group: L05_SrKW_DFT
    figure_only: false
    axes: null
    split: literature_fit
    split_cluster: ISLAM_L05
    tier: 2
    transfer_note: null
    notes: null
    value_original: '-0.017'
    unit_original: muB
    uncertainty_note: null
    qualitative: null
- rec_id: L05-041
  lit_id: L05
  doi: 10.1016/j.actamat.2025.120828
  name: Fe_spin_moment_W3_6g
  estimate: null
  pending:
    name: Fe_spin_moment_W3_6g
    value: 3.878
    unit: muB
    proposed_quantity_kind: magnetic_moment
    reason: schema Kind/unit not available
    uncertainty_std: null
  ext:
    locator: Table 2 (calculated average total spin ms and orbital ml moments), p. 5
    sample_id_in_paper: SrKW
    formula: Sr0.5K0.5Fe18O27
    synthesis: n/a (DFT)
    measurement:
      T:
        K: 0
        note: static DFT, no thermal effects
      field: null
      orientation: magnetisation along c (easy axis) and a for MAE
      form: ideal crystal, 92-atom cell
      density: n/a
      texture: n/a
    method: VASP, PAW, PBE GGA+U (Dudarev, U_eff = 3 eV on Fe 3d, from linear response), 92-atom hexagonal cell P63/mmc (SrW), gamma-centred 5x5x1 k-mesh (SCF), cutoff 600 eV, SCF 1e-6 eV, forces <0.01
      eV/A; SOC noncollinear for MAE with 12x12x2 k-mesh and Bloechl tetrahedra; collinear Gorter ferrimagnet 4e,4f1,4f3 antiparallel to 6g,4f2,12k,2d; K/Ca/Ba/La replace half of the Sr atoms at 2b (symmetry
      P-6m2)
    definition: 'spin moment in PAW sphere (U=3 eV); sign: negative = antiparallel to net moment; orbital moment is along easy axis (c)'
    status: calculated
    verbatim: Fe(6g)  ms = 3.878  ml = 0.026  [SrKW]
    transformation: null
    measurement_group: L05_SrKW_DFT
    figure_only: false
    axes: null
    split: literature_fit
    split_cluster: ISLAM_L05
    tier: 2
    transfer_note: null
    notes: Table text layer misaligned; values read from rendered page
    value_original: '3.878'
    unit_original: muB
    uncertainty_note: null
    qualitative: null
- rec_id: L05-042
  lit_id: L05
  doi: 10.1016/j.actamat.2025.120828
  name: Fe_orbital_moment_W3_6g
  estimate: null
  pending:
    name: Fe_orbital_moment_W3_6g
    value: 0.026
    unit: muB
    proposed_quantity_kind: magnetic_moment
    reason: schema Kind/unit not available
    uncertainty_std: null
  ext:
    locator: Table 2, p. 5
    sample_id_in_paper: SrKW
    formula: Sr0.5K0.5Fe18O27
    synthesis: n/a (DFT)
    measurement:
      T:
        K: 0
        note: static DFT, no thermal effects
      field: null
      orientation: magnetisation along c (easy axis) and a for MAE
      form: ideal crystal, 92-atom cell
      density: n/a
      texture: n/a
    method: VASP, PAW, PBE GGA+U (Dudarev, U_eff = 3 eV on Fe 3d, from linear response), 92-atom hexagonal cell P63/mmc (SrW), gamma-centred 5x5x1 k-mesh (SCF), cutoff 600 eV, SCF 1e-6 eV, forces <0.01
      eV/A; SOC noncollinear for MAE with 12x12x2 k-mesh and Bloechl tetrahedra; collinear Gorter ferrimagnet 4e,4f1,4f3 antiparallel to 6g,4f2,12k,2d; K/Ca/Ba/La replace half of the Sr atoms at 2b (symmetry
      P-6m2)
    definition: orbital moment along the easy axis, GGA+U+SOC
    status: calculated
    verbatim: Fe(6g)  ms = 3.878  ml = 0.026  [SrKW]
    transformation: null
    measurement_group: L05_SrKW_DFT
    figure_only: false
    axes: null
    split: literature_fit
    split_cluster: ISLAM_L05
    tier: 2
    transfer_note: null
    notes: null
    value_original: '0.026'
    unit_original: muB
    uncertainty_note: null
    qualitative: null
- rec_id: L05-043
  lit_id: L05
  doi: 10.1016/j.actamat.2025.120828
  name: Fe_spin_moment_W4_4f2
  estimate: null
  pending:
    name: Fe_spin_moment_W4_4f2
    value: 4.067
    unit: muB
    proposed_quantity_kind: magnetic_moment
    reason: schema Kind/unit not available
    uncertainty_std: null
  ext:
    locator: Table 2 (calculated average total spin ms and orbital ml moments), p. 5
    sample_id_in_paper: SrKW
    formula: Sr0.5K0.5Fe18O27
    synthesis: n/a (DFT)
    measurement:
      T:
        K: 0
        note: static DFT, no thermal effects
      field: null
      orientation: magnetisation along c (easy axis) and a for MAE
      form: ideal crystal, 92-atom cell
      density: n/a
      texture: n/a
    method: VASP, PAW, PBE GGA+U (Dudarev, U_eff = 3 eV on Fe 3d, from linear response), 92-atom hexagonal cell P63/mmc (SrW), gamma-centred 5x5x1 k-mesh (SCF), cutoff 600 eV, SCF 1e-6 eV, forces <0.01
      eV/A; SOC noncollinear for MAE with 12x12x2 k-mesh and Bloechl tetrahedra; collinear Gorter ferrimagnet 4e,4f1,4f3 antiparallel to 6g,4f2,12k,2d; K/Ca/Ba/La replace half of the Sr atoms at 2b (symmetry
      P-6m2)
    definition: 'spin moment in PAW sphere (U=3 eV); sign: negative = antiparallel to net moment; orbital moment is along easy axis (c)'
    status: calculated
    verbatim: Fe(4f2)  ms = 4.067  ml = 0.021  [SrKW]
    transformation: null
    measurement_group: L05_SrKW_DFT
    figure_only: false
    axes: null
    split: literature_fit
    split_cluster: ISLAM_L05
    tier: 2
    transfer_note: null
    notes: Table text layer misaligned; values read from rendered page
    value_original: '4.067'
    unit_original: muB
    uncertainty_note: null
    qualitative: null
- rec_id: L05-044
  lit_id: L05
  doi: 10.1016/j.actamat.2025.120828
  name: Fe_orbital_moment_W4_4f2
  estimate: null
  pending:
    name: Fe_orbital_moment_W4_4f2
    value: 0.021
    unit: muB
    proposed_quantity_kind: magnetic_moment
    reason: schema Kind/unit not available
    uncertainty_std: null
  ext:
    locator: Table 2, p. 5
    sample_id_in_paper: SrKW
    formula: Sr0.5K0.5Fe18O27
    synthesis: n/a (DFT)
    measurement:
      T:
        K: 0
        note: static DFT, no thermal effects
      field: null
      orientation: magnetisation along c (easy axis) and a for MAE
      form: ideal crystal, 92-atom cell
      density: n/a
      texture: n/a
    method: VASP, PAW, PBE GGA+U (Dudarev, U_eff = 3 eV on Fe 3d, from linear response), 92-atom hexagonal cell P63/mmc (SrW), gamma-centred 5x5x1 k-mesh (SCF), cutoff 600 eV, SCF 1e-6 eV, forces <0.01
      eV/A; SOC noncollinear for MAE with 12x12x2 k-mesh and Bloechl tetrahedra; collinear Gorter ferrimagnet 4e,4f1,4f3 antiparallel to 6g,4f2,12k,2d; K/Ca/Ba/La replace half of the Sr atoms at 2b (symmetry
      P-6m2)
    definition: orbital moment along the easy axis, GGA+U+SOC
    status: calculated
    verbatim: Fe(4f2)  ms = 4.067  ml = 0.021  [SrKW]
    transformation: null
    measurement_group: L05_SrKW_DFT
    figure_only: false
    axes: null
    split: literature_fit
    split_cluster: ISLAM_L05
    tier: 2
    transfer_note: null
    notes: null
    value_original: '0.021'
    unit_original: muB
    uncertainty_note: null
    qualitative: null
- rec_id: L05-045
  lit_id: L05
  doi: 10.1016/j.actamat.2025.120828
  name: Fe_spin_moment_W5_12k
  estimate: null
  pending:
    name: Fe_spin_moment_W5_12k
    value: 4.092
    unit: muB
    proposed_quantity_kind: magnetic_moment
    reason: schema Kind/unit not available
    uncertainty_std: null
  ext:
    locator: Table 2 (calculated average total spin ms and orbital ml moments), p. 5
    sample_id_in_paper: SrKW
    formula: Sr0.5K0.5Fe18O27
    synthesis: n/a (DFT)
    measurement:
      T:
        K: 0
        note: static DFT, no thermal effects
      field: null
      orientation: magnetisation along c (easy axis) and a for MAE
      form: ideal crystal, 92-atom cell
      density: n/a
      texture: n/a
    method: VASP, PAW, PBE GGA+U (Dudarev, U_eff = 3 eV on Fe 3d, from linear response), 92-atom hexagonal cell P63/mmc (SrW), gamma-centred 5x5x1 k-mesh (SCF), cutoff 600 eV, SCF 1e-6 eV, forces <0.01
      eV/A; SOC noncollinear for MAE with 12x12x2 k-mesh and Bloechl tetrahedra; collinear Gorter ferrimagnet 4e,4f1,4f3 antiparallel to 6g,4f2,12k,2d; K/Ca/Ba/La replace half of the Sr atoms at 2b (symmetry
      P-6m2)
    definition: 'spin moment in PAW sphere (U=3 eV); sign: negative = antiparallel to net moment; orbital moment is along easy axis (c)'
    status: calculated
    verbatim: Fe(12k)  ms = 4.092  ml = 0.016  [SrKW]
    transformation: null
    measurement_group: L05_SrKW_DFT
    figure_only: false
    axes: null
    split: literature_fit
    split_cluster: ISLAM_L05
    tier: 2
    transfer_note: null
    notes: Table text layer misaligned; values read from rendered page
    value_original: '4.092'
    unit_original: muB
    uncertainty_note: null
    qualitative: null
- rec_id: L05-046
  lit_id: L05
  doi: 10.1016/j.actamat.2025.120828
  name: Fe_orbital_moment_W5_12k
  estimate: null
  pending:
    name: Fe_orbital_moment_W5_12k
    value: 0.016
    unit: muB
    proposed_quantity_kind: magnetic_moment
    reason: schema Kind/unit not available
    uncertainty_std: null
  ext:
    locator: Table 2, p. 5
    sample_id_in_paper: SrKW
    formula: Sr0.5K0.5Fe18O27
    synthesis: n/a (DFT)
    measurement:
      T:
        K: 0
        note: static DFT, no thermal effects
      field: null
      orientation: magnetisation along c (easy axis) and a for MAE
      form: ideal crystal, 92-atom cell
      density: n/a
      texture: n/a
    method: VASP, PAW, PBE GGA+U (Dudarev, U_eff = 3 eV on Fe 3d, from linear response), 92-atom hexagonal cell P63/mmc (SrW), gamma-centred 5x5x1 k-mesh (SCF), cutoff 600 eV, SCF 1e-6 eV, forces <0.01
      eV/A; SOC noncollinear for MAE with 12x12x2 k-mesh and Bloechl tetrahedra; collinear Gorter ferrimagnet 4e,4f1,4f3 antiparallel to 6g,4f2,12k,2d; K/Ca/Ba/La replace half of the Sr atoms at 2b (symmetry
      P-6m2)
    definition: orbital moment along the easy axis, GGA+U+SOC
    status: calculated
    verbatim: Fe(12k)  ms = 4.092  ml = 0.016  [SrKW]
    transformation: null
    measurement_group: L05_SrKW_DFT
    figure_only: false
    axes: null
    split: literature_fit
    split_cluster: ISLAM_L05
    tier: 2
    transfer_note: null
    notes: null
    value_original: '0.016'
    unit_original: muB
    uncertainty_note: null
    qualitative: null
- rec_id: L05-047
  lit_id: L05
  doi: 10.1016/j.actamat.2025.120828
  name: Fe_spin_moment_W6_4f3
  estimate: null
  pending:
    name: Fe_spin_moment_W6_4f3
    value: -3.968
    unit: muB
    proposed_quantity_kind: magnetic_moment
    reason: schema Kind/unit not available
    uncertainty_std: null
  ext:
    locator: Table 2 (calculated average total spin ms and orbital ml moments), p. 5
    sample_id_in_paper: SrKW
    formula: Sr0.5K0.5Fe18O27
    synthesis: n/a (DFT)
    measurement:
      T:
        K: 0
        note: static DFT, no thermal effects
      field: null
      orientation: magnetisation along c (easy axis) and a for MAE
      form: ideal crystal, 92-atom cell
      density: n/a
      texture: n/a
    method: VASP, PAW, PBE GGA+U (Dudarev, U_eff = 3 eV on Fe 3d, from linear response), 92-atom hexagonal cell P63/mmc (SrW), gamma-centred 5x5x1 k-mesh (SCF), cutoff 600 eV, SCF 1e-6 eV, forces <0.01
      eV/A; SOC noncollinear for MAE with 12x12x2 k-mesh and Bloechl tetrahedra; collinear Gorter ferrimagnet 4e,4f1,4f3 antiparallel to 6g,4f2,12k,2d; K/Ca/Ba/La replace half of the Sr atoms at 2b (symmetry
      P-6m2)
    definition: 'spin moment in PAW sphere (U=3 eV); sign: negative = antiparallel to net moment; orbital moment is along easy axis (c)'
    status: calculated
    verbatim: Fe(4f3)  ms = -3.968  ml = -0.014  [SrKW]
    transformation: null
    measurement_group: L05_SrKW_DFT
    figure_only: false
    axes: null
    split: literature_fit
    split_cluster: ISLAM_L05
    tier: 2
    transfer_note: null
    notes: Table text layer misaligned; values read from rendered page
    value_original: '-3.968'
    unit_original: muB
    uncertainty_note: null
    qualitative: null
- rec_id: L05-048
  lit_id: L05
  doi: 10.1016/j.actamat.2025.120828
  name: Fe_orbital_moment_W6_4f3
  estimate: null
  pending:
    name: Fe_orbital_moment_W6_4f3
    value: -0.014
    unit: muB
    proposed_quantity_kind: magnetic_moment
    reason: schema Kind/unit not available
    uncertainty_std: null
  ext:
    locator: Table 2, p. 5
    sample_id_in_paper: SrKW
    formula: Sr0.5K0.5Fe18O27
    synthesis: n/a (DFT)
    measurement:
      T:
        K: 0
        note: static DFT, no thermal effects
      field: null
      orientation: magnetisation along c (easy axis) and a for MAE
      form: ideal crystal, 92-atom cell
      density: n/a
      texture: n/a
    method: VASP, PAW, PBE GGA+U (Dudarev, U_eff = 3 eV on Fe 3d, from linear response), 92-atom hexagonal cell P63/mmc (SrW), gamma-centred 5x5x1 k-mesh (SCF), cutoff 600 eV, SCF 1e-6 eV, forces <0.01
      eV/A; SOC noncollinear for MAE with 12x12x2 k-mesh and Bloechl tetrahedra; collinear Gorter ferrimagnet 4e,4f1,4f3 antiparallel to 6g,4f2,12k,2d; K/Ca/Ba/La replace half of the Sr atoms at 2b (symmetry
      P-6m2)
    definition: orbital moment along the easy axis, GGA+U+SOC
    status: calculated
    verbatim: Fe(4f3)  ms = -3.968  ml = -0.014  [SrKW]
    transformation: null
    measurement_group: L05_SrKW_DFT
    figure_only: false
    axes: null
    split: literature_fit
    split_cluster: ISLAM_L05
    tier: 2
    transfer_note: null
    notes: null
    value_original: '-0.014'
    unit_original: muB
    uncertainty_note: null
    qualitative: null
- rec_id: L05-049
  lit_id: L05
  doi: 10.1016/j.actamat.2025.120828
  name: Fe_spin_moment_W7_2d
  estimate: null
  pending:
    name: Fe_spin_moment_W7_2d
    value: 3.943
    unit: muB
    proposed_quantity_kind: magnetic_moment
    reason: schema Kind/unit not available
    uncertainty_std: null
  ext:
    locator: Table 2 (calculated average total spin ms and orbital ml moments), p. 5
    sample_id_in_paper: SrKW
    formula: Sr0.5K0.5Fe18O27
    synthesis: n/a (DFT)
    measurement:
      T:
        K: 0
        note: static DFT, no thermal effects
      field: null
      orientation: magnetisation along c (easy axis) and a for MAE
      form: ideal crystal, 92-atom cell
      density: n/a
      texture: n/a
    method: VASP, PAW, PBE GGA+U (Dudarev, U_eff = 3 eV on Fe 3d, from linear response), 92-atom hexagonal cell P63/mmc (SrW), gamma-centred 5x5x1 k-mesh (SCF), cutoff 600 eV, SCF 1e-6 eV, forces <0.01
      eV/A; SOC noncollinear for MAE with 12x12x2 k-mesh and Bloechl tetrahedra; collinear Gorter ferrimagnet 4e,4f1,4f3 antiparallel to 6g,4f2,12k,2d; K/Ca/Ba/La replace half of the Sr atoms at 2b (symmetry
      P-6m2)
    definition: 'spin moment in PAW sphere (U=3 eV); sign: negative = antiparallel to net moment; orbital moment is along easy axis (c)'
    status: calculated
    verbatim: Fe(2d)  ms = 3.943  ml = 0.016  [SrKW]
    transformation: null
    measurement_group: L05_SrKW_DFT
    figure_only: false
    axes: null
    split: literature_fit
    split_cluster: ISLAM_L05
    tier: 2
    transfer_note: null
    notes: Table text layer misaligned; values read from rendered page
    value_original: '3.943'
    unit_original: muB
    uncertainty_note: null
    qualitative: null
- rec_id: L05-050
  lit_id: L05
  doi: 10.1016/j.actamat.2025.120828
  name: Fe_orbital_moment_W7_2d
  estimate: null
  pending:
    name: Fe_orbital_moment_W7_2d
    value: 0.016
    unit: muB
    proposed_quantity_kind: magnetic_moment
    reason: schema Kind/unit not available
    uncertainty_std: null
  ext:
    locator: Table 2, p. 5
    sample_id_in_paper: SrKW
    formula: Sr0.5K0.5Fe18O27
    synthesis: n/a (DFT)
    measurement:
      T:
        K: 0
        note: static DFT, no thermal effects
      field: null
      orientation: magnetisation along c (easy axis) and a for MAE
      form: ideal crystal, 92-atom cell
      density: n/a
      texture: n/a
    method: VASP, PAW, PBE GGA+U (Dudarev, U_eff = 3 eV on Fe 3d, from linear response), 92-atom hexagonal cell P63/mmc (SrW), gamma-centred 5x5x1 k-mesh (SCF), cutoff 600 eV, SCF 1e-6 eV, forces <0.01
      eV/A; SOC noncollinear for MAE with 12x12x2 k-mesh and Bloechl tetrahedra; collinear Gorter ferrimagnet 4e,4f1,4f3 antiparallel to 6g,4f2,12k,2d; K/Ca/Ba/La replace half of the Sr atoms at 2b (symmetry
      P-6m2)
    definition: orbital moment along the easy axis, GGA+U+SOC
    status: calculated
    verbatim: Fe(2d)  ms = 3.943  ml = 0.016  [SrKW]
    transformation: null
    measurement_group: L05_SrKW_DFT
    figure_only: false
    axes: null
    split: literature_fit
    split_cluster: ISLAM_L05
    tier: 2
    transfer_note: null
    notes: null
    value_original: '0.016'
    unit_original: muB
    uncertainty_note: null
    qualitative: null
- rec_id: L05-051
  lit_id: L05
  doi: 10.1016/j.actamat.2025.120828
  name: Fe_spin_moment_W1_4e
  estimate: null
  pending:
    name: Fe_spin_moment_W1_4e
    value: -3.944
    unit: muB
    proposed_quantity_kind: magnetic_moment
    reason: schema Kind/unit not available
    uncertainty_std: null
  ext:
    locator: Table 2 (calculated average total spin ms and orbital ml moments), p. 5
    sample_id_in_paper: SrCaW
    formula: Sr0.5Ca0.5Fe18O27
    synthesis: n/a (DFT)
    measurement:
      T:
        K: 0
        note: static DFT, no thermal effects
      field: null
      orientation: magnetisation along c (easy axis) and a for MAE
      form: ideal crystal, 92-atom cell
      density: n/a
      texture: n/a
    method: VASP, PAW, PBE GGA+U (Dudarev, U_eff = 3 eV on Fe 3d, from linear response), 92-atom hexagonal cell P63/mmc (SrW), gamma-centred 5x5x1 k-mesh (SCF), cutoff 600 eV, SCF 1e-6 eV, forces <0.01
      eV/A; SOC noncollinear for MAE with 12x12x2 k-mesh and Bloechl tetrahedra; collinear Gorter ferrimagnet 4e,4f1,4f3 antiparallel to 6g,4f2,12k,2d; K/Ca/Ba/La replace half of the Sr atoms at 2b (symmetry
      P-6m2)
    definition: 'spin moment in PAW sphere (U=3 eV); sign: negative = antiparallel to net moment; orbital moment is along easy axis (c)'
    status: calculated
    verbatim: Fe(4e)  ms = -3.944  ml = -0.017  [SrCaW]
    transformation: null
    measurement_group: L05_SrCaW_DFT
    figure_only: false
    axes: null
    split: literature_fit
    split_cluster: ISLAM_L05
    tier: 2
    transfer_note: null
    notes: Table text layer misaligned; values read from rendered page
    value_original: '-3.944'
    unit_original: muB
    uncertainty_note: null
    qualitative: null
- rec_id: L05-052
  lit_id: L05
  doi: 10.1016/j.actamat.2025.120828
  name: Fe_orbital_moment_W1_4e
  estimate: null
  pending:
    name: Fe_orbital_moment_W1_4e
    value: -0.017
    unit: muB
    proposed_quantity_kind: magnetic_moment
    reason: schema Kind/unit not available
    uncertainty_std: null
  ext:
    locator: Table 2, p. 5
    sample_id_in_paper: SrCaW
    formula: Sr0.5Ca0.5Fe18O27
    synthesis: n/a (DFT)
    measurement:
      T:
        K: 0
        note: static DFT, no thermal effects
      field: null
      orientation: magnetisation along c (easy axis) and a for MAE
      form: ideal crystal, 92-atom cell
      density: n/a
      texture: n/a
    method: VASP, PAW, PBE GGA+U (Dudarev, U_eff = 3 eV on Fe 3d, from linear response), 92-atom hexagonal cell P63/mmc (SrW), gamma-centred 5x5x1 k-mesh (SCF), cutoff 600 eV, SCF 1e-6 eV, forces <0.01
      eV/A; SOC noncollinear for MAE with 12x12x2 k-mesh and Bloechl tetrahedra; collinear Gorter ferrimagnet 4e,4f1,4f3 antiparallel to 6g,4f2,12k,2d; K/Ca/Ba/La replace half of the Sr atoms at 2b (symmetry
      P-6m2)
    definition: orbital moment along the easy axis, GGA+U+SOC
    status: calculated
    verbatim: Fe(4e)  ms = -3.944  ml = -0.017  [SrCaW]
    transformation: null
    measurement_group: L05_SrCaW_DFT
    figure_only: false
    axes: null
    split: literature_fit
    split_cluster: ISLAM_L05
    tier: 2
    transfer_note: null
    notes: null
    value_original: '-0.017'
    unit_original: muB
    uncertainty_note: null
    qualitative: null
- rec_id: L05-053
  lit_id: L05
  doi: 10.1016/j.actamat.2025.120828
  name: Fe_spin_moment_W2_4f1
  estimate: null
  pending:
    name: Fe_spin_moment_W2_4f1
    value: -3.944
    unit: muB
    proposed_quantity_kind: magnetic_moment
    reason: schema Kind/unit not available
    uncertainty_std: null
  ext:
    locator: Table 2 (calculated average total spin ms and orbital ml moments), p. 5
    sample_id_in_paper: SrCaW
    formula: Sr0.5Ca0.5Fe18O27
    synthesis: n/a (DFT)
    measurement:
      T:
        K: 0
        note: static DFT, no thermal effects
      field: null
      orientation: magnetisation along c (easy axis) and a for MAE
      form: ideal crystal, 92-atom cell
      density: n/a
      texture: n/a
    method: VASP, PAW, PBE GGA+U (Dudarev, U_eff = 3 eV on Fe 3d, from linear response), 92-atom hexagonal cell P63/mmc (SrW), gamma-centred 5x5x1 k-mesh (SCF), cutoff 600 eV, SCF 1e-6 eV, forces <0.01
      eV/A; SOC noncollinear for MAE with 12x12x2 k-mesh and Bloechl tetrahedra; collinear Gorter ferrimagnet 4e,4f1,4f3 antiparallel to 6g,4f2,12k,2d; K/Ca/Ba/La replace half of the Sr atoms at 2b (symmetry
      P-6m2)
    definition: 'spin moment in PAW sphere (U=3 eV); sign: negative = antiparallel to net moment; orbital moment is along easy axis (c)'
    status: calculated
    verbatim: Fe(4f1)  ms = -3.944  ml = -0.017  [SrCaW]
    transformation: null
    measurement_group: L05_SrCaW_DFT
    figure_only: false
    axes: null
    split: literature_fit
    split_cluster: ISLAM_L05
    tier: 2
    transfer_note: null
    notes: Table text layer misaligned; values read from rendered page
    value_original: '-3.944'
    unit_original: muB
    uncertainty_note: null
    qualitative: null
- rec_id: L05-054
  lit_id: L05
  doi: 10.1016/j.actamat.2025.120828
  name: Fe_orbital_moment_W2_4f1
  estimate: null
  pending:
    name: Fe_orbital_moment_W2_4f1
    value: -0.017
    unit: muB
    proposed_quantity_kind: magnetic_moment
    reason: schema Kind/unit not available
    uncertainty_std: null
  ext:
    locator: Table 2, p. 5
    sample_id_in_paper: SrCaW
    formula: Sr0.5Ca0.5Fe18O27
    synthesis: n/a (DFT)
    measurement:
      T:
        K: 0
        note: static DFT, no thermal effects
      field: null
      orientation: magnetisation along c (easy axis) and a for MAE
      form: ideal crystal, 92-atom cell
      density: n/a
      texture: n/a
    method: VASP, PAW, PBE GGA+U (Dudarev, U_eff = 3 eV on Fe 3d, from linear response), 92-atom hexagonal cell P63/mmc (SrW), gamma-centred 5x5x1 k-mesh (SCF), cutoff 600 eV, SCF 1e-6 eV, forces <0.01
      eV/A; SOC noncollinear for MAE with 12x12x2 k-mesh and Bloechl tetrahedra; collinear Gorter ferrimagnet 4e,4f1,4f3 antiparallel to 6g,4f2,12k,2d; K/Ca/Ba/La replace half of the Sr atoms at 2b (symmetry
      P-6m2)
    definition: orbital moment along the easy axis, GGA+U+SOC
    status: calculated
    verbatim: Fe(4f1)  ms = -3.944  ml = -0.017  [SrCaW]
    transformation: null
    measurement_group: L05_SrCaW_DFT
    figure_only: false
    axes: null
    split: literature_fit
    split_cluster: ISLAM_L05
    tier: 2
    transfer_note: null
    notes: null
    value_original: '-0.017'
    unit_original: muB
    uncertainty_note: null
    qualitative: null
- rec_id: L05-055
  lit_id: L05
  doi: 10.1016/j.actamat.2025.120828
  name: Fe_spin_moment_W3_6g
  estimate: null
  pending:
    name: Fe_spin_moment_W3_6g
    value: 3.811
    unit: muB
    proposed_quantity_kind: magnetic_moment
    reason: schema Kind/unit not available
    uncertainty_std: null
  ext:
    locator: Table 2 (calculated average total spin ms and orbital ml moments), p. 5
    sample_id_in_paper: SrCaW
    formula: Sr0.5Ca0.5Fe18O27
    synthesis: n/a (DFT)
    measurement:
      T:
        K: 0
        note: static DFT, no thermal effects
      field: null
      orientation: magnetisation along c (easy axis) and a for MAE
      form: ideal crystal, 92-atom cell
      density: n/a
      texture: n/a
    method: VASP, PAW, PBE GGA+U (Dudarev, U_eff = 3 eV on Fe 3d, from linear response), 92-atom hexagonal cell P63/mmc (SrW), gamma-centred 5x5x1 k-mesh (SCF), cutoff 600 eV, SCF 1e-6 eV, forces <0.01
      eV/A; SOC noncollinear for MAE with 12x12x2 k-mesh and Bloechl tetrahedra; collinear Gorter ferrimagnet 4e,4f1,4f3 antiparallel to 6g,4f2,12k,2d; K/Ca/Ba/La replace half of the Sr atoms at 2b (symmetry
      P-6m2)
    definition: 'spin moment in PAW sphere (U=3 eV); sign: negative = antiparallel to net moment; orbital moment is along easy axis (c)'
    status: calculated
    verbatim: Fe(6g)  ms = 3.811  ml = 0.027  [SrCaW]
    transformation: null
    measurement_group: L05_SrCaW_DFT
    figure_only: false
    axes: null
    split: literature_fit
    split_cluster: ISLAM_L05
    tier: 2
    transfer_note: null
    notes: Table text layer misaligned; values read from rendered page
    value_original: '3.811'
    unit_original: muB
    uncertainty_note: null
    qualitative: null
- rec_id: L05-056
  lit_id: L05
  doi: 10.1016/j.actamat.2025.120828
  name: Fe_orbital_moment_W3_6g
  estimate: null
  pending:
    name: Fe_orbital_moment_W3_6g
    value: 0.027
    unit: muB
    proposed_quantity_kind: magnetic_moment
    reason: schema Kind/unit not available
    uncertainty_std: null
  ext:
    locator: Table 2, p. 5
    sample_id_in_paper: SrCaW
    formula: Sr0.5Ca0.5Fe18O27
    synthesis: n/a (DFT)
    measurement:
      T:
        K: 0
        note: static DFT, no thermal effects
      field: null
      orientation: magnetisation along c (easy axis) and a for MAE
      form: ideal crystal, 92-atom cell
      density: n/a
      texture: n/a
    method: VASP, PAW, PBE GGA+U (Dudarev, U_eff = 3 eV on Fe 3d, from linear response), 92-atom hexagonal cell P63/mmc (SrW), gamma-centred 5x5x1 k-mesh (SCF), cutoff 600 eV, SCF 1e-6 eV, forces <0.01
      eV/A; SOC noncollinear for MAE with 12x12x2 k-mesh and Bloechl tetrahedra; collinear Gorter ferrimagnet 4e,4f1,4f3 antiparallel to 6g,4f2,12k,2d; K/Ca/Ba/La replace half of the Sr atoms at 2b (symmetry
      P-6m2)
    definition: orbital moment along the easy axis, GGA+U+SOC
    status: calculated
    verbatim: Fe(6g)  ms = 3.811  ml = 0.027  [SrCaW]
    transformation: null
    measurement_group: L05_SrCaW_DFT
    figure_only: false
    axes: null
    split: literature_fit
    split_cluster: ISLAM_L05
    tier: 2
    transfer_note: null
    notes: null
    value_original: '0.027'
    unit_original: muB
    uncertainty_note: null
    qualitative: null
- rec_id: L05-057
  lit_id: L05
  doi: 10.1016/j.actamat.2025.120828
  name: Fe_spin_moment_W4_4f2
  estimate: null
  pending:
    name: Fe_spin_moment_W4_4f2
    value: 4.068
    unit: muB
    proposed_quantity_kind: magnetic_moment
    reason: schema Kind/unit not available
    uncertainty_std: null
  ext:
    locator: Table 2 (calculated average total spin ms and orbital ml moments), p. 5
    sample_id_in_paper: SrCaW
    formula: Sr0.5Ca0.5Fe18O27
    synthesis: n/a (DFT)
    measurement:
      T:
        K: 0
        note: static DFT, no thermal effects
      field: null
      orientation: magnetisation along c (easy axis) and a for MAE
      form: ideal crystal, 92-atom cell
      density: n/a
      texture: n/a
    method: VASP, PAW, PBE GGA+U (Dudarev, U_eff = 3 eV on Fe 3d, from linear response), 92-atom hexagonal cell P63/mmc (SrW), gamma-centred 5x5x1 k-mesh (SCF), cutoff 600 eV, SCF 1e-6 eV, forces <0.01
      eV/A; SOC noncollinear for MAE with 12x12x2 k-mesh and Bloechl tetrahedra; collinear Gorter ferrimagnet 4e,4f1,4f3 antiparallel to 6g,4f2,12k,2d; K/Ca/Ba/La replace half of the Sr atoms at 2b (symmetry
      P-6m2)
    definition: 'spin moment in PAW sphere (U=3 eV); sign: negative = antiparallel to net moment; orbital moment is along easy axis (c)'
    status: calculated
    verbatim: Fe(4f2)  ms = 4.068  ml = 0.024  [SrCaW]
    transformation: null
    measurement_group: L05_SrCaW_DFT
    figure_only: false
    axes: null
    split: literature_fit
    split_cluster: ISLAM_L05
    tier: 2
    transfer_note: null
    notes: Table text layer misaligned; values read from rendered page
    value_original: '4.068'
    unit_original: muB
    uncertainty_note: null
    qualitative: null
- rec_id: L05-058
  lit_id: L05
  doi: 10.1016/j.actamat.2025.120828
  name: Fe_orbital_moment_W4_4f2
  estimate: null
  pending:
    name: Fe_orbital_moment_W4_4f2
    value: 0.024
    unit: muB
    proposed_quantity_kind: magnetic_moment
    reason: schema Kind/unit not available
    uncertainty_std: null
  ext:
    locator: Table 2, p. 5
    sample_id_in_paper: SrCaW
    formula: Sr0.5Ca0.5Fe18O27
    synthesis: n/a (DFT)
    measurement:
      T:
        K: 0
        note: static DFT, no thermal effects
      field: null
      orientation: magnetisation along c (easy axis) and a for MAE
      form: ideal crystal, 92-atom cell
      density: n/a
      texture: n/a
    method: VASP, PAW, PBE GGA+U (Dudarev, U_eff = 3 eV on Fe 3d, from linear response), 92-atom hexagonal cell P63/mmc (SrW), gamma-centred 5x5x1 k-mesh (SCF), cutoff 600 eV, SCF 1e-6 eV, forces <0.01
      eV/A; SOC noncollinear for MAE with 12x12x2 k-mesh and Bloechl tetrahedra; collinear Gorter ferrimagnet 4e,4f1,4f3 antiparallel to 6g,4f2,12k,2d; K/Ca/Ba/La replace half of the Sr atoms at 2b (symmetry
      P-6m2)
    definition: orbital moment along the easy axis, GGA+U+SOC
    status: calculated
    verbatim: Fe(4f2)  ms = 4.068  ml = 0.024  [SrCaW]
    transformation: null
    measurement_group: L05_SrCaW_DFT
    figure_only: false
    axes: null
    split: literature_fit
    split_cluster: ISLAM_L05
    tier: 2
    transfer_note: null
    notes: null
    value_original: '0.024'
    unit_original: muB
    uncertainty_note: null
    qualitative: null
- rec_id: L05-059
  lit_id: L05
  doi: 10.1016/j.actamat.2025.120828
  name: Fe_spin_moment_W5_12k
  estimate: null
  pending:
    name: Fe_spin_moment_W5_12k
    value: 4.103
    unit: muB
    proposed_quantity_kind: magnetic_moment
    reason: schema Kind/unit not available
    uncertainty_std: null
  ext:
    locator: Table 2 (calculated average total spin ms and orbital ml moments), p. 5
    sample_id_in_paper: SrCaW
    formula: Sr0.5Ca0.5Fe18O27
    synthesis: n/a (DFT)
    measurement:
      T:
        K: 0
        note: static DFT, no thermal effects
      field: null
      orientation: magnetisation along c (easy axis) and a for MAE
      form: ideal crystal, 92-atom cell
      density: n/a
      texture: n/a
    method: VASP, PAW, PBE GGA+U (Dudarev, U_eff = 3 eV on Fe 3d, from linear response), 92-atom hexagonal cell P63/mmc (SrW), gamma-centred 5x5x1 k-mesh (SCF), cutoff 600 eV, SCF 1e-6 eV, forces <0.01
      eV/A; SOC noncollinear for MAE with 12x12x2 k-mesh and Bloechl tetrahedra; collinear Gorter ferrimagnet 4e,4f1,4f3 antiparallel to 6g,4f2,12k,2d; K/Ca/Ba/La replace half of the Sr atoms at 2b (symmetry
      P-6m2)
    definition: 'spin moment in PAW sphere (U=3 eV); sign: negative = antiparallel to net moment; orbital moment is along easy axis (c)'
    status: calculated
    verbatim: Fe(12k)  ms = 4.103  ml = 0.016  [SrCaW]
    transformation: null
    measurement_group: L05_SrCaW_DFT
    figure_only: false
    axes: null
    split: literature_fit
    split_cluster: ISLAM_L05
    tier: 2
    transfer_note: null
    notes: Table text layer misaligned; values read from rendered page
    value_original: '4.103'
    unit_original: muB
    uncertainty_note: null
    qualitative: null
- rec_id: L05-060
  lit_id: L05
  doi: 10.1016/j.actamat.2025.120828
  name: Fe_orbital_moment_W5_12k
  estimate: null
  pending:
    name: Fe_orbital_moment_W5_12k
    value: 0.016
    unit: muB
    proposed_quantity_kind: magnetic_moment
    reason: schema Kind/unit not available
    uncertainty_std: null
  ext:
    locator: Table 2, p. 5
    sample_id_in_paper: SrCaW
    formula: Sr0.5Ca0.5Fe18O27
    synthesis: n/a (DFT)
    measurement:
      T:
        K: 0
        note: static DFT, no thermal effects
      field: null
      orientation: magnetisation along c (easy axis) and a for MAE
      form: ideal crystal, 92-atom cell
      density: n/a
      texture: n/a
    method: VASP, PAW, PBE GGA+U (Dudarev, U_eff = 3 eV on Fe 3d, from linear response), 92-atom hexagonal cell P63/mmc (SrW), gamma-centred 5x5x1 k-mesh (SCF), cutoff 600 eV, SCF 1e-6 eV, forces <0.01
      eV/A; SOC noncollinear for MAE with 12x12x2 k-mesh and Bloechl tetrahedra; collinear Gorter ferrimagnet 4e,4f1,4f3 antiparallel to 6g,4f2,12k,2d; K/Ca/Ba/La replace half of the Sr atoms at 2b (symmetry
      P-6m2)
    definition: orbital moment along the easy axis, GGA+U+SOC
    status: calculated
    verbatim: Fe(12k)  ms = 4.103  ml = 0.016  [SrCaW]
    transformation: null
    measurement_group: L05_SrCaW_DFT
    figure_only: false
    axes: null
    split: literature_fit
    split_cluster: ISLAM_L05
    tier: 2
    transfer_note: null
    notes: null
    value_original: '0.016'
    unit_original: muB
    uncertainty_note: null
    qualitative: null
- rec_id: L05-061
  lit_id: L05
  doi: 10.1016/j.actamat.2025.120828
  name: Fe_spin_moment_W6_4f3
  estimate: null
  pending:
    name: Fe_spin_moment_W6_4f3
    value: -3.979
    unit: muB
    proposed_quantity_kind: magnetic_moment
    reason: schema Kind/unit not available
    uncertainty_std: null
  ext:
    locator: Table 2 (calculated average total spin ms and orbital ml moments), p. 5
    sample_id_in_paper: SrCaW
    formula: Sr0.5Ca0.5Fe18O27
    synthesis: n/a (DFT)
    measurement:
      T:
        K: 0
        note: static DFT, no thermal effects
      field: null
      orientation: magnetisation along c (easy axis) and a for MAE
      form: ideal crystal, 92-atom cell
      density: n/a
      texture: n/a
    method: VASP, PAW, PBE GGA+U (Dudarev, U_eff = 3 eV on Fe 3d, from linear response), 92-atom hexagonal cell P63/mmc (SrW), gamma-centred 5x5x1 k-mesh (SCF), cutoff 600 eV, SCF 1e-6 eV, forces <0.01
      eV/A; SOC noncollinear for MAE with 12x12x2 k-mesh and Bloechl tetrahedra; collinear Gorter ferrimagnet 4e,4f1,4f3 antiparallel to 6g,4f2,12k,2d; K/Ca/Ba/La replace half of the Sr atoms at 2b (symmetry
      P-6m2)
    definition: 'spin moment in PAW sphere (U=3 eV); sign: negative = antiparallel to net moment; orbital moment is along easy axis (c)'
    status: calculated
    verbatim: Fe(4f3)  ms = -3.979  ml = -0.015  [SrCaW]
    transformation: null
    measurement_group: L05_SrCaW_DFT
    figure_only: false
    axes: null
    split: literature_fit
    split_cluster: ISLAM_L05
    tier: 2
    transfer_note: null
    notes: Table text layer misaligned; values read from rendered page
    value_original: '-3.979'
    unit_original: muB
    uncertainty_note: null
    qualitative: null
- rec_id: L05-062
  lit_id: L05
  doi: 10.1016/j.actamat.2025.120828
  name: Fe_orbital_moment_W6_4f3
  estimate: null
  pending:
    name: Fe_orbital_moment_W6_4f3
    value: -0.015
    unit: muB
    proposed_quantity_kind: magnetic_moment
    reason: schema Kind/unit not available
    uncertainty_std: null
  ext:
    locator: Table 2, p. 5
    sample_id_in_paper: SrCaW
    formula: Sr0.5Ca0.5Fe18O27
    synthesis: n/a (DFT)
    measurement:
      T:
        K: 0
        note: static DFT, no thermal effects
      field: null
      orientation: magnetisation along c (easy axis) and a for MAE
      form: ideal crystal, 92-atom cell
      density: n/a
      texture: n/a
    method: VASP, PAW, PBE GGA+U (Dudarev, U_eff = 3 eV on Fe 3d, from linear response), 92-atom hexagonal cell P63/mmc (SrW), gamma-centred 5x5x1 k-mesh (SCF), cutoff 600 eV, SCF 1e-6 eV, forces <0.01
      eV/A; SOC noncollinear for MAE with 12x12x2 k-mesh and Bloechl tetrahedra; collinear Gorter ferrimagnet 4e,4f1,4f3 antiparallel to 6g,4f2,12k,2d; K/Ca/Ba/La replace half of the Sr atoms at 2b (symmetry
      P-6m2)
    definition: orbital moment along the easy axis, GGA+U+SOC
    status: calculated
    verbatim: Fe(4f3)  ms = -3.979  ml = -0.015  [SrCaW]
    transformation: null
    measurement_group: L05_SrCaW_DFT
    figure_only: false
    axes: null
    split: literature_fit
    split_cluster: ISLAM_L05
    tier: 2
    transfer_note: null
    notes: null
    value_original: '-0.015'
    unit_original: muB
    uncertainty_note: null
    qualitative: null
- rec_id: L05-063
  lit_id: L05
  doi: 10.1016/j.actamat.2025.120828
  name: Fe_spin_moment_W7_2d
  estimate: null
  pending:
    name: Fe_spin_moment_W7_2d
    value: 3.986
    unit: muB
    proposed_quantity_kind: magnetic_moment
    reason: schema Kind/unit not available
    uncertainty_std: null
  ext:
    locator: Table 2 (calculated average total spin ms and orbital ml moments), p. 5
    sample_id_in_paper: SrCaW
    formula: Sr0.5Ca0.5Fe18O27
    synthesis: n/a (DFT)
    measurement:
      T:
        K: 0
        note: static DFT, no thermal effects
      field: null
      orientation: magnetisation along c (easy axis) and a for MAE
      form: ideal crystal, 92-atom cell
      density: n/a
      texture: n/a
