Repository: 6Nightmare9/Hexaferrite

# HexW — модель W-гексаферритов

Приватный рабочий репозиторий: код, литература, исходные измерения, сохранённые расчёты и инструкции. Снимок от 27 октября 2026 года.

**Исследовательская версия 0.2.0. Независимая точность ФМР ≤10% пока не подтверждена.** Теория и результаты обработки измерений сохранены раздельно; эксперимент не переобучает модель автоматически.

## Запуск на другом компьютере

1. Владелец предоставляет коллеге доступ: **Settings → Collaborators → Add people**. Коллега принимает приглашение под своим аккаунтом GitHub.
2.

File: literature_holdout/_original_mixed/records.yaml (part 24 of 25)
meta:
    synthesis: 'sol-gel citrate precursor (Fe(NO3)3 -> Fe(OH)3 -> citrate; Ba(OH)2, CoO, ZnO); gel dried 150-170 C, 450 C 2 h, calcined up to 1300 C 2 h at 200 K/h (BaCo2W: W-ferrite major only at 1300
      C)'
    measurement:
      T:
        K: 300
      field: null
      orientation: null
      form: loose powder (plate-like particles 50-2000 nm, laser-scattering mean ~700 nm for x=0.75)
      density: null
      texture: random loose powder; XRD at 1300 C shows plate texture in holder
    method: VSM (LakeShore)
    definition: coercivity (mu0Hc) of W-phase powder from VSM
    status: measured
    verbatim: the coercivity decreases and reaches ~ 15 mT at 1300 C, a typical for this phase value
    transformation: null
    measurement_group: C060_Hc
    figure_only: false
    axes: null
    split: literature_holdout
    split_cluster: SATIE
    tier: 3
    transfer_note: 'Ba -> Sr transfer NOT justified a priori: Ba2+ (1.35 A) vs Sr2+ (1.13-1.18 A) changes c/a, Fe2+ stability (Sr-W needs low pO2, ref C004) and site preference; use only as holdout/transfer
      test with inflated uncertainty'
    notes: approximate '~'
    value_original: null
    unit_original: mT
    uncertainty_note: null
    qualitative: null
- rec_id: C056-001
  lit_id: C056
  doi: 10.4236/msce.2013.14002
  name: Ms_RT_x0.4
  estimate: null
  pending:
    name: Ms_RT_x0.4
    value: 67.32
    unit: A*m^2/kg
    proposed_quantity_kind: specific_magnetization
    reason: schema Kind/unit not available
    uncertainty_std: null
  ext:
    locator: Section 3.1, Fig. 3
    sample_id_in_paper: Ba(MnZn)0.4Co1.2Fe16O27
    formula: BaMn0.4Zn0.4Co1.2Fe16O27
    synthesis: 'sol-gel: Fe3+, Co2+, Zn2+, Ba2+ nitrates + Mn acetate, citric acid 1:1.5, NH3 to pH 6-7, 80 C 4 h sol, dried 100 C, ashed 450 C, sintered 1235 C 4 h in electric furnace (air)'
    measurement:
      T:
        K: 300
        note: RT assumed, not stated
      field: null
      orientation: null
      form: powder (hexagonal flakes, mean size 5 um); EM measured in toroid of powder:paraffin 8:3 by weight
      density: null
      texture: random (paraffin composite)
    method: VSM
    definition: '''magnetization'' from VSM hysteresis loop (saturation definition/field not stated)'
    status: measured
    verbatim: The coercitity (Hc), magnetization (Ms) and retentivity (Mr) are 28.702 Oe, 67.320 emu/g, 3.7964 emu/g, respectively.
    transformation: 1 emu/g = 1 A m^2/kg
    measurement_group: C056_VSM
    figure_only: false
    axes: null
    split: literature_holdout
    split_cluster: QIN_C056
    tier: 3
    transfer_note: 'Ba -> Sr transfer NOT justified a priori: Ba2+ (1.35 A) vs Sr2+ (1.13-1.18 A) changes c/a, Fe2+ stability (Sr-W needs low pO2, ref C004) and site preference; use only as holdout/transfer
      test with inflated uncertainty; Mn-Zn co-substitution on Co2W'
    notes: 'Mn-containing W: only Ba, Mn:Zn=1:1 co-doping'
    value_original: null
    unit_original: A*m^2/kg
    uncertainty_note: null
    qualitative: null
- rec_id: C056-002
  lit_id: C056
  doi: 10.4236/msce.2013.14002
  name: Hc_x0.4
  estimate:
    name: Hc_x0.4
    value: 28.702
    unit: Oe
    quantity_kind: H_field
    source_role: literature_holdout
    provenance:
      source_id: C056
      locator: Section 3.1, Fig. 3
      note: null
      status: verified
    uncertainty:
      kind: unknown
    identifiable: true
  pending: null
  ext:
    locator: Section 3.1, Fig. 3
    sample_id_in_paper: Ba(MnZn)0.4Co1.2Fe16O27
    formula: BaMn0.4Zn0.4Co1.2Fe16O27
    synthesis: 'sol-gel: Fe3+, Co2+, Zn2+, Ba2+ nitrates + Mn acetate, citric acid 1:1.5, NH3 to pH 6-7, 80 C 4 h sol, dried 100 C, ashed 450 C, sintered 1235 C 4 h in electric furnace (air)'
    measurement:
      T:
        K: 300
      field: null
      orientation: null
      form: powder (hexagonal flakes, mean size 5 um); EM measured in toroid of powder:paraffin 8:3 by weight
      density: null
      texture: random (paraffin composite)
    method: VSM
    definition: coercivity
    status: measured
    verbatim: Hc ... 28.702 Oe
    transformation: null
    measurement_group: C056_VSM
    figure_only: false
    axes: null
    split: literature_holdout
    split_cluster: QIN_C056
    tier: 3
    transfer_note: 'Ba -> Sr transfer NOT justified a priori: Ba2+ (1.35 A) vs Sr2+ (1.13-1.18 A) changes c/a, Fe2+ stability (Sr-W needs low pO2, ref C004) and site preference; use only as holdout/transfer
      test with inflated uncertainty; Mn-Zn co-substitution on Co2W'
    notes: null
    value_original: null
    unit_original: Oe
    uncertainty_note: null
    qualitative: null
- rec_id: C056-003
  lit_id: C056
  doi: 10.4236/msce.2013.14002
  name: permittivity_real_range
  estimate:
    name: permittivity_real_range
    value: 5.5
    unit: '1'
    quantity_kind: dimensionless
    source_role: literature_holdout
    provenance:
      source_id: C056
      locator: Section 3.3, Fig. 6
      note: null
      status: verified
    uncertainty:
      kind: unknown
    identifiable: true
  pending: null
  ext:
    locator: Section 3.3, Fig. 6
    sample_id_in_paper: Ba(MnZn)0.4Co1.2Fe16O27
    formula: BaMn0.4Zn0.4Co1.2Fe16O27
    synthesis: 'sol-gel: Fe3+, Co2+, Zn2+, Ba2+ nitrates + Mn acetate, citric acid 1:1.5, NH3 to pH 6-7, 80 C 4 h sol, dried 100 C, ashed 450 C, sintered 1235 C 4 h in electric furnace (air)'
    measurement:
      T:
        K: 300
      field: none
      orientation: null
      form: powder (hexagonal flakes, mean size 5 um); EM measured in toroid of powder:paraffin 8:3 by weight
      density: null
      texture: random (paraffin composite)
    method: AV3629 vector network analyser, transmission/reflection on annular sample
    definition: eps' lower bound of range 5.5-6.5 (2-18 GHz) of the powder:paraffin composite (NOT intrinsic ferrite eps)
    status: measured
    verbatim: The imaginary part e'' of the permittivity is small, and the real part e' is in the range of 5.5 - 6.5 over the frequency range of 2 - 18 GHz.
    transformation: null
    measurement_group: C056_EM
    figure_only: false
    axes: null
    split: literature_holdout
    split_cluster: QIN_C056
    tier: 3
    transfer_note: 'Ba -> Sr transfer NOT justified a priori: Ba2+ (1.35 A) vs Sr2+ (1.13-1.18 A) changes c/a, Fe2+ stability (Sr-W needs low pO2, ref C004) and site preference; use only as holdout/transfer
      test with inflated uncertainty; Mn-Zn co-substitution on Co2W'
    notes: null
    value_original: null
    unit_original: '1'
    uncertainty_note: null
    qualitative: null
- rec_id: C056-004
  lit_id: C056
  doi: 10.4236/msce.2013.14002
  name: permittivity_real_range_hi
  estimate:
    name: permittivity_real_range_hi
    value: 6.5
    unit: '1'
    quantity_kind: dimensionless
    source_role: literature_holdout
    provenance:
      source_id: C056
      locator: Section 3.3, Fig. 6
      note: null
      status: verified
    uncertainty:
      kind: unknown
    identifiable: true
  pending: null
  ext:
    locator: Section 3.3, Fig. 6
    sample_id_in_paper: Ba(MnZn)0.4Co1.2Fe16O27
    formula: BaMn0.4Zn0.4Co1.2Fe16O27
    synthesis: 'sol-gel: Fe3+, Co2+, Zn2+, Ba2+ nitrates + Mn acetate, citric acid 1:1.5, NH3 to pH 6-7, 80 C 4 h sol, dried 100 C, ashed 450 C, sintered 1235 C 4 h in electric furnace (air)'
    measurement:
      T:
        K: 300
      field: null
      orientation: null
      form: powder (hexagonal flakes, mean size 5 um); EM measured in toroid of powder:paraffin 8:3 by weight
      density: null
      texture: random (paraffin composite)
    method: VNA
    definition: upper bound
    status: measured
    verbatim: e' is in the range of 5.5 - 6.5 over the frequency range of 2 - 18 GHz
    transformation: null
    measurement_group: C056_EM
    figure_only: false
    axes: null
    split: literature_holdout
    split_cluster: QIN_C056
    tier: 3
    transfer_note: 'Ba -> Sr transfer NOT justified a priori: Ba2+ (1.35 A) vs Sr2+ (1.13-1.18 A) changes c/a, Fe2+ stability (Sr-W needs low pO2, ref C004) and site preference; use only as holdout/transfer
      test with inflated uncertainty; Mn-Zn co-substitution on Co2W'
    notes: null
    value_original: null
    unit_original: '1'
    uncertainty_note: null
    qualitative: null
- rec_id: C056-005
  lit_id: C056
  doi: 10.4236/msce.2013.14002
  name: mu_imag_peak_1
  estimate:
    name: mu_imag_peak_1
    value: 4.5
    unit: GHz
    quantity_kind: frequency
    source_role: literature_holdout
    provenance:
      source_id: C056
      locator: Section 3.3, Fig. 6
      note: null
      status: verified
    uncertainty:
      kind: unknown
    identifiable: true
  pending: null
  ext:
    locator: Section 3.3, Fig. 6
    sample_id_in_paper: Ba(MnZn)0.4Co1.2Fe16O27
    formula: BaMn0.4Zn0.4Co1.2Fe16O27
    synthesis: 'sol-gel: Fe3+, Co2+, Zn2+, Ba2+ nitrates + Mn acetate, citric acid 1:1.5, NH3 to pH 6-7, 80 C 4 h sol, dried 100 C, ashed 450 C, sintered 1235 C 4 h in electric furnace (air)'
    measurement:
      T:
        K: 300
      field: null
      orientation: null
      form: powder (hexagonal flakes, mean size 5 um); EM measured in toroid of powder:paraffin 8:3 by weight
      density: null
      texture: random (paraffin composite)
    method: VNA 2-18 GHz
    definition: peaks of mu'' (domain-wall resonance ~4.5 GHz per authors, natural resonance ~8 GHz); composite, no demag/porosity correction
    status: measured
    verbatim: Two peaks of the imaginary part m'' are located at 4.5 GHz and 8 GHz
    transformation: null
    measurement_group: C056_EM
    figure_only: false
    axes: null
    split: literature_holdout
    split_cluster: QIN_C056
    tier: 3
    transfer_note: 'Ba -> Sr transfer NOT justified a priori: Ba2+ (1.35 A) vs Sr2+ (1.13-1.18 A) changes c/a, Fe2+ stability (Sr-W needs low pO2, ref C004) and site preference; use only as holdout/transfer
      test with inflated uncertainty; Mn-Zn co-substitution on Co2W'
    notes: null
    value_original: null
    unit_original: GHz
    uncertainty_note: null
    qualitative: null
- rec_id: C056-006
  lit_id: C056
  doi: 10.4236/msce.2013.14002
  name: mu_imag_peak_2
  estimate:
    name: mu_imag_peak_2
    value: 8.0
    unit: GHz
    quantity_kind: frequency
    source_role: literature_holdout
    provenance:
      source_id: C056
      locator: Section 3.3, Fig. 6/7
      note: null
      status: verified
    uncertainty:
      kind: unknown
    identifiable: true
  pending: null
  ext:
    locator: Section 3.3, Fig. 6/7
    sample_id_in_paper: Ba(MnZn)0.4Co1.2Fe16O27
    formula: BaMn0.4Zn0.4Co1.2Fe16O27
    synthesis: 'sol-gel: Fe3+, Co2+, Zn2+, Ba2+ nitrates + Mn acetate, citric acid 1:1.5, NH3 to pH 6-7, 80 C 4 h sol, dried 100 C, ashed 450 C, sintered 1235 C 4 h in electric furnace (air)'
    measurement:
      T:
        K: 300
      field: null
      orientation: null
      form: powder (hexagonal flakes, mean size 5 um); EM measured in toroid of powder:paraffin 8:3 by weight
      density: null
      texture: random (paraffin composite)
    method: VNA 2-18 GHz
    definition: second mu'' peak ('natural resonance' per authors)
    status: measured
    verbatim: Two peaks of the imaginary part m'' are located at 4.5 GHz and 8 GHz
    transformation: null
    measurement_group: C056_EM
    figure_only: false
    axes: null
    split: literature_holdout
    split_cluster: QIN_C056
    tier: 3
    transfer_note: 'Ba -> Sr transfer NOT justified a priori: Ba2+ (1.35 A) vs Sr2+ (1.13-1.18 A) changes c/a, Fe2+ stability (Sr-W needs low pO2, ref C004) and site preference; use only as holdout/transfer
      test with inflated uncertainty; Mn-Zn co-substitution on Co2W'
    notes: null
    value_original: null
    unit_original: GHz
    uncertainty_note: null
    qualitative: null
- rec_id: C056-007
  lit_id: C056
  doi: 10.4236/msce.2013.14002
  name: reflection_loss_min
  estimate: null
  pending:
    name: reflection_loss_min
    value: -40.7
    unit: dB
    proposed_quantity_kind: reflection_loss
    reason: schema Kind/unit not available
    uncertainty_std: null
  ext:
    locator: Abstract; Section 3.2 (d = 2.8 mm)
    sample_id_in_paper: Ba(MnZn)0.4Co1.2Fe16O27
    formula: BaMn0.4Zn0.4Co1.2Fe16O27
    synthesis: 'sol-gel: Fe3+, Co2+, Zn2+, Ba2+ nitrates + Mn acetate, citric acid 1:1.5, NH3 to pH 6-7, 80 C 4 h sol, dried 100 C, ashed 450 C, sintered 1235 C 4 h in electric furnace (air)'
    measurement:
      T:
        K: 300
      field: null
      orientation: null
      form: powder (hexagonal flakes, mean size 5 um); EM measured in toroid of powder:paraffin 8:3 by weight
      density: null
      texture: random (paraffin composite)
    method: derived from VNA data
    definition: calculated from measured eps, mu (transmission-line formula) for 2.8 mm layer on metal; not an intrinsic material property
    status: measured
    verbatim: the reflection loss peak was -40.7 dB at a frequency of 7.3 GHz, with a bandwidth of 6.6 GHz at a loss of less than -10 dB
    transformation: null
    measurement_group: C056_EM
    figure_only: false
    axes: null
    split: literature_holdout
    split_cluster: QIN_C056
    tier: 3
    transfer_note: 'Ba -> Sr transfer NOT justified a priori: Ba2+ (1.35 A) vs Sr2+ (1.13-1.18 A) changes c/a, Fe2+ stability (Sr-W needs low pO2, ref C004) and site preference; use only as holdout/transfer
      test with inflated uncertainty; Mn-Zn co-substitution on Co2W'
    notes: null
    value_original: null
    unit_original: dB
    uncertainty_note: null
    qualitative: null
- rec_id: C056-008
  lit_id: C056
  doi: 10.4236/msce.2013.14002
  name: tan_delta_m_peak_values
  estimate:
    name: tan_delta_m_peak_values
    value: 0.82
    unit: '1'
    quantity_kind: dimensionless
    source_role: literature_holdout
    provenance:
      source_id: C056
      locator: Section 3.3, Fig. 7
      note: null
      status: verified
    uncertainty:
      kind: unknown
    identifiable: true
  pending: null
  ext:
    locator: Section 3.3, Fig. 7
    sample_id_in_paper: Ba(MnZn)0.4Co1.2Fe16O27
    formula: BaMn0.4Zn0.4Co1.2Fe16O27
    synthesis: 'sol-gel: Fe3+, Co2+, Zn2+, Ba2+ nitrates + Mn acetate, citric acid 1:1.5, NH3 to pH 6-7, 80 C 4 h sol, dried 100 C, ashed 450 C, sintered 1235 C 4 h in electric furnace (air)'
    measurement:
      T:
        K: 300
      field: null
      orientation: null
      form: powder (hexagonal flakes, mean size 5 um); EM measured in toroid of powder:paraffin 8:3 by weight
      density: null
      texture: random (paraffin composite)
    method: VNA
    definition: magnetic loss tangent mu''/mu' peak at ~8 GHz (second peak; first peak 0.78 at 4.5 GHz)
    status: measured
    verbatim: the first peak exhibiting a value of 0.78 at approximately 4.5 GHz and the second peak exhibiting a value of 0.82 at approximately 8 GHz
    transformation: null
    measurement_group: C056_EM
    figure_only: false
    axes: null
    split: literature_holdout
    split_cluster: QIN_C056
    tier: 3
    transfer_note: 'Ba -> Sr transfer NOT justified a priori: Ba2+ (1.35 A) vs Sr2+ (1.13-1.18 A) changes c/a, Fe2+ stability (Sr-W needs low pO2, ref C004) and site preference; use only as holdout/transfer
      test with inflated uncertainty; Mn-Zn co-substitution on Co2W'
    notes: null
    value_original: null
    unit_original: '1'
    uncertainty_note: null
    qualitative: null
- rec_id: C036-001
  lit_id: C036
  doi: 10.3390/ma16175897
  name: Ms_BaCo2W
  estimate: null
  pending:
    name: Ms_BaCo2W
    value: 73.1
    unit: A*m^2/kg
    proposed_quantity_kind: specific_magnetization
    reason: schema Kind/unit not available
    uncertainty_std: null
  ext:
    locator: Section 3.3 text and Table 1
    sample_id_in_paper: x = 0.0 (BaCo2Fe16O27)
    formula: BaCo2Fe16O27
    synthesis: 'solid-state: BaCO3, SrCO3, Fe2O3, Co3O4, La2O3; ball mill ZrO2 24 h; dried 100 C 5 h vacuum; calcined 1270 C 2 h; milled 16 h; PVA 8 wt %; pressed; sintered 1270 C 2 h (5 C/min)'
    measurement:
      T:
        K: 300
        note: RT
      field: null
      orientation: null
      form: sintered toroid (7 x 3.04 mm, 2 mm thick for coax measurement), VSM on powders
      density: null
      texture: random
    method: VSM LakeShore 7404
    definition: Ms of pure BaCo2W from VSM RT hysteresis
    status: measured
    verbatim: X = 0.0   Ms (emu/g) 73.1   Hc (Oe) 130
    transformation: 1 emu/g = 1 A m^2/kg
    measurement_group: C036_x0
    figure_only: false
    axes: null
    split: literature_holdout
    split_cluster: LI_C036
    tier: 3
    transfer_note: 'Ba -> Sr transfer NOT justified a priori: Ba2+ (1.35 A) vs Sr2+ (1.13-1.18 A) changes c/a, Fe2+ stability (Sr-W needs low pO2, ref C004) and site preference; use only as holdout/transfer
      test with inflated uncertainty'
    notes: null
    value_original: null
    unit_original: A*m^2/kg
    uncertainty_note: null
    qualitative: null
- rec_id: C036-002
  lit_id: C036
  doi: 10.3390/ma16175897
  name: Hc_BaCo2W
  estimate:
    name: Hc_BaCo2W
    value: 130.0
    unit: Oe
    quantity_kind: H_field
    source_role: literature_holdout
    provenance:
      source_id: C036
      locator: Table 1
      note: null
      status: verified
    uncertainty:
      kind: unknown
    identifiable: true
  pending: null
  ext:
    locator: Table 1
    sample_id_in_paper: x = 0.0 (BaCo2Fe16O27)
    formula: BaCo2Fe16O27
    synthesis: 'solid-state: BaCO3, SrCO3, Fe2O3, Co3O4, La2O3; ball mill ZrO2 24 h; dried 100 C 5 h vacuum; calcined 1270 C 2 h; milled 16 h; PVA 8 wt %; pressed; sintered 1270 C 2 h (5 C/min)'
    measurement:
      T:
        K: 300
      field: null
      orientation: null
      form: sintered toroid (7 x 3.04 mm, 2 mm thick for coax measurement), VSM on powders
      density: null
      texture: random
    method: VSM
    definition: coercivity
    status: measured
    verbatim: X = 0.0  Ms 73.1  Hc 130
    transformation: null
    measurement_group: C036_x0
    figure_only: false
    axes: null
    split: literature_holdout
    split_cluster: LI_C036
    tier: 3
    transfer_note: 'Ba -> Sr transfer NOT justified a priori: Ba2+ (1.35 A) vs Sr2+ (1.13-1.18 A) changes c/a, Fe2+ stability (Sr-W needs low pO2, ref C004) and site preference; use only as holdout/transfer
      test with inflated uncertainty'
    notes: null
    value_original: null
    unit_original: Oe
    uncertainty_note: null
    qualitative: null
- rec_id: C036-003
  lit_id: C036
  doi: 10.3390/ma16175897
  name: mu_imag_resonance_band_Co2W_to_x0.6
  estimate:
    name: mu_imag_resonance_band_Co2W_to_x0.6
    value: 6.0
    unit: GHz
    quantity_kind: frequency
    source_role: literature_holdout
    provenance:
      source_id: C036
      locator: Section 3.4, Fig. 6(b)
      note: range covers La-Sr co-doped members; value for x=0 alone needs Fig. 6 digitisation
      status: verified
    uncertainty:
      kind: unknown
    identifiable: true
  pending: null
  ext:
    locator: Section 3.4, Fig. 6(b)
    sample_id_in_paper: x = 0.0 (BaCo2Fe16O27)
    formula: BaCo2Fe16O27
    synthesis: 'solid-state: BaCO3, SrCO3, Fe2O3, Co3O4, La2O3; ball mill ZrO2 24 h; dried 100 C 5 h vacuum; calcined 1270 C 2 h; milled 16 h; PVA 8 wt %; pressed; sintered 1270 C 2 h (5 C/min)'
    measurement:
      T:
        K: 300
      field: null
      orientation: null
      form: sintered toroid (7 x 3.04 mm, 2 mm thick for coax measurement), VSM on powders
      density: null
      texture: random
    method: coaxial-line VNA 1-18 GHz (Agilent E5071C)
    definition: lower end of the range (6-10 GHz) of mu'' resonance peaks for x=0-0.6 (BaCo2W is the x=0 member; exact x=0 peak not given in text -> figure)
    status: measured
    verbatim: the resonance peaks of samples with x = 0.0-0.6 are located in the frequency range of 6-10 GHz, and the peak frequency shifts towards lower frequencies with increasing doping amount
    transformation: null
    measurement_group: C036_EM
    figure_only: false
    axes: null
    split: literature_holdout
    split_cluster: LI_C036
    tier: 3
    transfer_note: 'Ba -> Sr transfer NOT justified a priori: Ba2+ (1.35 A) vs Sr2+ (1.13-1.18 A) changes c/a, Fe2+ stability (Sr-W needs low pO2, ref C004) and site preference; use only as holdout/transfer
      test with inflated uncertainty'
    notes: range covers La-Sr co-doped members; value for x=0 alone needs Fig. 6 digitisation
    value_original: null
    unit_original: GHz
    uncertainty_note: null
    qualitative: null
- rec_id: C036-004
  lit_id: C036
  doi: 10.3390/ma16175897
  name: reflection_loss_min_Co2W
  estimate: null
  pending:
    name: reflection_loss_min_Co2W
    value: -29.01
    unit: dB
    proposed_quantity_kind: reflection_loss
    reason: schema Kind/unit not available
    uncertainty_std: null
  ext:
    locator: Section 3.4, Fig. 8
    sample_id_in_paper: x = 0.0 (BaCo2Fe16O27)
    formula: BaCo2Fe16O27
    synthesis: 'solid-state: BaCO3, SrCO3, Fe2O3, Co3O4, La2O3; ball mill ZrO2 24 h; dried 100 C 5 h vacuum; calcined 1270 C 2 h; milled 16 h; PVA 8 wt %; pressed; sintered 1270 C 2 h (5 C/min)'
    measurement:
      T:
        K: 300
      field: null
      orientation: null
      form: sintered toroid (7 x 3.04 mm, 2 mm thick for coax measurement), VSM on powders
      density: null
      texture: random
    method: derived from VNA data
    definition: calculated from measured eps/mu with transmission-line theory
    status: measured
    verbatim: undoped Co2W hexaferrite ... RLmin of -29.01 dB at a thickness of 1.1 mm and an effective absorption bandwidth reaching 6.28 GHz
    transformation: null
    measurement_group: C036_EM
    figure_only: false
    axes: null
    split: literature_holdout
    split_cluster: LI_C036
    tier: 3
    transfer_note: 'Ba -> Sr transfer NOT justified a priori: Ba2+ (1.35 A) vs Sr2+ (1.13-1.18 A) changes c/a, Fe2+ stability (Sr-W needs low pO2, ref C004) and site preference; use only as holdout/transfer
      test with inflated uncertainty'
    notes: null
    value_original: null
    unit_original: dB
    uncertainty_note: null
    qualitative: null
- rec_id: C044-001
  lit_id: C044
  doi: 10.47011/13.1.1
  name: Ms_1300C_x0.0
  estimate: null
  pending:
    name: Ms_1300C_x0.0
    value: 59.44
    unit: A*m^2/kg
    proposed_quantity_kind: specific_magnetization
    reason: schema Kind/unit not available
    uncertainty_std: null
  ext:
    locator: Abstract; Section 3.3.1, Fig. 12
    sample_id_in_paper: BaMg2-xCoxFe16O27 x=0.0
    formula: BaMg2Fe16O27
    synthesis: high-energy ball milling (16 h, 250 rpm, acetone) of BaCO3, Fe2O3, CoO, MgO; pellets 1.2 cm x 2 mm, 5 t; sintered 1100/1200/1300 C 2 h in air (W phase single only at 1300 C)
    measurement:
      T: &id002
        K: 300
      field: null
      orientation: null
      form: sintered pellet; bulk density 4.72-4.82 g/cm3 (porosity 6.4-8.5 %)
      density: null
      texture: not stated
    method: VSM
    definition: Ms from VSM hysteresis (up to 10 kOe) of 1300 C sample
    status: measured
    verbatim: 'x = 0.0: saturation magnetization 59.44 emu/g (59.44 -> 65.22 -> 72.56 emu/g for x = 0, 1, 2)'
    transformation: 1 emu/g = 1 A m^2/kg
    measurement_group: C044_x0.0
    figure_only: false
    axes: null
    split: literature_holdout
    split_cluster: MAHMOOD_C044
    tier: 3
    transfer_note: 'Ba -> Sr transfer NOT justified a priori: Ba2+ (1.35 A) vs Sr2+ (1.13-1.18 A) changes c/a, Fe2+ stability (Sr-W needs low pO2, ref C004) and site preference; use only as holdout/transfer
      test with inflated uncertainty'
    notes: x=1 almost saturated at 10 kOe -> low anisotropy
    value_original: '59.44'
    unit_original: A*m^2/kg
    uncertainty_note: null
    qualitative: null
- rec_id: C044-002
  lit_id: C044
  doi: 10.47011/13.1.1
  name: Hc_1300C_x0.0
  estimate:
    name: Hc_1300C_x0.0
    value: 70.0
    unit: Oe
    quantity_kind: H_field
    source_role: literature_holdout
    provenance:
      source_id: C044
      locator: 'Section 3.3.1 (text: 70 Oe for Mg2W, 30 Oe MgCo-W, 90 Oe Co2W)'
      note: null
      status: verified
    uncertainty:
      kind: unknown
    identifiable: true
  pending: null
  ext:
    locator: 'Section 3.3.1 (text: 70 Oe for Mg2W, 30 Oe MgCo-W, 90 Oe Co2W)'
    sample_id_in_paper: x=0.0
    formula: BaMg2Fe16O27
    synthesis: high-energy ball milling (16 h, 250 rpm, acetone) of BaCO3, Fe2O3, CoO, MgO; pellets 1.2 cm x 2 mm, 5 t; sintered 1100/1200/1300 C 2 h in air (W phase single only at 1300 C)
    measurement:
      T: *id002
      field: null
      orientation: null
      form: sintered pellet; bulk density 4.72-4.82 g/cm3 (porosity 6.4-8.5 %)
      density: null
      texture: not stated
    method: VSM
    definition: coercivity (multidomain)
    status: measured
    verbatim: low coercivity values of 70 Oe for Mg2W, 30 Oe for MgCo-W, and 90 Oe for Co2W
    transformation: null
    measurement_group: C044_x0.0
    figure_only: false
    axes: null
    split: literature_holdout
    split_cluster: MAHMOOD_C044
    tier: 3
    transfer_note: 'Ba -> Sr transfer NOT justified a priori: Ba2+ (1.35 A) vs Sr2+ (1.13-1.18 A) changes c/a, Fe2+ stability (Sr-W needs low pO2, ref C004) and site preference; use only as holdout/transfer
      test with inflated uncertainty'
    notes: null
    value_original: null
    unit_original: Oe
    uncertainty_note: null
    qualitative: null
- rec_id: C044-003
  lit_id: C044
  doi: 10.47011/13.1.1
  name: Curie_temperature_x0.0
  estimate:
    name: Curie_temperature_x0.0
    value: 725.15
    unit: K
    quantity_kind: temperature
    source_role: literature_holdout
    provenance:
      source_id: C044
      locator: Table 6; Section 3.3.2, Fig. 13
      note: null
      status: verified
    uncertainty:
      kind: unknown
    identifiable: true
  pending: null
  ext:
    locator: Table 6; Section 3.3.2, Fig. 13
    sample_id_in_paper: x=0.0
    formula: BaMg2Fe16O27
    synthesis: high-energy ball milling (16 h, 250 rpm, acetone) of BaCO3, Fe2O3, CoO, MgO; pellets 1.2 cm x 2 mm, 5 t; sintered 1100/1200/1300 C 2 h in air (W phase single only at 1300 C)
    measurement:
      T: *id002
      field: 100 Oe
      orientation: null
      form: sintered pellet; bulk density 4.72-4.82 g/cm3 (porosity 6.4-8.5 %)
      density: null
      texture: not stated
    method: thermomagnetic M(T), H = 100 Oe
    definition: dip of dM/dT in M(T) at 100 Oe
    status: measured
    verbatim: Tc (C) 452 473 483 (x = 0.0, 1.0, 2.0)
    transformation: degC -> K +273.15
    measurement_group: C044_x0.0
    figure_only: false
    axes: null
    split: literature_holdout
    split_cluster: MAHMOOD_C044
    tier: 3
    transfer_note: 'Ba -> Sr transfer NOT justified a priori: Ba2+ (1.35 A) vs Sr2+ (1.13-1.18 A) changes c/a, Fe2+ stability (Sr-W needs low pO2, ref C004) and site preference; use only as holdout/transfer
      test with inflated uncertainty'
    notes: null
    value_original: 452 degC
    unit_original: degC
    uncertainty_note: null
    qualitative: null
- rec_id: C044-004
  lit_id: C044
  doi: 10.47011/13.1.1
  name: Ms_1300C_x1.0
  estimate: null
  pending:
    name: Ms_1300C_x1.0
    value: 65.22
    unit: A*m^2/kg
    proposed_quantity_kind: specific_magnetization
    reason: schema Kind/unit not available
    uncertainty_std: null
  ext:
    locator: Abstract; Section 3.3.1, Fig. 12
    sample_id_in_paper: BaMg2-xCoxFe16O27 x=1.0
    formula: BaMgCoFe16O27
    synthesis: high-energy ball milling (16 h, 250 rpm, acetone) of BaCO3, Fe2O3, CoO, MgO; pellets 1.2 cm x 2 mm, 5 t; sintered 1100/1200/1300 C 2 h in air (W phase single only at 1300 C)
    measurement:
      T: *id002
      field: null
      orientation: null
      form: sintered pellet; bulk density 4.72-4.82 g/cm3 (porosity 6.4-8.5 %)
      density: null
      texture: not stated
    method: VSM
    definition: Ms from VSM hysteresis (up to 10 kOe) of 1300 C sample
    status: measured
    verbatim: 'x = 1.0: saturation magnetization 65.22 emu/g (59.44 -> 65.22 -> 72.56 emu/g for x = 0, 1, 2)'
    transformation: 1 emu/g = 1 A m^2/kg
    measurement_group: C044_x1.0
    figure_only: false
    axes: null
    split: literature_holdout
    split_cluster: MAHMOOD_C044
    tier: 3
    transfer_note: 'Ba -> Sr transfer NOT justified a priori: Ba2+ (1.35 A) vs Sr2+ (1.13-1.18 A) changes c/a, Fe2+ stability (Sr-W needs low pO2, ref C004) and site preference; use only as holdout/transfer
      test with inflated uncertainty'
    notes: x=1 almost saturated at 10 kOe -> low anisotropy
    value_original: '65.22'
    unit_original: A*m^2/kg
    uncertainty_note: null
    qualitative: null
- rec_id: C044-005
  lit_id: C044
  doi: 10.47011/13.1.1
  name: Hc_1300C_x1.0
  estimate:
    name: Hc_1300C_x1.0
    value: 30.0
    unit: Oe
    quantity_kind: H_field
    source_role: literature_holdout
    provenance:
      source_id: C044
      locator: 'Section 3.3.1 (text: 70 Oe for Mg2W, 30 Oe MgCo-W, 90 Oe Co2W)'
      note: null
      status: verified
    uncertainty:
      kind: unknown
    identifiable: true
  pending: null
  ext:
    locator: 'Section 3.3.1 (text: 70 Oe for Mg2W, 30 Oe MgCo-W, 90 Oe Co2W)'
    sample_id_in_paper: x=1.0
    formula: BaMgCoFe16O27
    synthesis: high-energy ball milling (16 h, 250 rpm, acetone) of BaCO3, Fe2O3, CoO, MgO; pellets 1.2 cm x 2 mm, 5 t; sintered 1100/1200/1300 C 2 h in air (W phase single only at 1300 C)
    measurement:
      T: *id002
      field: null
      orientation: null
      form: sintered pellet; bulk density 4.72-4.82 g/cm3 (porosity 6.4-8.5 %)
      density: null
      texture: not stated
    method: VSM
    definition: coercivity (multidomain)
    status: measured
    verbatim: low coercivity values of 70 Oe for Mg2W, 30 Oe for MgCo-W, and 90 Oe for Co2W
    transformation: null
    measurement_group: C044_x1.0
    figure_only: false
    axes: null
    split: literature_holdout
    split_cluster: MAHMOOD_C044
    tier: 3
    transfer_note: 'Ba -> Sr transfer NOT justified a priori: Ba2+ (1.35 A) vs Sr2+ (1.13-1.18 A) changes c/a, Fe2+ stability (Sr-W needs low pO2, ref C004) and site preference; use only as holdout/transfer
      test with inflated uncertainty'
    notes: null
    value_original: null
    unit_original: Oe
    uncertainty_note: null
    qualitative: null
- rec_id: C044-006
  lit_id: C044
  doi: 10.47011/13.1.1
  name: Curie_temperature_x1.0
  estimate:
    name: Curie_temperature_x1.0
    value: 746.15
    unit: K
    quantity_kind: temperature
    source_role: literature_holdout
    provenance:
      source_id: C044
      locator: Table 6; Section 3.3.2, Fig. 13
      note: null
      status: verified
    uncertainty:
      kind: unknown
    identifiable: true
  pending: null
  ext:
    locator: Table 6; Section 3.3.2, Fig. 13
    sample_id_in_paper: x=1.0
    formula: BaMgCoFe16O27
    synthesis: high-energy ball milling (16 h, 250 rpm, acetone) of BaCO3, Fe2O3, CoO, MgO; pellets 1.2 cm x 2 mm, 5 t; sintered 1100/1200/1300 C 2 h in air (W phase single only at 1300 C)
    measurement:
      T: *id002
      field: 100 Oe
      orientation: null
      form: sintered pellet; bulk density 4.72-4.82 g/cm3 (porosity 6.4-8.5 %)
      density: null
      texture: not stated
    method: thermomagnetic M(T), H = 100 Oe
    definition: dip of dM/dT in M(T) at 100 Oe
    status: measured
    verbatim: Tc (C) 452 473 483 (x = 0.0, 1.0, 2.0)
    transformation: degC -> K +273.15
    measurement_group: C044_x1.0
    figure_only: false
    axes: null
    split: literature_holdout
    split_cluster: MAHMOOD_C044
    tier: 3
    transfer_note: 'Ba -> Sr transfer NOT justified a priori: Ba2+ (1.35 A) vs Sr2+ (1.13-1.18 A) changes c/a, Fe2+ stability (Sr-W needs low pO2, ref C004) and site preference; use only as holdout/transfer
      test with inflated uncertainty'
    notes: null
    value_original: 473 degC
    unit_original: degC
    uncertainty_note: null
    qualitative: null
- rec_id: C044-007
  lit_id: C044
  doi: 10.47011/13.1.1
  name: Ms_1300C_x2.0
  estimate: null
  pending:
    name: Ms_1300C_x2.0
    value: 72.56
    unit: A*m^2/kg
    proposed_quantity_kind: specific_magnetization
    reason: schema Kind/unit not available
    uncertainty_std: null
  ext:
    locator: Abstract; Section 3.3.1, Fig. 12
    sample_id_in_paper: BaMg2-xCoxFe16O27 x=2.0
    formula: BaCo2Fe16O27
    synthesis: high-energy ball milling (16 h, 250 rpm, acetone) of BaCO3, Fe2O3, CoO, MgO; pellets 1.2 cm x 2 mm, 5 t; sintered 1100/1200/1300 C 2 h in air (W phase single only at 1300 C)
    measurement:
      T: *id002
      field: null
      orientation: null
      form: sintered pellet; bulk density 4.72-4.82 g/cm3 (porosity 6.4-8.5 %)
      density: null
      texture: not stated
    method: VSM
    definition: Ms from VSM hysteresis (up to 10 kOe) of 1300 C sample
    status: measured
    verbatim: 'x = 2.0: saturation magnetization 72.56 emu/g (59.44 -> 65.22 -> 72.56 emu/g for x = 0, 1, 2)'
    transformation: 1 emu/g = 1 A m^2/kg
    measurement_group: C044_x2.0
    figure_only: false
    axes: null
    split: literature_holdout
    split_cluster: MAHMOOD_C044
    tier: 3
    transfer_note: 'Ba -> Sr transfer NOT justified a priori: Ba2+ (1.35 A) vs Sr2+ (1.13-1.18 A) changes c/a, Fe2+ stability (Sr-W needs low pO2, ref C004) and site preference; use only as holdout/transfer
      test with inflated uncertainty'
    notes: x=1 almost saturated at 10 kOe -> low anisotropy
    value_original: '72.56'
    unit_original: A*m^2/kg
    uncertainty_note: null
    qualitative: null
- rec_id: C044-008
  lit_id: C044
  doi: 10.47011/13.1.1
  name: Hc_1300C_x2.0
  estimate:
    name: Hc_1300C_x2.0
    value: 90.0
    unit: Oe
    quantity_kind: H_field
    source_role: literature_holdout
    provenance:
      source_id: C044
      locator: 'Section 3.3.1 (text: 70 Oe for Mg2W, 30 Oe MgCo-W, 90 Oe Co2W)'
      note: null
      status: verified
    uncertainty:
      kind: unknown
    identifiable: true
  pending: null
  ext:
    locator: 'Section 3.3.1 (text: 70 Oe for Mg2W, 30 Oe MgCo-W, 90 Oe Co2W)'
    sample_id_in_paper: x=2.0
    formula: BaCo2Fe16O27
    synthesis: high-energy ball milling (16 h, 250 rpm, acetone) of BaCO3, Fe2O3, CoO, MgO; pellets 1.2 cm x 2 mm, 5 t; sintered 1100/1200/1300 C 2 h in air (W phase single only at 1300 C)
    measurement:
      T: *id002
      field: null
      orientation: null
      form: sintered pellet; bulk density 4.72-4.82 g/cm3 (porosity 6.4-8.5 %)
      density: null
      texture: not stated
    method: VSM
    definition: coercivity (multidomain)
    status: measured
    verbatim: low coercivity values of 70 Oe for Mg2W, 30 Oe for MgCo-W, and 90 Oe for Co2W
    transformation: null
    measurement_group: C044_x2.0
    figure_only: false
    axes: null
    split: literature_holdout
    split_cluster: MAHMOOD_C044
    tier: 3
    transfer_note: 'Ba -> Sr transfer NOT justified a priori: Ba2+ (1.35 A) vs Sr2+ (1.13-1.18 A) changes c/a, Fe2+ stability (Sr-W needs low pO2, ref C004) and site preference; use only as holdout/transfer
      test with inflated uncertainty'
    notes: null
    value_original: null
    unit_original: Oe
    uncertainty_note: null
    qualitative: null
- rec_id: C044-009
  lit_id: C044
  doi: 10.47011/13.1.1
  name: Curie_temperature_x2.0
  estimate:
    name: Curie_temperature_x2.0
    value: 756.15
    unit: K
    quantity_kind: temperature
    source_role: literature_holdout
    provenance:
      source_id: C044
      locator: Table 6; Section 3.3.2, Fig. 13
      note: null
      status: verified
    uncertainty:
      kind: unknown
    identifiable: true
  pending: null
  ext:
    locator: Table 6; Section 3.3.2, Fig. 13
    sample_id_in_paper: x=2.0
    formula: BaCo2Fe16O27
    synthesis: high-energy ball milling (16 h, 250 rpm, acetone) of BaCO3, Fe2O3, CoO, MgO; pellets 1.2 cm x 2 mm, 5 t; sintered 1100/1200/1300 C 2 h in air (W phase single only at 1300 C)
    measurement:
      T: *id002
      field: 100 Oe
      orientation: null
      form: sintered pellet; bulk density 4.72-4.82 g/cm3 (porosity 6.4-8.5 %)
      density: null
      texture: not stated
    method: thermomagnetic M(T), H = 100 Oe
    definition: dip of dM/dT in M(T) at 100 Oe
    status: measured
    verbatim: Tc (C) 452 473 483 (x = 0.0, 1.0, 2.0)
    transformation: degC -> K +273.15
    measurement_group: C044_x2.0
    figure_only: false
    axes: null
    split: literature_holdout
    split_cluster: MAHMOOD_C044
    tier: 3
    transfer_note: 'Ba -> Sr transfer NOT justified a priori: Ba2+ (1.35 A) vs Sr2+ (1.13-1.18 A) changes c/a, Fe2+ stability (Sr-W needs low pO2, ref C004) and site preference; use only as holdout/transfer
      test with inflated uncertainty'
    notes: null
    value_original: 483 degC
    unit_original: degC
    uncertainty_note: null
    qualitative: null
- rec_id: C044-010
  lit_id: C044
  doi: 10.47011/13.1.1
  name: SRT_T_Co2W_cone_to_axis
  estimate:
    name: SRT_T_Co2W_cone_to_axis
    value: 577.15
    unit: K
    quantity_kind: temperature
    source_role: literature_holdout
    provenance:
      source_id: C044
      locator: Section 3.3.2
      note: null
      status: verified
    uncertainty:
      kind: unknown
    identifiable: true
  pending: null
  ext:
    locator: Section 3.3.2
    sample_id_in_paper: BaCo2Fe16O27
    formula: BaCo2Fe16O27
    synthesis: high-energy ball milling (16 h, 250 rpm, acetone) of BaCO3, Fe2O3, CoO, MgO; pellets 1.2 cm x 2 mm, 5 t; sintered 1100/1200/1300 C 2 h in air (W phase single only at 1300 C)
    measurement:
      T: *id002
      field: 100 Oe
      orientation: null
      form: sintered pellet; bulk density 4.72-4.82 g/cm3 (porosity 6.4-8.5 %)
      density: null
      texture: not stated
    method: M(T), 100 Oe
    definition: peak in M(T) at 100 Oe interpreted as cone->axis SRT (not verified by diffraction)
    status: assumed_by_authors
    verbatim: The rise in the thermomagnetic curve of the sample with x = 2.0 into a peak at ~ 304 C is associated with the spin reorientation transition from conical to c-axis spin orientation.
    transformation: degC -> K +273.15
    measurement_group: C044_x2
    figure_only: false
    axes: null
    split: literature_holdout
    split_cluster: MAHMOOD_C044
    tier: 3
    transfer_note: 'Ba -> Sr transfer NOT justified a priori: Ba2+ (1.35 A) vs Sr2+ (1.13-1.18 A) changes c/a, Fe2+ stability (Sr-W needs low pO2, ref C004) and site preference; use only as holdout/transfer
      test with inflated uncertainty'
    notes: null
    value_original: ~304 degC
    unit_original: degC
    uncertainty_note: null
    qualitative: null
- rec_id: C044-011
  lit_id: C044
  doi: 10.47011/13.1.1
  name: SRT_T_MgCoW
  estimate:
    name: SRT_T_MgCoW
    value: 505.15
    unit: K
    quantity_kind: temperature
    source_role: literature_holdout
    provenance:
      source_id: C044
      locator: Section 3.3.2
      note: null
      status: verified
    uncertainty:
      kind: unknown
    identifiable: true
  pending: null
  ext:
    locator: Section 3.3.2
    sample_id_in_paper: BaMgCoFe16O27
    formula: BaMgCoFe16O27
    synthesis: high-energy ball milling (16 h, 250 rpm, acetone) of BaCO3, Fe2O3, CoO, MgO; pellets 1.2 cm x 2 mm, 5 t; sintered 1100/1200/1300 C 2 h in air (W phase single only at 1300 C)
    measurement:
      T: *id002
      field: 100 Oe
      orientation: null
      form: sintered pellet; bulk density 4.72-4.82 g/cm3 (porosity 6.4-8.5 %)
      density: null
      texture: not stated
    method: M(T), 100 Oe
    definition: weak derivative dip at 232 C ('could be associated')
    status: assumed_by_authors
    verbatim: The weak peak at 232 C could be associated with spin reorientation transition, where the magnetic anisotropy changes from easy-cone to easy axis.
