Repository: 6Nightmare9/Hexaferrite

# HexW — модель W-гексаферритов

Приватный рабочий репозиторий: код, литература, исходные измерения, сохранённые расчёты и инструкции. Снимок от 27 октября 2026 года.

**Исследовательская версия 0.2.0. Независимая точность ФМР ≤10% пока не подтверждена.** Теория и результаты обработки измерений сохранены раздельно; эксперимент не переобучает модель автоматически.

## Запуск на другом компьютере

1. Владелец предоставляет коллеге доступ: **Settings → Collaborators → Add people**. Коллега принимает приглашение под своим аккаунтом GitHub.
2.

File: literature_holdout/_original_mixed/records.yaml (part 25 of 25)
meta:
    transformation: degC -> K +273.15
    measurement_group: C044_x1
    figure_only: false
    axes: null
    split: literature_holdout
    split_cluster: MAHMOOD_C044
    tier: 3
    transfer_note: 'Ba -> Sr transfer NOT justified a priori: Ba2+ (1.35 A) vs Sr2+ (1.13-1.18 A) changes c/a, Fe2+ stability (Sr-W needs low pO2, ref C004) and site preference; use only as holdout/transfer
      test with inflated uncertainty'
    notes: null
    value_original: 232 degC
    unit_original: degC
    uncertainty_note: null
    qualitative: null
- rec_id: C044-012
  lit_id: C044
  doi: 10.47011/13.1.1
  name: lattice_a_x0.0
  estimate:
    name: lattice_a_x0.0
    value: 5.9076
    unit: angstrom
    quantity_kind: length
    source_role: literature_holdout
    provenance:
      source_id: C044
      locator: Table 2 (Rietveld, FullProf)
      note: null
      status: verified
    uncertainty:
      kind: unknown
    identifiable: true
  pending: null
  ext:
    locator: Table 2 (Rietveld, FullProf)
    sample_id_in_paper: x=0.0
    formula: BaMg2Fe16O27
    synthesis: high-energy ball milling (16 h, 250 rpm, acetone) of BaCO3, Fe2O3, CoO, MgO; pellets 1.2 cm x 2 mm, 5 t; sintered 1100/1200/1300 C 2 h in air (W phase single only at 1300 C)
    measurement:
      T: *id002
      field: null
      orientation: null
      form: sintered pellet; bulk density 4.72-4.82 g/cm3 (porosity 6.4-8.5 %)
      density: null
      texture: not stated
    method: XRD Rietveld (Shimadzu 7000)
    definition: a=b, P63/mmc
    status: measured
    verbatim: BaMg2Fe16O27  a = b 5.9076  c 32.9681
    transformation: null
    measurement_group: C044_x0.0
    figure_only: false
    axes: null
    split: literature_holdout
    split_cluster: MAHMOOD_C044
    tier: 3
    transfer_note: 'Ba -> Sr transfer NOT justified a priori: Ba2+ (1.35 A) vs Sr2+ (1.13-1.18 A) changes c/a, Fe2+ stability (Sr-W needs low pO2, ref C004) and site preference; use only as holdout/transfer
      test with inflated uncertainty'
    notes: null
    value_original: '5.9076'
    unit_original: angstrom
    uncertainty_note: null
    qualitative: null
- rec_id: C044-013
  lit_id: C044
  doi: 10.47011/13.1.1
  name: lattice_c_x0.0
  estimate:
    name: lattice_c_x0.0
    value: 32.9681
    unit: angstrom
    quantity_kind: length
    source_role: literature_holdout
    provenance:
      source_id: C044
      locator: Table 2
      note: null
      status: verified
    uncertainty:
      kind: unknown
    identifiable: true
  pending: null
  ext:
    locator: Table 2
    sample_id_in_paper: x=0.0
    formula: BaMg2Fe16O27
    synthesis: high-energy ball milling (16 h, 250 rpm, acetone) of BaCO3, Fe2O3, CoO, MgO; pellets 1.2 cm x 2 mm, 5 t; sintered 1100/1200/1300 C 2 h in air (W phase single only at 1300 C)
    measurement:
      T: *id002
      field: null
      orientation: null
      form: sintered pellet; bulk density 4.72-4.82 g/cm3 (porosity 6.4-8.5 %)
      density: null
      texture: not stated
    method: XRD Rietveld
    definition: c, P63/mmc
    status: measured
    verbatim: BaMg2Fe16O27  a = b 5.9076  c 32.9681
    transformation: null
    measurement_group: C044_x0.0
    figure_only: false
    axes: null
    split: literature_holdout
    split_cluster: MAHMOOD_C044
    tier: 3
    transfer_note: 'Ba -> Sr transfer NOT justified a priori: Ba2+ (1.35 A) vs Sr2+ (1.13-1.18 A) changes c/a, Fe2+ stability (Sr-W needs low pO2, ref C004) and site preference; use only as holdout/transfer
      test with inflated uncertainty'
    notes: null
    value_original: '32.9681'
    unit_original: angstrom
    uncertainty_note: null
    qualitative: null
- rec_id: C044-014
  lit_id: C044
  doi: 10.47011/13.1.1
  name: lattice_a_x1.0
  estimate:
    name: lattice_a_x1.0
    value: 5.9061
    unit: angstrom
    quantity_kind: length
    source_role: literature_holdout
    provenance:
      source_id: C044
      locator: Table 2 (Rietveld, FullProf)
      note: null
      status: verified
    uncertainty:
      kind: unknown
    identifiable: true
  pending: null
  ext:
    locator: Table 2 (Rietveld, FullProf)
    sample_id_in_paper: x=1.0
    formula: BaMgCoFe16O27
    synthesis: high-energy ball milling (16 h, 250 rpm, acetone) of BaCO3, Fe2O3, CoO, MgO; pellets 1.2 cm x 2 mm, 5 t; sintered 1100/1200/1300 C 2 h in air (W phase single only at 1300 C)
    measurement:
      T: *id002
      field: null
      orientation: null
      form: sintered pellet; bulk density 4.72-4.82 g/cm3 (porosity 6.4-8.5 %)
      density: null
      texture: not stated
    method: XRD Rietveld (Shimadzu 7000)
    definition: a=b, P63/mmc
    status: measured
    verbatim: BaMgCoFe16O27  a = b 5.9061  c 32.9565
    transformation: null
    measurement_group: C044_x1.0
    figure_only: false
    axes: null
    split: literature_holdout
    split_cluster: MAHMOOD_C044
    tier: 3
    transfer_note: 'Ba -> Sr transfer NOT justified a priori: Ba2+ (1.35 A) vs Sr2+ (1.13-1.18 A) changes c/a, Fe2+ stability (Sr-W needs low pO2, ref C004) and site preference; use only as holdout/transfer
      test with inflated uncertainty'
    notes: null
    value_original: '5.9061'
    unit_original: angstrom
    uncertainty_note: null
    qualitative: null
- rec_id: C044-015
  lit_id: C044
  doi: 10.47011/13.1.1
  name: lattice_c_x1.0
  estimate:
    name: lattice_c_x1.0
    value: 32.9565
    unit: angstrom
    quantity_kind: length
    source_role: literature_holdout
    provenance:
      source_id: C044
      locator: Table 2
      note: null
      status: verified
    uncertainty:
      kind: unknown
    identifiable: true
  pending: null
  ext:
    locator: Table 2
    sample_id_in_paper: x=1.0
    formula: BaMgCoFe16O27
    synthesis: high-energy ball milling (16 h, 250 rpm, acetone) of BaCO3, Fe2O3, CoO, MgO; pellets 1.2 cm x 2 mm, 5 t; sintered 1100/1200/1300 C 2 h in air (W phase single only at 1300 C)
    measurement:
      T: *id002
      field: null
      orientation: null
      form: sintered pellet; bulk density 4.72-4.82 g/cm3 (porosity 6.4-8.5 %)
      density: null
      texture: not stated
    method: XRD Rietveld
    definition: c, P63/mmc
    status: measured
    verbatim: BaMgCoFe16O27  a = b 5.9061  c 32.9565
    transformation: null
    measurement_group: C044_x1.0
    figure_only: false
    axes: null
    split: literature_holdout
    split_cluster: MAHMOOD_C044
    tier: 3
    transfer_note: 'Ba -> Sr transfer NOT justified a priori: Ba2+ (1.35 A) vs Sr2+ (1.13-1.18 A) changes c/a, Fe2+ stability (Sr-W needs low pO2, ref C004) and site preference; use only as holdout/transfer
      test with inflated uncertainty'
    notes: null
    value_original: '32.9565'
    unit_original: angstrom
    uncertainty_note: null
    qualitative: null
- rec_id: C044-016
  lit_id: C044
  doi: 10.47011/13.1.1
  name: lattice_a_x2.0
  estimate:
    name: lattice_a_x2.0
    value: 5.9069
    unit: angstrom
    quantity_kind: length
    source_role: literature_holdout
    provenance:
      source_id: C044
      locator: Table 2 (Rietveld, FullProf)
      note: null
      status: verified
    uncertainty:
      kind: unknown
    identifiable: true
  pending: null
  ext:
    locator: Table 2 (Rietveld, FullProf)
    sample_id_in_paper: x=2.0
    formula: BaCo2Fe16O27
    synthesis: high-energy ball milling (16 h, 250 rpm, acetone) of BaCO3, Fe2O3, CoO, MgO; pellets 1.2 cm x 2 mm, 5 t; sintered 1100/1200/1300 C 2 h in air (W phase single only at 1300 C)
    measurement:
      T: *id002
      field: null
      orientation: null
      form: sintered pellet; bulk density 4.72-4.82 g/cm3 (porosity 6.4-8.5 %)
      density: null
      texture: not stated
    method: XRD Rietveld (Shimadzu 7000)
    definition: a=b, P63/mmc
    status: measured
    verbatim: BaCo2Fe16O27  a = b 5.9069  c 32.9552
    transformation: null
    measurement_group: C044_x2.0
    figure_only: false
    axes: null
    split: literature_holdout
    split_cluster: MAHMOOD_C044
    tier: 3
    transfer_note: 'Ba -> Sr transfer NOT justified a priori: Ba2+ (1.35 A) vs Sr2+ (1.13-1.18 A) changes c/a, Fe2+ stability (Sr-W needs low pO2, ref C004) and site preference; use only as holdout/transfer
      test with inflated uncertainty'
    notes: null
    value_original: '5.9069'
    unit_original: angstrom
    uncertainty_note: null
    qualitative: null
- rec_id: C044-017
  lit_id: C044
  doi: 10.47011/13.1.1
  name: lattice_c_x2.0
  estimate:
    name: lattice_c_x2.0
    value: 32.9552
    unit: angstrom
    quantity_kind: length
    source_role: literature_holdout
    provenance:
      source_id: C044
      locator: Table 2
      note: null
      status: verified
    uncertainty:
      kind: unknown
    identifiable: true
  pending: null
  ext:
    locator: Table 2
    sample_id_in_paper: x=2.0
    formula: BaCo2Fe16O27
    synthesis: high-energy ball milling (16 h, 250 rpm, acetone) of BaCO3, Fe2O3, CoO, MgO; pellets 1.2 cm x 2 mm, 5 t; sintered 1100/1200/1300 C 2 h in air (W phase single only at 1300 C)
    measurement:
      T: *id002
      field: null
      orientation: null
      form: sintered pellet; bulk density 4.72-4.82 g/cm3 (porosity 6.4-8.5 %)
      density: null
      texture: not stated
    method: XRD Rietveld
    definition: c, P63/mmc
    status: measured
    verbatim: BaCo2Fe16O27  a = b 5.9069  c 32.9552
    transformation: null
    measurement_group: C044_x2.0
    figure_only: false
    axes: null
    split: literature_holdout
    split_cluster: MAHMOOD_C044
    tier: 3
    transfer_note: 'Ba -> Sr transfer NOT justified a priori: Ba2+ (1.35 A) vs Sr2+ (1.13-1.18 A) changes c/a, Fe2+ stability (Sr-W needs low pO2, ref C004) and site preference; use only as holdout/transfer
      test with inflated uncertainty'
    notes: null
    value_original: '32.9552'
    unit_original: angstrom
    uncertainty_note: null
    qualitative: null
- rec_id: C044-018
  lit_id: C044
  doi: 10.47011/13.1.1
  name: literature_Ms_SrCo2W_cited
  estimate: null
  pending:
    name: literature_Ms_SrCo2W_cited
    value: 74.31
    unit: A*m^2/kg
    proposed_quantity_kind: specific_magnetization
    reason: 'split=excluded_secondary_citation: kept as claim, not a parameter estimate'
    uncertainty_std: null
  ext:
    locator: Section 3.3.1, last paragraph (their ref [55])
    sample_id_in_paper: SrCo2Fe16O27 (cited)
    formula: SrCo2Fe16O27
    synthesis: null
    measurement:
      T: null
      field: null
      orientation: null
      form: null
      density: null
      texture: null
    method: null
    definition: Ms of SrCo2W quoted from another paper (primary not in corpus)
    status: measured
    verbatim: in good agreement with the previously reported value of 71.18 emu/g for BaCo2Fe16O27 [41], and 74.31 emu/g for SrCo2Fe16O27 [55]
    transformation: null
    measurement_group: C044_cited
    figure_only: false
    axes: null
    split: excluded_secondary_citation
    split_cluster: SECONDARY
    tier: 1
    transfer_note: null
    notes: secondary citation; compare L01 78.5 and L02 (no Ms)
    value_original: null
    unit_original: A*m^2/kg
    uncertainty_note: null
    qualitative: null
- rec_id: C052-001
  lit_id: C052
  doi: 10.3379/msjmag.1506r003
  name: Curie_temperature_BaFe2W
  estimate:
    name: Curie_temperature_BaFe2W
    value: 776.15
    unit: K
    quantity_kind: temperature
    source_role: literature_holdout
    provenance:
      source_id: C052
      locator: Abstract
      note: authors state literature TC of Fe2W 'inconsistent' (refs 7-10); Ba-based Fe2+ endmember
      status: verified
    uncertainty:
      kind: unknown
    identifiable: true
  pending: null
  ext:
    locator: Abstract
    sample_id_in_paper: Fe2W
    formula: BaFe18O27
    synthesis: BaFe2O4 + Fe3O4 + alpha-Fe2O3, ball mill 24 h, pellets sealed in evacuated silica tube (0.5 Pa), sintered 1300 C
    measurement:
      T:
        K: null
      field: null
      orientation: null
      form: toroid pellet
      density: null
      texture: null
    method: null
    definition: TC of BaFe2+2Fe3+16O27
    status: measured
    verbatim: the Curie temperatures of Fe2W and Fe2Y ferrites are 503 and 375 C, respectively
    transformation: degC -> K +273.15
    measurement_group: C052_Fe2W
    figure_only: false
    axes: null
    split: literature_holdout
    split_cluster: KOIDE_C052
    tier: 3
    transfer_note: 'Ba -> Sr transfer NOT justified a priori: Ba2+ (1.35 A) vs Sr2+ (1.13-1.18 A) changes c/a, Fe2+ stability (Sr-W needs low pO2, ref C004) and site preference; use only as holdout/transfer
      test with inflated uncertainty'
    notes: authors state literature TC of Fe2W 'inconsistent' (refs 7-10); Ba-based Fe2+ endmember
    value_original: 503 degC
    unit_original: degC
    uncertainty_note: null
    qualitative: null
- rec_id: C023-001
  lit_id: C023
  doi: 10.48550/arxiv.1407.3605
  name: magnetocrystalline_anisotropy_transition_T
  estimate:
    name: magnetocrystalline_anisotropy_transition_T
    value: 470.0
    unit: K
    quantity_kind: temperature
    source_role: literature_holdout
    provenance:
      source_id: C023
      locator: Abstract; Section III.B, Fig. 3(b); Conclusions
      note: 'CONFLICT/consistency: C023 470 K vs L02 520-555 K for the nominally same SrCo2Fe16O27; sample 70-90 wt % W; different sintering atmosphere (O2 here)'
      status: verified
    uncertainty:
      kind: unknown
    identifiable: true
  pending: null
  ext:
    locator: Abstract; Section III.B, Fig. 3(b); Conclusions
    sample_id_in_paper: WM (major phase SrCo2W, 70-90 wt %, CoFe2O4 impurity)
    formula: SrCo2Fe16O27 (+ CoFe2O4)
    synthesis: 'solid-state: SrCO3, Co2O3, Fe2O3 (99.5+ %) stoichiometric, calcined in air 1250 C 4 h, pellets 12x3 mm, sintered in OXYGEN 1250 C 8 h (WM)'
    measurement:
      T: &id003
        K: null
        range: up to > 763 K
      field: 100 Oe
      orientation: null
      form: ceramic disc/plate (10 x 1 mm polished), Ag electrodes
      density: not stated
      texture: not stated; random ceramic
    method: VSM (field 100 Oe, T from top down)
    definition: 'steep M decrease at 470-520 K assigned by authors to cone -> uniaxial (Cone1 <470 K, Cone2 470-520 K, uniaxial 520-763 K, PM >763 K), by analogy with BaCo2W (refs); NOT verified by diffraction;
      compare L02: planar(Cm''cm'') with TT = 555 K (derivative) / 520 K (onset)'
    status: measured
    verbatim: For the WM specimen (SrCo2W), the M-T curve exhibits one drop at ~470 K (Fig. 3b).
    transformation: null
    measurement_group: C023_MT
    figure_only: false
    axes: null
    split: literature_holdout
    split_cluster: LI_C023
    tier: 1
    transfer_note: null
    notes: 'CONFLICT/consistency: C023 470 K vs L02 520-555 K for the nominally same SrCo2Fe16O27; sample 70-90 wt % W; different sintering atmosphere (O2 here)'
    value_original: null
    unit_original: K
    uncertainty_note: null
    qualitative: null
- rec_id: C023-002
  lit_id: C023
  doi: 10.48550/arxiv.1407.3605
  name: assumed_Curie_temperature_for_regions
  estimate:
    name: assumed_Curie_temperature_for_regions
    value: 763.0
    unit: K
    quantity_kind: temperature
    source_role: literature_holdout
    provenance:
      source_id: C023
      locator: Section III.B (text before Fig. 3)
      note: not a Sr measurement; L02 gives TC(SrCo2W) = 790 K
      status: verified
    uncertainty:
      kind: unknown
    identifiable: true
  pending: null
  ext:
    locator: Section III.B (text before Fig. 3)
    sample_id_in_paper: WM (major phase SrCo2W, 70-90 wt %, CoFe2O4 impurity)
    formula: SrCo2Fe16O27 (+ CoFe2O4)
    synthesis: 'solid-state: SrCO3, Co2O3, Fe2O3 (99.5+ %) stoichiometric, calcined in air 1250 C 4 h, pellets 12x3 mm, sintered in OXYGEN 1250 C 8 h (WM)'
    measurement:
      T: *id003
      field: 100 Oe
      orientation: null
      form: ceramic disc/plate (10 x 1 mm polished), Ag electrodes
      density: not stated
      texture: not stated; random ceramic
    method: VSM (field 100 Oe, T from top down)
    definition: Ba TC (literature values 763 K; 728 K) used as boundary for the SrCo2W regions; NOT measured for the Sr specimen in this paper
    status: assumed_by_authors
    verbatim: 'Below the Curie temperature (Tc,FM-PM = 763 K; 728 K), BaCo2Fe16O27 (BaCo2W) goes through the following major changes in MCA ... Region iv: PM phase (> 763 K)'
    transformation: null
    measurement_group: C023_MT
    figure_only: false
    axes: null
    split: literature_holdout
    split_cluster: LI_C023
    tier: 1
    transfer_note: null
    notes: not a Sr measurement; L02 gives TC(SrCo2W) = 790 K
    value_original: null
    unit_original: K
    uncertainty_note: null
    qualitative: null
- rec_id: C023-003
  lit_id: C023
  doi: 10.48550/arxiv.1407.3605
  name: cone_angle_BaCo2W_300K_cited
  estimate: null
  pending:
    name: cone_angle_BaCo2W_300K_cited
    value: 70.0
    unit: deg
    proposed_quantity_kind: angle
    reason: 'split=excluded_secondary_citation: kept as claim, not a parameter estimate'
    uncertainty_std: null
  ext:
    locator: Section III.B
    sample_id_in_paper: BaCo2W (cited)
    formula: BaCo2Fe16O27
    synthesis: null
    measurement:
      T: null
      field: null
      orientation: null
      form: null
      density: null
      texture: null
    method: null
    definition: cone half-angle of BaCo2W from refs 5,25,26 (secondary, Ba)
    status: measured
    verbatim: Cone 1 (~70 deg, 2-453 K; 68.5-70 deg, 300 K)
    transformation: null
    measurement_group: C023_cited
    figure_only: false
    axes: null
    split: excluded_secondary_citation
    split_cluster: SECONDARY
    tier: 3
    transfer_note: null
    notes: L01 found planar (90 deg) for SrCo2W; cone angle for Sr unknown
    value_original: null
    unit_original: deg
    uncertainty_note: null
    qualitative: null
- rec_id: C015-001
  lit_id: C015
  doi: 10.1063/5.0087172
  name: lattice_a_W_in_composite
  estimate:
    name: lattice_a_W_in_composite
    value: 5.849
    unit: angstrom
    quantity_kind: length
    source_role: literature_holdout
    provenance:
      source_id: C015
      locator: Section III (first paragraph of results)
      note: 'a is 0.045 A smaller and c 0.37 A larger than L01/L02 SrCo2W (5.895 / 32.74-32.76): anomalous; composite/off-stoichiometric (cation vacancies/oxygen excess claimed) -> low weight'
      status: verified
    uncertainty:
      kind: unknown
    identifiable: true
  pending: null
  ext:
    locator: Section III (first paragraph of results)
    sample_id_in_paper: W/Z composite (80 vol % W, 20 vol % Z), off-stoichiometric
    formula: SrCo2Fe16O27 + Sr3Co2Fe24O41
    synthesis: 'solid-state: SrCO3, Co3O4, Fe2O3 (>99.9 %), ball milled in ethanol, calcined in air 1100 C 16 h, pellets sintered 1200 C 16 h in air and quenched; stoichiometry varied by treating 1200-1400
      C and under flowing O2'
    measurement:
      T: &id004
        K: 300
        note: RT
      field: null
      orientation: null
      form: sintered pellet 5 mm x 0.5 mm, grain size 0.5 um (SEM)
      density: null
      texture: random
    method: XRD (FullProf multiphase refinement), RT
    definition: W-type phase (P63/mmc) in 80:20 W:Z composite
    status: measured
    verbatim: lattice parameters a = b = 5.849, c = 33.112 A for W-type and a = b = 5.841, c = 51.949 A for Z-type systems
    transformation: null
    measurement_group: C015_XRD
    figure_only: false
    axes: null
    split: literature_holdout
    split_cluster: JU_C015
    tier: 1
    transfer_note: null
    notes: 'a is 0.045 A smaller and c 0.37 A larger than L01/L02 SrCo2W (5.895 / 32.74-32.76): anomalous; composite/off-stoichiometric (cation vacancies/oxygen excess claimed) -> low weight'
    value_original: '5.849'
    unit_original: angstrom
    uncertainty_note: null
    qualitative: null
- rec_id: C015-002
  lit_id: C015
  doi: 10.1063/5.0087172
  name: lattice_c_W_in_composite
  estimate:
    name: lattice_c_W_in_composite
    value: 33.112
    unit: angstrom
    quantity_kind: length
    source_role: literature_holdout
    provenance:
      source_id: C015
      locator: Section III
      note: null
      status: verified
    uncertainty:
      kind: unknown
    identifiable: true
  pending: null
  ext:
    locator: Section III
    sample_id_in_paper: W/Z composite (80 vol % W, 20 vol % Z), off-stoichiometric
    formula: SrCo2Fe16O27 + Sr3Co2Fe24O41
    synthesis: 'solid-state: SrCO3, Co3O4, Fe2O3 (>99.9 %), ball milled in ethanol, calcined in air 1100 C 16 h, pellets sintered 1200 C 16 h in air and quenched; stoichiometry varied by treating 1200-1400
      C and under flowing O2'
    measurement:
      T: *id004
      field: null
      orientation: null
      form: sintered pellet 5 mm x 0.5 mm, grain size 0.5 um (SEM)
      density: null
      texture: random
    method: XRD (FullProf multiphase refinement), RT
    definition: W-type c
    status: measured
    verbatim: a = b = 5.849, c = 33.112 A for W-type
    transformation: null
    measurement_group: C015_XRD
    figure_only: false
    axes: null
    split: literature_holdout
    split_cluster: JU_C015
    tier: 1
    transfer_note: null
    notes: null
    value_original: '33.112'
    unit_original: angstrom
    uncertainty_note: null
    qualitative: null
- rec_id: C015-003
  lit_id: C015
  doi: 10.1063/5.0087172
  name: W_phase_volume_fraction
  estimate:
    name: W_phase_volume_fraction
    value: 80.0
    unit: '%'
    quantity_kind: fraction
    source_role: literature_holdout
    provenance:
      source_id: C015
      locator: Section II and III
      note: null
      status: verified
    uncertainty:
      kind: unknown
    identifiable: true
  pending: null
  ext:
    locator: Section II and III
    sample_id_in_paper: W/Z composite (80 vol % W, 20 vol % Z), off-stoichiometric
    formula: SrCo2Fe16O27 + Sr3Co2Fe24O41
    synthesis: 'solid-state: SrCO3, Co3O4, Fe2O3 (>99.9 %), ball milled in ethanol, calcined in air 1100 C 16 h, pellets sintered 1200 C 16 h in air and quenched; stoichiometry varied by treating 1200-1400
      C and under flowing O2'
    measurement:
      T: *id004
      field: null
      orientation: null
      form: sintered pellet 5 mm x 0.5 mm, grain size 0.5 um (SEM)
      density: null
      texture: random
    method: XRD (FullProf multiphase refinement), RT
    definition: volume fraction from FullProf multiphase fit
    status: measured
    verbatim: The multiphase fitting yields the volume fraction of the respective phases to be 80% W-type and 20% Z-type.
    transformation: null
    measurement_group: C015_XRD
    figure_only: false
    axes: null
    split: literature_holdout
    split_cluster: JU_C015
    tier: 1
    transfer_note: null
    notes: null
    value_original: null
    unit_original: '%'
    uncertainty_note: null
    qualitative: null
- rec_id: C015-004
  lit_id: C015
  doi: 10.1063/5.0087172
  name: cited_TC_and_cone_SrCo2W
  estimate: null
  pending: null
  ext:
    locator: Section I, para 7
    sample_id_in_paper: SrCo2Fe16O27 (cited)
    formula: SrCo2Fe16O27
    synthesis: null
    measurement:
      T: null
      field: null
      orientation: null
      form: null
      density: null
      texture: null
    method: null
    definition: quoted from ref [14], not measured here
    status: assumed_by_authors
    verbatim: It exhibits ferromagnetic order below TC ~ 850 K and below T ~ 550 K, conical magnetic structure sets in.
    transformation: null
    measurement_group: C015_cited
    figure_only: false
    axes: null
    split: excluded_secondary_citation
    split_cluster: SECONDARY
    tier: 1
    transfer_note: null
    notes: conflicts with L02 (TC 790 K; planar) - flagged in CONFLICTS
    value_original: null
    unit_original: null
    uncertainty_note: null
    qualitative: TC ~ 850 K; conical magnetic structure below ~550 K for SrCo2Fe16O27 (their ref 14)
- rec_id: C066-001
  lit_id: C066
  doi: 10.2497/jjspm.43.995
  name: Sr_W_decomposition_vs_Ba
  estimate: null
  pending: null
  ext:
    locator: Synopsis (English)
    sample_id_in_paper: Sr1-xBax[ZnLi0.5Fe0.5]Fe16O27
    formula: Sr1-xBax(ZnLi0.5Fe0.5)Fe16O27
    synthesis: null
    measurement:
      T: null
      field: null
      orientation: null
      form: null
      density: null
      texture: null
    method: null
    definition: all numeric dependences (as, Hca, Curie point vs x) are figures only in a scanned paper
    status: measured
    verbatim: W phase of Sr[ZnLi0.5Fe0.5]Fe16O27 partially decomposed into M phase and spinel phase. On the other hand, Ba[ZnLi0.5Fe0.5]Fe16O27 remained a single phase.
    transformation: null
    measurement_group: C066
    figure_only: false
    axes: null
    split: literature_holdout
    split_cluster: SUWA_C066
    tier: 2
    transfer_note: null
    notes: 'Li-Zn charge-compensated W (not Co/Zn/Mn); numeric content only in figures: Fig. 2-5; text layer partial'
    value_original: null
    unit_original: null
    uncertainty_note: null
    qualitative: Fe2+ content of calcined compound increases with Sr; Sr[ZnLi0.5Fe0.5]W partially decomposes to M + spinel on annealing at 900-1100 C, Ba[ZnLi0.5Fe0.5]W stays single phase; K_A and H_A ~60
      % of M-type; grain size 0.3-5.0 um; sinter 1175-1225 C
- rec_id: C053-001
  lit_id: C053
  doi: 10.29369/ijrbat.2015.03.ii.0024
  name: Ms_range_CaSr2_MnZn_W
  estimate: null
  pending: null
  ext:
    locator: Section on VSM / Table-4
    sample_id_in_paper: CaSr2(MnZn)x/2Fe16-xO27 x=0-1
    formula: CaSr2(MnZn)x/2Fe16-xO27
    synthesis: null
    measurement:
      T: null
      field: null
      orientation: null
      form: null
      density: null
      texture: null
    method: null
    definition: formula as printed (Ca/Sr co-occupancy unclear; sintered at 1000 C - far below W-phase formation T of other sources); table text layer scrambled
    status: measured
    verbatim: the saturation magnetization varies in the range of 13.97 emu/g to 40.45 emu/g
    transformation: null
    measurement_group: C053
    figure_only: false
    axes: null
    split: excluded_low_quality
    split_cluster: KHOB_C053
    tier: 3
    transfer_note: null
    notes: 'EXCLUDED: internally inconsistent formula/synthesis, Ms far below any other W; listed only because it mentions Mn in a Sr-containing W'
    value_original: null
    unit_original: null
    uncertainty_note: null
    qualitative: Ms 13.97-40.45 emu/g across x = 0-1 (CaSr2(MnZn)x/2Fe16-xO27), sintered 1000 C 4 h
- rec_id: C115-001
  lit_id: C115
  doi: 10.1038/srep36200
  name: exchange_integrals_from_spin_configurations
  estimate: null
  pending: null
  ext:
    locator: Section 'Calculation of exchange integrals' (Eqs. 5-9 in image; text only here)
    sample_id_in_paper: Ba1-xLaxFe12O19 (M-type!) x = 0, 0.5, 1.0
    formula: Ba1-xLaxFe12O19
    synthesis: 'ceramic: BaCO3, La2O3, Fe2O3 + 3 wt % Bi2O3, calc 800 C 2 h, sintered 1050 C 2 h'
    measurement:
      T: &id005
        K: 0
      field: null
      orientation: null
      form: null
      density: null
      texture: null
    method: null
    definition: exchange-sign convention NOT recoverable from text (equation is an image) -> do not import numbers; methodology only
    status: calculated
    verbatim: The exchange energy per unit cell in the complex system with N magnetic sublattices could be then written as ... where ni is the number of ith sublattice, zij is the number of neighbouring
      sites in jth sublattice to ith sublattice, Jij is the exchange integrals, Si and Sj represent the spins in the ith and jth sublattices, and are equal to +-1
    transformation: null
    measurement_group: C115
    figure_only: false
    axes: null
    split: methodology_only
    split_cluster: METHOD
    tier: 4
    transfer_note: null
    notes: 'M-type, Ba: numbers not transferable; sign/normalisation to be fixed by our own DFT'
    value_original: null
    unit_original: null
    uncertainty_note: null
    qualitative: Heisenberg model; J_ij from total-energy differences between ferrimagnetic spin configurations (S_i = +-1 in the energy sum, n_i sublattice population, z_ij neighbours); neighbours beyond
      4 A neglected; MFA gives upper and RPA lower bound of TC
- rec_id: C115-002
  lit_id: C115
  doi: 10.1038/srep36200
  name: Ueff_reproducing_TC_BaM
  estimate: null
  pending:
    name: Ueff_reproducing_TC_BaM
    value: 6.7
    unit: eV
    proposed_quantity_kind: energy
    reason: 'split=methodology_only: kept as claim, not a parameter estimate'
    uncertainty_std: null
  ext:
    locator: Section 'Calculations of Curie temperature', Table 4, Conclusions
    sample_id_in_paper: Ba1-xLaxFe12O19 (M-type!) x = 0, 0.5, 1.0
    formula: Ba1-xLaxFe12O19
    synthesis: 'ceramic: BaCO3, La2O3, Fe2O3 + 3 wt % Bi2O3, calc 800 C 2 h, sintered 1050 C 2 h'
    measurement:
      T: *id005
      field: null
      orientation: null
      form: null
      density: null
      texture: null
    method: null
    definition: U_eff that matches exp TC with RPA for La-substituted BaM (GGA+U VASP PBE 500 eV, 11x11x1, forces<0.03 eV/A); methodological illustration that J(U) decays strongly with U
    status: calculated
    verbatim: the experimental Curie temperature is reproduced by calculations for the effective value Ueff ~ 6.7 eV, and the MFA and RPA estimations provide an upper and lower bound of the Curie temperature
    transformation: null
    measurement_group: C115
    figure_only: false
    axes: null
    split: methodology_only
    split_cluster: METHOD
    tier: 4
    transfer_note: null
    notes: 'tier 4: DO NOT use for W-phase; shows U-sensitivity'
    value_original: null
    unit_original: eV
    uncertainty_note: null
    qualitative: null
- rec_id: C112-001
  lit_id: C112
  doi: 10.1038/s41598-021-81028-7
  name: exchange_J_from_22_spin_configurations
  estimate: null
  pending: null
  ext:
    locator: Section 'Exchange couplings' and Figs. 4-7
    sample_id_in_paper: SrFe12O19 (M-type)
    formula: SrFe12O19
    synthesis: n/a (DFT)
    measurement:
      T:
        K: 0
      field: null
      orientation: null
      form: null
      density: null
      texture: null
    method: null
    definition: method/sensitivity findings only (numbers not transferable to W)
    status: calculated
    verbatim: The SFO exchange constants have been obtained from Eq. (2) employing up to 22 different spin configurations and systematically varying the U term in the 2-5 eV interval ... for the largest
      Js the difference was only ~0.2 %, indicating that SOC may be safely ignored
    transformation: null
    measurement_group: C112
    figure_only: false
    axes: null
    split: methodology_only
    split_cluster: METHOD
    tier: 4
    transfer_note: null
    notes: 'supports our plan: J from spin-configuration fits, SOC-free; check cell (exp vs relaxed) and U sensitivity'
    value_original: null
    unit_original: null
    uncertainty_note: null
    qualitative: 'SrM DFT+U: J_ij from up to 22 spin configurations, U varied 2-5 eV; J decays strongly with U; SOC changes largest J by ~0.2 %; expanded theoretical cell gives ~10 % smaller J than experimental
      cell; ES/TS/ED/TD static-vs-dynamic relaxation limits'
