Repository: 6Nightmare9/Hexaferrite

# HexW — модель W-гексаферритов

Приватный рабочий репозиторий: код, литература, исходные измерения, сохранённые расчёты и инструкции. Снимок от 27 октября 2026 года.

**Исследовательская версия 0.2.0. Независимая точность ФМР ≤10% пока не подтверждена.** Теория и результаты обработки измерений сохранены раздельно; эксперимент не переобучает модель автоматически.

## Запуск на другом компьютере

1. Владелец предоставляет коллеге доступ: **Settings → Collaborators → Add people**. Коллега принимает приглашение под своим аккаунтом GitHub.
2. Установите **Git for Windows с Git LFS** и **Python 3.14 с Python launcher**: https://git-scm.com/download/win и https://www.python.org/downloads/windows/ . Для совместной работы также подходит GitHub Desktop.
3. Клонируйте репозиторий в свою локальную папку. Используйте **clone**, а не «Download ZIP»: большие файлы хранятся через Git LFS.
4. Дважды нажмите **SETUP_HEXW.cmd**. Нужен интернет для файлов и библиотек. Дождитесь `Setup complete`.
5. Дважды нажмите **START_HEXW.cmd**, оставьте служебное окно открытым и перейдите в браузере на http://127.0.0.1:8765/ .
6. Откройте [инструкцию PDF](GUIDE/Инструкция_HexW.pdf). Первый пример: «Заполнить пример Co–Zn» → «Рассчитать».

Клонирование через командную строку:

```powershell
git clone https://github.com/6Nightmare9/Hexaferrite.git
cd Hexaferrite
git lfs pull
```

Установка закреплена файлами `project/requirements-test.txt` и `project/requirements.txt`. Установленные библиотеки, старые окружения и исполняемые файлы Quantum ESPRESSO не включены. Обычный расчёт через сайт не требует Quantum ESPRESSO. Для новых DFT-расчётов его нужно установить отдельно.

## Где что находится

| Папка / файл | Содержание |
|---|---|
| `project/hexw` | Код модели и локального сайта |
| `project/tests`, `project/config` | Проверки, составы и настройки |
| `GUIDE/Инструкция_HexW.pdf` | Простая инструкция |
| `GUIDE/MODEL_STATUS_V02_RU.md` | Возможности, ограничения и результаты проверок |
| `runs/predictions` | Теоретические прогнозы |
| `runs/analysis`, `runs/validation` | Обработка измерений и сравнения |
| `literature`, `literature_holdout`, `lit_search` | Литература и правила её использования |
| `raw`, `vault` | Исходные измерения, прежние материалы и аудит |
| `registry` | Реестр образцов, происхождение данных и фиксация модели |
| `dft_runs`, `dft_feasibility`, `tools/pseudo` | Имеющиеся DFT-входы, выходы и псевдопотенциалы |
| `audit/git_history` | Полная прежняя история трёх репозиториев в проверенных Git bundle |
| `audit/GITHUB_EXPORT_MANIFEST.json` | Контрольные суммы перенесённых файлов и исключения |

Пути `C:\MIPT\working_stuff\Hexx` в старых отчётах относятся к исходному ноутбуку. На новом компьютере используйте **свою клонированную папку**: `START_HEXW.cmd` определяет её автоматически. При новой обработке измерения укажите текущий путь к нему; исторические пути в старых результатах не переписаны.

## Совместное редактирование

У каждого своя локальная копия. Для изменения создавайте ветку и отправляйте Pull Request в `main`; коллега просматривает и объединяет правки. См. [CONTRIBUTING.md](CONTRIBUTING.md).

GitHub хранит файлы и историю. Сайт и расчёты запускаются на компьютере каждого участника. На исходном ноутбуке для публикации создана отдельная папка `github_export`; дальнейшие совместные правки выполняйте в ней либо в новом clone. Старый рабочий проект не синхронизируется автоматически.

## Ограничения и воспроизводимость

- Реализована исследовательская цепочка Co–Zn → Mn → Mg/Ni. Полное ТЗ A+B ещё не закрыто.
- РФА с CIF даёт предварительную проверку картины, не полный Ритвельд. Общей автоматической карточки образца для всех измерений пока нет.
- Историческая проверочная выборка частично раскрывалась; она не является полностью слепой.
- Фиксация связывает точные байты файлов и версии библиотек, включая Python. При другой среде старые результаты доступны для просмотра, но строгая фиксация/валидация может потребовать нового расчёта. Не переписывайте печати и контрольные суммы для обхода проверки.
- На исходной машине ранее пройдено 988 тестов, 7 пропущены; затем 23 проверки интерфейса и реальный расчёт Co–Zn в браузере. Это история проверок, не гарантия для нового компьютера.
- Статьи сохраняют права правообладателей. Репозиторий приватный; разрешение на публичное распространение корпуса не предполагается.

## Передать работу ИИ-агенту

Передайте ему ссылку на репозиторий и файл [AGENT_START.md](AGENT_START.md). Полный контекст, архитектура, результаты и незавершённые задачи — в [отчёте для ИИ-агента](GUIDE/ОТЧЁТ_ДЛЯ_ИИ_АГЕНТА.md).

File: literature_holdout/records_excluded_holdout_papers.yaml
meta:
  decision: literature/SPLIT_DECISION.md
  date: '2026-10-25'
  author: руководитель разработки
  schema: hexw.registry.schemas.LiteratureClaim (load with hexw.params.literature)
  split: excluded (from holdout publications)
  n_claims: 3
claims:
- rec_id: C044-018
  lit_id: C044
  name: literature_Ms_SrCo2W_cited
  role: excluded_secondary
  source:
    locator:
      text: Section 3.3.1, last paragraph (their ref [55])
      page: null
      table: null
      figure: null
      supplementary: null
    data_status: measured
    tier: 1
    doi: 10.47011/13.1.1
    sample_id_in_source: SrCo2Fe16O27 (cited)
    formula_in_source: SrCo2Fe16O27
    synthesis: null
    measurement_conditions:
      T: null
      field: null
      orientation: null
      form: null
      density: null
      texture: null
    method: null
    quantity_definition: Ms of SrCo2W quoted from another paper (primary not in corpus)
    verbatim_source: in good agreement with the previously reported value of 71.18 emu/g for BaCo2Fe16O27 [41], and 74.31
      emu/g for SrCo2Fe16O27 [55]
    transformation: null
    measurement_group: C044_cited
    figure_only: false
    axes: null
    split_cluster: SECONDARY
    transfer: null
    holdout_kind: null
  estimate: null
  pending:
    name: literature_Ms_SrCo2W_cited
    value: 74.31
    unit: A*m^2/kg
    proposed_quantity_kind: specific_magnetization
    reason: 'split=excluded_secondary_citation: kept as claim, not a parameter estimate'
    uncertainty_std: null
  qualitative: null
  value_original: null
  unit_original: A*m^2/kg
  uncertainty_note: null
  notes: secondary citation; compare L01 78.5 and L02 (no Ms)
  split: excluded
- rec_id: C023-003
  lit_id: C023
  name: cone_angle_BaCo2W_300K_cited
  role: excluded_secondary
  source:
    locator:
      text: Section III.B
      page: null
      table: null
      figure: null
      supplementary: null
    data_status: measured
    tier: 3
    doi: 10.48550/arxiv.1407.3605
    sample_id_in_source: BaCo2W (cited)
    formula_in_source: BaCo2Fe16O27
    synthesis: null
    measurement_conditions:
      T: null
      field: null
      orientation: null
      form: null
      density: null
      texture: null
    method: null
    quantity_definition: cone half-angle of BaCo2W from refs 5,25,26 (secondary, Ba)
    verbatim_source: Cone 1 (~70 deg, 2-453 K; 68.5-70 deg, 300 K)
    transformation: null
    measurement_group: C023_cited
    figure_only: false
    axes: null
    split_cluster: SECONDARY
    transfer: null
    holdout_kind: null
  estimate: null
  pending:
    name: cone_angle_BaCo2W_300K_cited
    value: 70.0
    unit: deg
    proposed_quantity_kind: angle
    reason: 'split=excluded_secondary_citation: kept as claim, not a parameter estimate'
    uncertainty_std: null
  qualitative: null
  value_original: null
  unit_original: deg
  uncertainty_note: null
  notes: L01 found planar (90 deg) for SrCo2W; cone angle for Sr unknown
  split: excluded
- rec_id: C015-004
  lit_id: C015
  name: cited_TC_and_cone_SrCo2W
  role: excluded_secondary
  source:
    locator:
      text: Section I, para 7
      page: null
      table: null
      figure: null
      supplementary: null
    data_status: assumed_by_authors
    tier: 1
    doi: 10.1063/5.0087172
    sample_id_in_source: SrCo2Fe16O27 (cited)
    formula_in_source: SrCo2Fe16O27
    synthesis: null
    measurement_conditions:
      T: null
      field: null
      orientation: null
      form: null
      density: null
      texture: null
    method: null
    quantity_definition: quoted from ref [14], not measured here
    verbatim_source: It exhibits ferromagnetic order below TC ~ 850 K and below T ~ 550 K, conical magnetic structure sets
      in.
    transformation: null
    measurement_group: C015_cited
    figure_only: false
    axes: null
    split_cluster: SECONDARY
    transfer: null
    holdout_kind: null
  estimate: null
  pending: null
  qualitative: TC ~ 850 K; conical magnetic structure below ~550 K for SrCo2Fe16O27 (their ref 14)
  value_original: null
  unit_original: null
  uncertainty_note: null
  notes: conflicts with L02 (TC 790 K; planar) - flagged in CONFLICTS
  split: excluded

File: literature_holdout/records_holdout.yaml (part 1 of 6)
meta:
  decision: literature/SPLIT_DECISION.md
  date: '2026-10-25'
  author: руководитель разработки
  schema: hexw.registry.schemas.LiteratureClaim (load with hexw.params.literature)
  split: holdout
  n_claims: 99
  note: 'HOLDOUT: not readable by theory code; read by hexw.validate after the freeze and hexw.audit.'
literature_records:
- lit_id: L01
  citation: Morch M.I., Ahlburg J.V., Saura-Muzquiz M., Eikeland A.Z., Christensen M. Structure and magnetic properties of
    W-type hexaferrites. IUCrJ 6 (2019) 492-499
  doi: 10.1107/S2052252519003130
  year: 2019
  path: 06_literature/L01_Morch2019
  access: full_text
  license: null
  role: literature_holdout
  claims: []
- lit_id: L12
  citation: Zhuravlev V.A. Magnetic Permeability Spectra of Hexaferrites in the Microwave Range. Phys. Met. Metallogr. 100
    Suppl. 1 (2005) S79-S81
  doi: null
  year: 2005
  path: 06_literature/L12_Zhuravlev2005
  access: full_text
  license: null
  role: literature_holdout
  claims: []
- lit_id: C057
  citation: LoBue M. et al. Direct calorimetric measurements of isothermal entropy change on single crystal W-type hexaferrites
    at the spin reorientation transition. J. Appl. Phys. 111 (2012) (arXiv:1210.0997)
  doi: 10.1063/1.3670062
  year: 2012
  path: null
  access: full_text (arXiv)
  license: null
  role: literature_holdout
  claims: []
- lit_id: C060
  citation: 'Pasko A. et al. Magnetic and structural characterization of nanosized BaCoxZn2-xFe16O27 hexaferrite in the vicinity
    of spin reorientation transition. J. Phys.: Conf. Ser. 303 (2011) 012045'
  doi: 10.1088/1742-6596/303/1/012045
  year: 2011
  path: null
  access: full_text (arXiv)
  license: null
  role: literature_holdout
  claims: []
- lit_id: C056
  citation: Qin X., Cheng Y., Zhou K., Huang S., Hui X. Microwave Absorbing Properties of W-Type Hexaferrite Ba(MnZn)xCo2(1-x)Fe16O27.
    J. Mater. Sci. Chem. Eng. 1 (2013) 8-13
  doi: 10.4236/msce.2013.14002
  year: 2013
  path: null
  access: full_text
  license: CC BY
  role: literature_holdout
  claims: []
- lit_id: C036
  citation: Absorption Band Tunable La-Sr Co-Doped BaCo2-W Type Hexaferrites. Materials 16 (2023) 5897
  doi: 10.3390/ma16175897
  year: 2023
  path: null
  access: full_text (PMC XML)
  license: CC BY 4.0
  role: literature_holdout
  claims: []
- lit_id: C044
  citation: Mahmood S.H., Al-Shiab Q., Bsoul I., Maswadeh Y., Awadallah A. Structural and magnetic properties of (Mg,Co)2W
    hexaferrites. Jordan J. Phys. 13(1) (2020)
  doi: 10.47011/13.1.1
  year: 2020
  path: null
  access: full_text (arXiv)
  license: null
  role: literature_holdout
  claims: []
- lit_id: C052
  citation: Koide M., Kakizaki K., Kamishima K. Synthesis and magnetic properties of Fe2W and Fe2Y hexaferrites. J. Magn.
    Soc. Jpn. 39 (2015) 147-150
  doi: 10.3379/msjmag.1506r003
  year: 2015
  path: null
  access: full_text
  license: null
  role: literature_holdout
  claims: []
- lit_id: C023
  citation: Li J., Zhang H.-F., Shao G.-Q. et al. Magnetic / dielectric anomalies and magnetodielectric / magnetoelectric
    effects in Z- and W-type hexaferrites (arXiv:1407.3605)
  doi: 10.48550/arxiv.1407.3605
  year: 2014
  path: null
  access: full_text (arXiv)
  license: null
  role: literature_holdout
  claims: []
- lit_id: C015
  citation: Electric-field-driven resistive transition in multiferroic SrCo2Fe16O27/Sr3Co2Fe24O41 composite (arXiv version
    of 2022 paper)
  doi: 10.1063/5.0087172
  year: 2022
  path: null
  access: full_text (arXiv)
  license: null
  role: literature_holdout
  claims: []
- lit_id: C066
  citation: Suwa K., Taguchi H., Takeishi T. Crystal Stability and Magnetic Properties of W-type Hexagonal Ferrite Sr1-xBax[ZnLi0.5Fe0.5]Fe16O27.
    J. Jpn. Soc. Powder Powder Metall. 43 (1996) 995
  doi: 10.2497/jjspm.43.995
  year: 1996
  path: null
  access: partial (scan, text partly garbled)
  license: null
  role: literature_holdout
  claims: []
claims:
- rec_id: L01-003
  lit_id: L01
  name: lattice_a
  role: literature_holdout
  source:
    locator:
      text: Supporting information sup1.pdf, Table S4 (refined unit-cell parameters)
      page: null
      table: S4
      figure: null
      supplementary: Supporting information sup1.pdf, Table S4 (refined unit-cell parameters)
    data_status: measured
    tier: 1
    doi: 10.1107/S2052252519003130
    sample_id_in_source: SrCo2Fe16O27
    formula_in_source: SrCo2Fe16O27
    synthesis: 'sol-gel autocombustion: Sr(NO3)2, Me(NO3)2.6H2O, Fe(NO3)3.9H2O (Sigma-Aldrich technical, >98 %), [Sr]:[Me]:[Fe]=1:2:16,
      citric acid, NH4OH to neutral, dried 100 C, gel fired 350 C 30 min, crushed, then fired 1200 C (Mg, Zn) or 1300 C (Ni,
      Co), 2 h hold; furnace atmosphere and cooling rate not stated in text (heating scheme is a figure not reproduced in
      the XML); this sample fired at 1300 C'
    measurement_conditions:
      T:
        K: 300
        note: 300 K from mCIF header _magn_diffrn_temperature; diffraction T not stated in main text
      field: null
      orientation: null
      form: powder
      density: null
      texture: none (powder)
    method: 'combined Rietveld refinement (FullProf) of 4 data sets: SLS-MS synchrotron XRD (0.778 A), Rigaku SmartLab Co-Ka
      XRD, SINQ-HRPT neutrons (1.89 and 2.45 A)'
    quantity_definition: hexagonal a=b, space group P63/mmc
    verbatim_source: a = b [A]   5.8955(1)   5.8946(1)   5.8877(3)   5.90922(3)  (columns SrMg2Fe16O27, SrCo2Fe16O27, SrNi2Fe16O27,
      SrZn2Fe16O27)
    transformation: null
    measurement_group: L01_NPD_XRD_SrCo2Fe16O27
    figure_only: false
    axes: null
    split_cluster: MORCH_L01_CoZn
    transfer: null
    holdout_kind: same_group_reproducibility
  estimate:
    name: lattice_a
    value: 5.8946
    unit: angstrom
    quantity_kind: length
    source_role: literature_holdout
    provenance:
      source_id: L01
      locator: Supporting information sup1.pdf, Table S4 (refined unit-cell parameters)
      note: null
      status: verified
    uncertainty:
      kind: std
      std: 0.0001
      lower: null
      upper: null
      distribution: null
      params: {}
      declared_wide: false
      convention: parenthetical_se
    identifiable: true
  pending: null
  qualitative: null
  value_original: 5.8946(1)
  unit_original: angstrom
  uncertainty_note: (n) = standard uncertainty in last digit as printed (IUCr convention; not defined explicitly in the paper)
  notes: null
  split: holdout
- rec_id: L01-004
  lit_id: L01
  name: lattice_c
  role: literature_holdout
  source:
    locator:
      text: Supporting information sup1.pdf, Table S4
      page: null
      table: S4
      figure: null
      supplementary: Supporting information sup1.pdf, Table S4
    data_status: measured
    tier: 1
    doi: 10.1107/S2052252519003130
    sample_id_in_source: SrCo2Fe16O27
    formula_in_source: SrCo2Fe16O27
    synthesis: 'sol-gel autocombustion: Sr(NO3)2, Me(NO3)2.6H2O, Fe(NO3)3.9H2O (Sigma-Aldrich technical, >98 %), [Sr]:[Me]:[Fe]=1:2:16,
      citric acid, NH4OH to neutral, dried 100 C, gel fired 350 C 30 min, crushed, then fired 1200 C (Mg, Zn) or 1300 C (Ni,
      Co), 2 h hold; furnace atmosphere and cooling rate not stated in text (heating scheme is a figure not reproduced in
      the XML); this sample fired at 1300 C'
    measurement_conditions:
      T:
        K: 300
        note: see lattice_a
      field: null
      orientation: null
      form: powder
      density: null
      texture: none (powder)
    method: 'combined Rietveld refinement (FullProf) of 4 data sets: SLS-MS synchrotron XRD (0.778 A), Rigaku SmartLab Co-Ka
      XRD, SINQ-HRPT neutrons (1.89 and 2.45 A)'
    quantity_definition: hexagonal c, space group P63/mmc
    verbatim_source: c [A]   32.7308(6)   32.7411(7)   32.702(2)   32.8293(2)
    transformation: null
    measurement_group: L01_NPD_XRD_SrCo2Fe16O27
    figure_only: false
    axes: null
    split_cluster: MORCH_L01_CoZn
    transfer: null
    holdout_kind: same_group_reproducibility
  estimate:
    name: lattice_c
    value: 32.7411
    unit: angstrom
    quantity_kind: length
    source_role: literature_holdout
    provenance:
      source_id: L01
      locator: Supporting information sup1.pdf, Table S4
      note: null
      status: verified
    uncertainty:
      kind: std
      std: 0.0007
      lower: null
      upper: null
      distribution: null
      params: {}
      declared_wide: false
      convention: parenthetical_se
    identifiable: true
  pending: null
  qualitative: null
  value_original: 32.7411(7)
  unit_original: angstrom
  uncertainty_note: (n) = standard uncertainty in last digit as printed
  notes: null
  split: holdout
- rec_id: L01-007
  lit_id: L01
  name: lattice_a
  role: literature_holdout
  source:
    locator:
      text: Supporting information sup1.pdf, Table S4 (refined unit-cell parameters)
      page: null
      table: S4
      figure: null
      supplementary: Supporting information sup1.pdf, Table S4 (refined unit-cell parameters)
    data_status: measured
    tier: 1
    doi: 10.1107/S2052252519003130
    sample_id_in_source: SrZn2Fe16O27
    formula_in_source: SrZn2Fe16O27
    synthesis: 'sol-gel autocombustion: Sr(NO3)2, Me(NO3)2.6H2O, Fe(NO3)3.9H2O (Sigma-Aldrich technical, >98 %), [Sr]:[Me]:[Fe]=1:2:16,
      citric acid, NH4OH to neutral, dried 100 C, gel fired 350 C 30 min, crushed, then fired 1200 C (Mg, Zn) or 1300 C (Ni,
      Co), 2 h hold; furnace atmosphere and cooling rate not stated in text (heating scheme is a figure not reproduced in
      the XML); this sample fired at 1200 C'
    measurement_conditions:
      T:
        K: 300
        note: 300 K from mCIF header _magn_diffrn_temperature; diffraction T not stated in main text
      field: null
      orientation: null
      form: powder
      density: null
      texture: none (powder)
    method: 'combined Rietveld refinement (FullProf) of 4 data sets: SLS-MS synchrotron XRD (0.778 A), Rigaku SmartLab Co-Ka
      XRD, SINQ-HRPT neutrons (1.89 and 2.45 A)'
    quantity_definition: hexagonal a=b, space group P63/mmc
    verbatim_source: a = b [A]   5.8955(1)   5.8946(1)   5.8877(3)   5.90922(3)  (columns SrMg2Fe16O27, SrCo2Fe16O27, SrNi2Fe16O27,
      SrZn2Fe16O27)
    transformation: null
    measurement_group: L01_NPD_XRD_SrZn2Fe16O27
    figure_only: false
    axes: null
    split_cluster: MORCH_L01_CoZn
    transfer: null
    holdout_kind: same_group_reproducibility
  estimate:
    name: lattice_a
    value: 5.90922
    unit: angstrom
    quantity_kind: length
    source_role: literature_holdout
    provenance:
      source_id: L01
      locator: Supporting information sup1.pdf, Table S4 (refined unit-cell parameters)
      note: null
      status: verified
    uncertainty:
      kind: std
      std: 3.0000000000000004e-05
      lower: null
      upper: null
      distribution: null
      params: {}
      declared_wide: false
      convention: parenthetical_se
    identifiable: true
  pending: null
  qualitative: null
  value_original: 5.90922(3)
  unit_original: angstrom
  uncertainty_note: (n) = standard uncertainty in last digit as printed (IUCr convention; not defined explicitly in the paper)
  notes: null
  split: holdout
- rec_id: L01-008
  lit_id: L01
  name: lattice_c
  role: literature_holdout
  source:
    locator:
      text: Supporting information sup1.pdf, Table S4
      page: null
      table: S4
      figure: null
      supplementary: Supporting information sup1.pdf, Table S4
    data_status: measured
    tier: 1
    doi: 10.1107/S2052252519003130
    sample_id_in_source: SrZn2Fe16O27
    formula_in_source: SrZn2Fe16O27
    synthesis: 'sol-gel autocombustion: Sr(NO3)2, Me(NO3)2.6H2O, Fe(NO3)3.9H2O (Sigma-Aldrich technical, >98 %), [Sr]:[Me]:[Fe]=1:2:16,
      citric acid, NH4OH to neutral, dried 100 C, gel fired 350 C 30 min, crushed, then fired 1200 C (Mg, Zn) or 1300 C (Ni,
      Co), 2 h hold; furnace atmosphere and cooling rate not stated in text (heating scheme is a figure not reproduced in
      the XML); this sample fired at 1200 C'
    measurement_conditions:
      T:
        K: 300
        note: see lattice_a
      field: null
      orientation: null
      form: powder
      density: null
      texture: none (powder)
    method: 'combined Rietveld refinement (FullProf) of 4 data sets: SLS-MS synchrotron XRD (0.778 A), Rigaku SmartLab Co-Ka
      XRD, SINQ-HRPT neutrons (1.89 and 2.45 A)'
    quantity_definition: hexagonal c, space group P63/mmc
    verbatim_source: c [A]   32.7308(6)   32.7411(7)   32.702(2)   32.8293(2)
    transformation: null
    measurement_group: L01_NPD_XRD_SrZn2Fe16O27
    figure_only: false
    axes: null
    split_cluster: MORCH_L01_CoZn
    transfer: null
    holdout_kind: same_group_reproducibility
  estimate:
    name: lattice_c
    value: 32.8293
    unit: angstrom
    quantity_kind: length
    source_role: literature_holdout
    provenance:
      source_id: L01
      locator: Supporting information sup1.pdf, Table S4
      note: null
      status: verified
    uncertainty:
      kind: std
      std: 0.0002
      lower: null
      upper: null
      distribution: null
      params: {}
      declared_wide: false
      convention: parenthetical_se
    identifiable: true
  pending: null
  qualitative: null
  value_original: 32.8293(2)
  unit_original: angstrom
  uncertainty_note: (n) = standard uncertainty in last digit as printed
  notes: null
  split: holdout
- rec_id: L01-015
  lit_id: L01
  name: site_occupancy_Co_W4
  role: literature_holdout
  source:
    locator:
      text: CIF SrCo2Fe16O27_SINQ_HRPT.cif (supplementary lt5018sup2.zip), _atom_site loop, row Co4 (4f_VI oct(S))
      page: null
      table: null
      figure: null
      supplementary: CIF SrCo2Fe16O27_SINQ_HRPT.cif (supplementary lt5018sup2.zip), _atom_site loop, row Co4 (4f_VI oct(S))
    data_status: measured
    tier: 1
    doi: 10.1107/S2052252519003130
    sample_id_in_source: SrCo2Fe16O27
    formula_in_source: SrCo2Fe16O27
    synthesis: 'sol-gel autocombustion: Sr(NO3)2, Me(NO3)2.6H2O, Fe(NO3)3.9H2O (Sigma-Aldrich technical, >98 %), [Sr]:[Me]:[Fe]=1:2:16,
      citric acid, NH4OH to neutral, dried 100 C, gel fired 350 C 30 min, crushed, then fired 1200 C (Mg, Zn) or 1300 C (Ni,
      Co), 2 h hold; furnace atmosphere and cooling rate not stated in text (heating scheme is a figure not reproduced in
      the XML); this sample fired at 1300 C'
    measurement_conditions:
      T:
        K: 300
        note: RT; see lattice_a
      field: null
      orientation: null
      form: powder
      density: null
      texture: none (powder)
    method: 'combined Rietveld refinement (FullProf) of 4 data sets: SLS-MS synchrotron XRD (0.778 A), Rigaku SmartLab Co-Ka
      XRD, SINQ-HRPT neutrons (1.89 and 2.45 A)'
    quantity_definition: fraction of the 4f_VI oct(S) crystallographic site occupied by Co (all sites constrained fully occupied
      by Fe+Co); partially occupied CIF, NOT a DFT configuration
    verbatim_source: Co4  0.33333  0.66667 -0.074222(19)  0.00306(3)  0.078(15) Uiso Co+2
    transformation: null
    measurement_group: L01_NPD_XRD_SrCo2Fe16O27
    figure_only: false
    axes: null
    split_cluster: MORCH_L01_CoZn
    transfer: null
    holdout_kind: same_group_reproducibility
  estimate:
    name: site_occupancy_Co_W4
    value: 0.078
    unit: '1'
    quantity_kind: fraction_site
    source_role: literature_holdout
    provenance:
      source_id: L01
      locator: CIF SrCo2Fe16O27_SINQ_HRPT.cif (supplementary lt5018sup2.zip), _atom_site loop, row Co4 (4f_VI oct(S))
      note: null
      status: verified
    uncertainty:
      kind: std
      std: 0.015
      lower: null
      upper: null
      distribution: null
      params: {}
      declared_wide: false
      convention: parenthetical_se
    identifiable: true
  pending: null
  qualitative: null
  value_original: 0.078(15)
  unit_original: '1'
  uncertainty_note: (n) as printed in CIF
  notes: 'schema migration: quantity_kind fraction -> fraction_site'
  split: holdout
- rec_id: L01-016
  lit_id: L01
  name: site_occupancy_Co_W3
  role: literature_holdout
  source:
    locator:
      text: CIF SrCo2Fe16O27_SINQ_HRPT.cif (supplementary lt5018sup2.zip), _atom_site loop, row Co3 (6g oct(S-S))
      page: null
      table: null
      figure: null
      supplementary: CIF SrCo2Fe16O27_SINQ_HRPT.cif (supplementary lt5018sup2.zip), _atom_site loop, row Co3 (6g oct(S-S))
    data_status: measured
    tier: 1
    doi: 10.1107/S2052252519003130
    sample_id_in_source: SrCo2Fe16O27
    formula_in_source: SrCo2Fe16O27
    synthesis: 'sol-gel autocombustion: Sr(NO3)2, Me(NO3)2.6H2O, Fe(NO3)3.9H2O (Sigma-Aldrich technical, >98 %), [Sr]:[Me]:[Fe]=1:2:16,
      citric acid, NH4OH to neutral, dried 100 C, gel fired 350 C 30 min, crushed, then fired 1200 C (Mg, Zn) or 1300 C (Ni,
      Co), 2 h hold; furnace atmosphere and cooling rate not stated in text (heating scheme is a figure not reproduced in
      the XML); this sample fired at 1300 C'
    measurement_conditions:
      T:
        K: 300
        note: RT; see lattice_a
      field: null
      orientation: null
      form: powder
      density: null
      texture: none (powder)
    method: 'combined Rietveld refinement (FullProf) of 4 data sets: SLS-MS synchrotron XRD (0.778 A), Rigaku SmartLab Co-Ka
      XRD, SINQ-HRPT neutrons (1.89 and 2.45 A)'
    quantity_definition: fraction of the 6g oct(S-S) crystallographic site occupied by Co (all sites constrained fully occupied
      by Fe+Co); partially occupied CIF, NOT a DFT configuration
    verbatim_source: Co3  0.50000  0.00000  0.00000  0.00306(3)  0.333(11) Uiso Co+2
    transformation: null
    measurement_group: L01_NPD_XRD_SrCo2Fe16O27
    figure_only: false
    axes: null
    split_cluster: MORCH_L01_CoZn
    transfer: null
    holdout_kind: same_group_reproducibility
  estimate:
    name: site_occupancy_Co_W3
    value: 0.333
    unit: '1'
    quantity_kind: fraction_site
    source_role: literature_holdout
    provenance:
      source_id: L01
      locator: CIF SrCo2Fe16O27_SINQ_HRPT.cif (supplementary lt5018sup2.zip), _atom_site loop, row Co3 (6g oct(S-S))
      note: null
      status: verified
    uncertainty:
      kind: std
      std: 0.011
      lower: null
      upper: null
      distribution: null
      params: {}
      declared_wide: false
      convention: parenthetical_se
    identifiable: true
  pending: null
  qualitative: null
  value_original: 0.333(11)
  unit_original: '1'
  uncertainty_note: (n) as printed in CIF
  notes: 'schema migration: quantity_kind fraction -> fraction_site'
  split: holdout
- rec_id: L01-017
  lit_id: L01
  name: site_occupancy_Co_W1
  role: literature_holdout
  source:
    locator:
      text: CIF SrCo2Fe16O27_SINQ_HRPT.cif (supplementary lt5018sup2.zip), _atom_site loop, row Co1 (4e tet(S))
      page: null
      table: null
      figure: null
      supplementary: CIF SrCo2Fe16O27_SINQ_HRPT.cif (supplementary lt5018sup2.zip), _atom_site loop, row Co1 (4e tet(S))
    data_status: measured
    tier: 1
    doi: 10.1107/S2052252519003130
    sample_id_in_source: SrCo2Fe16O27
    formula_in_source: SrCo2Fe16O27
    synthesis: 'sol-gel autocombustion: Sr(NO3)2, Me(NO3)2.6H2O, Fe(NO3)3.9H2O (Sigma-Aldrich technical, >98 %), [Sr]:[Me]:[Fe]=1:2:16,
      citric acid, NH4OH to neutral, dried 100 C, gel fired 350 C 30 min, crushed, then fired 1200 C (Mg, Zn) or 1300 C (Ni,
      Co), 2 h hold; furnace atmosphere and cooling rate not stated in text (heating scheme is a figure not reproduced in
      the XML); this sample fired at 1300 C'
    measurement_conditions:
      T:
        K: 300
        note: RT; see lattice_a
      field: null
      orientation: null
      form: powder
      density: null
      texture: none (powder)
    method: 'combined Rietveld refinement (FullProf) of 4 data sets: SLS-MS synchrotron XRD (0.778 A), Rigaku SmartLab Co-Ka
      XRD, SINQ-HRPT neutrons (1.89 and 2.45 A)'
    quantity_definition: fraction of the 4e tet(S) crystallographic site occupied by Co (all sites constrained fully occupied
      by Fe+Co); partially occupied CIF, NOT a DFT configuration
    verbatim_source: Co1  0.00000  0.00000  0.056078(19)  0.00306(3)  0.140(14) Uiso Co+2
    transformation: null
    measurement_group: L01_NPD_XRD_SrCo2Fe16O27
    figure_only: false
    axes: null
    split_cluster: MORCH_L01_CoZn
    transfer: null
    holdout_kind: same_group_reproducibility
  estimate:
    name: site_occupancy_Co_W1
    value: 0.14
    unit: '1'
    quantity_kind: fraction_site
    source_role: literature_holdout
    provenance:
      source_id: L01
      locator: CIF SrCo2Fe16O27_SINQ_HRPT.cif (supplementary lt5018sup2.zip), _atom_site loop, row Co1 (4e tet(S))
      note: null
      status: verified
    uncertainty:
      kind: std
      std: 0.014
      lower: null
      upper: null
      distribution: null
      params: {}
      declared_wide: false
      convention: parenthetical_se
    identifiable: true
  pending: null
  qualitative: null
  value_original: 0.140(14)
  unit_original: '1'
  uncertainty_note: (n) as printed in CIF
  notes: 'schema migration: quantity_kind fraction -> fraction_site'
  split: holdout
- rec_id: L01-018
  lit_id: L01
  name: site_occupancy_Co_W2
  role: literature_holdout
  source:
    locator:
      text: CIF SrCo2Fe16O27_SINQ_HRPT.cif (supplementary lt5018sup2.zip), _atom_site loop, row Co2 (4f_IV tet(S))
      page: null
      table: null
      figure: null
      supplementary: CIF SrCo2Fe16O27_SINQ_HRPT.cif (supplementary lt5018sup2.zip), _atom_site loop, row Co2 (4f_IV tet(S))
    data_status: measured
    tier: 1
    doi: 10.1107/S2052252519003130
    sample_id_in_source: SrCo2Fe16O27
    formula_in_source: SrCo2Fe16O27
    synthesis: 'sol-gel autocombustion: Sr(NO3)2, Me(NO3)2.6H2O, Fe(NO3)3.9H2O (Sigma-Aldrich technical, >98 %), [Sr]:[Me]:[Fe]=1:2:16,
      citric acid, NH4OH to neutral, dried 100 C, gel fired 350 C 30 min, crushed, then fired 1200 C (Mg, Zn) or 1300 C (Ni,
      Co), 2 h hold; furnace atmosphere and cooling rate not stated in text (heating scheme is a figure not reproduced in
      the XML); this sample fired at 1300 C'
    measurement_conditions:
      T:
        K: 300
        note: RT; see lattice_a
      field: null
      orientation: null
      form: powder
      density: null
      texture: none (powder)
    method: 'combined Rietveld refinement (FullProf) of 4 data sets: SLS-MS synchrotron XRD (0.778 A), Rigaku SmartLab Co-Ka
      XRD, SINQ-HRPT neutrons (1.89 and 2.45 A)'
    quantity_definition: fraction of the 4f_IV tet(S) crystallographic site occupied by Co (all sites constrained fully occupied
      by Fe+Co); partially occupied CIF, NOT a DFT configuration
    verbatim_source: Co2  0.33333  0.66667  0.093045(19)  0.00306(3)  0.111(16) Uiso Co+2
    transformation: null
    measurement_group: L01_NPD_XRD_SrCo2Fe16O27
    figure_only: false
    axes: null
    split_cluster: MORCH_L01_CoZn
    transfer: null
    holdout_kind: same_group_reproducibility
  estimate:
    name: site_occupancy_Co_W2
    value: 0.111
    unit: '1'
    quantity_kind: fraction_site
    source_role: literature_holdout
    provenance:
      source_id: L01
      locator: CIF SrCo2Fe16O27_SINQ_HRPT.cif (supplementary lt5018sup2.zip), _atom_site loop, row Co2 (4f_IV tet(S))
      note: null
      status: verified
    uncertainty:
      kind: std
      std: 0.016
      lower: null
      upper: null
      distribution: null
      params: {}
      declared_wide: false
      convention: parenthetical_se
    identifiable: true
  pending: null
  qualitative: null
  value_original: 0.111(16)
  unit_original: '1'
  uncertainty_note: (n) as printed in CIF
  notes: 'schema migration: quantity_kind fraction -> fraction_site'
  split: holdout
- rec_id: L01-019
  lit_id: L01
  name: site_occupancy_Co_W6
  role: literature_holdout
  source:
    locator:
      text: CIF SrCo2Fe16O27_SINQ_HRPT.cif (supplementary lt5018sup2.zip), _atom_site loop, row Co6 (4f_VI* oct(R))
      page: null
      table: null
      figure: null
      supplementary: CIF SrCo2Fe16O27_SINQ_HRPT.cif (supplementary lt5018sup2.zip), _atom_site loop, row Co6 (4f_VI* oct(R))
    data_status: measured
    tier: 1
    doi: 10.1107/S2052252519003130
    sample_id_in_source: SrCo2Fe16O27
    formula_in_source: SrCo2Fe16O27
    synthesis: 'sol-gel autocombustion: Sr(NO3)2, Me(NO3)2.6H2O, Fe(NO3)3.9H2O (Sigma-Aldrich technical, >98 %), [Sr]:[Me]:[Fe]=1:2:16,
      citric acid, NH4OH to neutral, dried 100 C, gel fired 350 C 30 min, crushed, then fired 1200 C (Mg, Zn) or 1300 C (Ni,
      Co), 2 h hold; furnace atmosphere and cooling rate not stated in text (heating scheme is a figure not reproduced in
      the XML); this sample fired at 1300 C'
    measurement_conditions:
      T:
        K: 300
        note: RT; see lattice_a
      field: null
      orientation: null
      form: powder
      density: null
      texture: none (powder)
    method: 'combined Rietveld refinement (FullProf) of 4 data sets: SLS-MS synchrotron XRD (0.778 A), Rigaku SmartLab Co-Ka
      XRD, SINQ-HRPT neutrons (1.89 and 2.45 A)'
    quantity_definition: fraction of the 4f_VI* oct(R) crystallographic site occupied by Co (all sites constrained fully occupied
      by Fe+Co); partially occupied CIF, NOT a DFT configuration
    verbatim_source: Co6  0.33333  0.66667  0.208396(19)  0.00306(3)  0.017(15) Uiso Co+2
    transformation: null
    measurement_group: L01_NPD_XRD_SrCo2Fe16O27
    figure_only: false
    axes: null
    split_cluster: MORCH_L01_CoZn
    transfer: null
    holdout_kind: same_group_reproducibility
  estimate:
    name: site_occupancy_Co_W6
    value: 0.017
    unit: '1'
    quantity_kind: fraction_site
    source_role: literature_holdout
    provenance:
      source_id: L01
      locator: CIF SrCo2Fe16O27_SINQ_HRPT.cif (supplementary lt5018sup2.zip), _atom_site loop, row Co6 (4f_VI* oct(R))
      note: null
      status: verified
    uncertainty:
      kind: std
      std: 0.015
      lower: null
      upper: null
      distribution: null
      params: {}
      declared_wide: false
      convention: parenthetical_se
    identifiable: true
  pending: null
  qualitative: null
  value_original: 0.017(15)
  unit_original: '1'
  uncertainty_note: (n) as printed in CIF
  notes: 'schema migration: quantity_kind fraction -> fraction_site'
  split: holdout
- rec_id: L01-020
  lit_id: L01
  name: site_occupancy_Co_W5
  role: literature_holdout
  source:
    locator:
      text: CIF SrCo2Fe16O27_SINQ_HRPT.cif (supplementary lt5018sup2.zip), _atom_site loop, row Co5 (12k oct(R-S))
      page: null
      table: null
      figure: null
      supplementary: CIF SrCo2Fe16O27_SINQ_HRPT.cif (supplementary lt5018sup2.zip), _atom_site loop, row Co5 (12k oct(R-S))
    data_status: measured
    tier: 1
    doi: 10.1107/S2052252519003130
    sample_id_in_source: SrCo2Fe16O27
    formula_in_source: SrCo2Fe16O27
    synthesis: 'sol-gel autocombustion: Sr(NO3)2, Me(NO3)2.6H2O, Fe(NO3)3.9H2O (Sigma-Aldrich technical, >98 %), [Sr]:[Me]:[Fe]=1:2:16,
      citric acid, NH4OH to neutral, dried 100 C, gel fired 350 C 30 min, crushed, then fired 1200 C (Mg, Zn) or 1300 C (Ni,
      Co), 2 h hold; furnace atmosphere and cooling rate not stated in text (heating scheme is a figure not reproduced in
      the XML); this sample fired at 1300 C'
    measurement_conditions:
      T:
        K: 300
        note: RT; see lattice_a
      field: null
      orientation: null
      form: powder
      density: null
      texture: none (powder)
    method: 'combined Rietveld refinement (FullProf) of 4 data sets: SLS-MS synchrotron XRD (0.778 A), Rigaku SmartLab Co-Ka
      XRD, SINQ-HRPT neutrons (1.89 and 2.45 A)'
    quantity_definition: fraction of the 12k oct(R-S) crystallographic site occupied by Co (all sites constrained fully occupied
      by Fe+Co); partially occupied CIF, NOT a DFT configuration
    verbatim_source: Co5  0.83536(9)  0.67068(9)  0.151143(11)  0.00306(3)  0.079(10) Uiso Co+2
    transformation: null
    measurement_group: L01_NPD_XRD_SrCo2Fe16O27
    figure_only: false
    axes: null
    split_cluster: MORCH_L01_CoZn
    transfer: null
    holdout_kind: same_group_reproducibility
  estimate:
    name: site_occupancy_Co_W5
    value: 0.079
    unit: '1'
    quantity_kind: fraction_site
    source_role: literature_holdout
    provenance:
      source_id: L01
      locator: CIF SrCo2Fe16O27_SINQ_HRPT.cif (supplementary lt5018sup2.zip), _atom_site loop, row Co5 (12k oct(R-S))
      note: null
      status: verified
    uncertainty:
      kind: std
      std: 0.01
      lower: null
      upper: null
      distribution: null
      params: {}
      declared_wide: false
      convention: parenthetical_se
    identifiable: true
  pending: null
  qualitative: null
  value_original: 0.079(10)
  unit_original: '1'
  uncertainty_note: (n) as printed in CIF
  notes: 'schema migration: quantity_kind fraction -> fraction_site'
  split: holdout
- rec_id: L01-027
  lit_id: L01
  name: site_occupancy_Zn_W4
  role: literature_holdout
  source:
    locator:
      text: CIF SrZn2Fe16O27_SINQ_HRPT.cif (supplementary lt5018sup2.zip), _atom_site loop, row Zn4OS (4f_VI oct(S))
      page: null
      table: null
      figure: null
      supplementary: CIF SrZn2Fe16O27_SINQ_HRPT.cif (supplementary lt5018sup2.zip), _atom_site loop, row Zn4OS (4f_VI oct(S))
    data_status: measured
    tier: 1
    doi: 10.1107/S2052252519003130
    sample_id_in_source: SrZn2Fe16O27
    formula_in_source: SrZn2Fe16O27
    synthesis: 'sol-gel autocombustion: Sr(NO3)2, Me(NO3)2.6H2O, Fe(NO3)3.9H2O (Sigma-Aldrich technical, >98 %), [Sr]:[Me]:[Fe]=1:2:16,
      citric acid, NH4OH to neutral, dried 100 C, gel fired 350 C 30 min, crushed, then fired 1200 C (Mg, Zn) or 1300 C (Ni,
      Co), 2 h hold; furnace atmosphere and cooling rate not stated in text (heating scheme is a figure not reproduced in
      the XML); this sample fired at 1200 C'
    measurement_conditions:
      T:
        K: 300
        note: RT; see lattice_a
      field: null
      orientation: null
      form: powder
      density: null
      texture: none (powder)
    method: 'combined Rietveld refinement (FullProf) of 4 data sets: SLS-MS synchrotron XRD (0.778 A), Rigaku SmartLab Co-Ka
      XRD, SINQ-HRPT neutrons (1.89 and 2.45 A)'
    quantity_definition: fraction of the 4f_VI oct(S) crystallographic site occupied by Zn (all sites constrained fully occupied
      by Fe+Zn); partially occupied CIF, NOT a DFT configuration
    verbatim_source: Zn4OS  0.33333  0.66667 -0.07528(2)  0.00344(3)  0.028(8) Uiso Zn+2
    transformation: null
    measurement_group: L01_NPD_XRD_SrZn2Fe16O27
    figure_only: false
    axes: null
    split_cluster: MORCH_L01_CoZn
    transfer: null
    holdout_kind: same_group_reproducibility
  estimate:
    name: site_occupancy_Zn_W4
    value: 0.028
    unit: '1'
    quantity_kind: fraction_site
    source_role: literature_holdout
    provenance:
      source_id: L01
      locator: CIF SrZn2Fe16O27_SINQ_HRPT.cif (supplementary lt5018sup2.zip), _atom_site loop, row Zn4OS (4f_VI oct(S))
      note: null
      status: verified
    uncertainty:
      kind: std
      std: 0.008
      lower: null
      upper: null
      distribution: null
      params: {}
      declared_wide: false
      convention: parenthetical_se
    identifiable: true
  pending: null
  qualitative: null
  value_original: 0.028(8)
  unit_original: '1'
  uncertainty_note: (n) as printed in CIF
  notes: 'schema migration: quantity_kind fraction -> fraction_site'
  split: holdout
- rec_id: L01-028
  lit_id: L01
  name: site_occupancy_Zn_W3
  role: literature_holdout
  source:
    locator:
      text: CIF SrZn2Fe16O27_SINQ_HRPT.cif (supplementary lt5018sup2.zip), _atom_site loop, row Zn3OSS (6g oct(S-S))
      page: null
      table: null
      figure: null
      supplementary: CIF SrZn2Fe16O27_SINQ_HRPT.cif (supplementary lt5018sup2.zip), _atom_site loop, row Zn3OSS (6g oct(S-S))
    data_status: measured
    tier: 1
    doi: 10.1107/S2052252519003130
    sample_id_in_source: SrZn2Fe16O27
    formula_in_source: SrZn2Fe16O27
    synthesis: 'sol-gel autocombustion: Sr(NO3)2, Me(NO3)2.6H2O, Fe(NO3)3.9H2O (Sigma-Aldrich technical, >98 %), [Sr]:[Me]:[Fe]=1:2:16,
      citric acid, NH4OH to neutral, dried 100 C, gel fired 350 C 30 min, crushed, then fired 1200 C (Mg, Zn) or 1300 C (Ni,
      Co), 2 h hold; furnace atmosphere and cooling rate not stated in text (heating scheme is a figure not reproduced in
      the XML); this sample fired at 1200 C'
    measurement_conditions:
      T:
        K: 300
        note: RT; see lattice_a
      field: null
      orientation: null
      form: powder
      density: null
      texture: none (powder)
    method: 'combined Rietveld refinement (FullProf) of 4 data sets: SLS-MS synchrotron XRD (0.778 A), Rigaku SmartLab Co-Ka
      XRD, SINQ-HRPT neutrons (1.89 and 2.45 A)'
    quantity_definition: fraction of the 6g oct(S-S) crystallographic site occupied by Zn (all sites constrained fully occupied
      by Fe+Zn); partially occupied CIF, NOT a DFT configuration
    verbatim_source: Zn3OSS  0.50000  0.00000  0.00000  0.00344(3)  0.000(8) Uiso Zn+2
    transformation: null
    measurement_group: L01_NPD_XRD_SrZn2Fe16O27
    figure_only: false
    axes: null
    split_cluster: MORCH_L01_CoZn
    transfer: null
    holdout_kind: same_group_reproducibility
  estimate:
    name: site_occupancy_Zn_W3
    value: 0.0
    unit: '1'
    quantity_kind: fraction_site
    source_role: literature_holdout
    provenance:
      source_id: L01
      locator: CIF SrZn2Fe16O27_SINQ_HRPT.cif (supplementary lt5018sup2.zip), _atom_site loop, row Zn3OSS (6g oct(S-S))
      note: null
      status: verified
    uncertainty:
      kind: std
      std: 0.008
      lower: null
      upper: null
      distribution: null
      params: {}
      declared_wide: false
      convention: parenthetical_se
    identifiable: true
  pending: null
  qualitative: null
  value_original: 0.000(8)
  unit_original: '1'
  uncertainty_note: (n) as printed in CIF
  notes: 'schema migration: quantity_kind fraction -> fraction_site'
  split: holdout
- rec_id: L01-029
  lit_id: L01
  name: site_occupancy_Zn_W1
  role: literature_holdout
  source:
    locator:
      text: CIF SrZn2Fe16O27_SINQ_HRPT.cif (supplementary lt5018sup2.zip), _atom_site loop, row Zn1TS (4e tet(S))
      page: null
      table: null
      figure: null
      supplementary: CIF SrZn2Fe16O27_SINQ_HRPT.cif (supplementary lt5018sup2.zip), _atom_site loop, row Zn1TS (4e tet(S))
    data_status: measured
    tier: 1
    doi: 10.1107/S2052252519003130
    sample_id_in_source: SrZn2Fe16O27
    formula_in_source: SrZn2Fe16O27
    synthesis: 'sol-gel autocombustion: Sr(NO3)2, Me(NO3)2.6H2O, Fe(NO3)3.9H2O (Sigma-Aldrich technical, >98 %), [Sr]:[Me]:[Fe]=1:2:16,
      citric acid, NH4OH to neutral, dried 100 C, gel fired 350 C 30 min, crushed, then fired 1200 C (Mg, Zn) or 1300 C (Ni,
      Co), 2 h hold; furnace atmosphere and cooling rate not stated in text (heating scheme is a figure not reproduced in
      the XML); this sample fired at 1200 C'
    measurement_conditions:
      T:
        K: 300
        note: RT; see lattice_a
      field: null
      orientation: null
      form: powder
      density: null
      texture: none (powder)
    method: 'combined Rietveld refinement (FullProf) of 4 data sets: SLS-MS synchrotron XRD (0.778 A), Rigaku SmartLab Co-Ka
      XRD, SINQ-HRPT neutrons (1.89 and 2.45 A)'
    quantity_definition: fraction of the 4e tet(S) crystallographic site occupied by Zn (all sites constrained fully occupied
      by Fe+Zn); partially occupied CIF, NOT a DFT configuration
    verbatim_source: Zn1TS  0.00000  0.00000  0.056499(19)  0.00344(3)  0.553(8) Uiso Zn+2
    transformation: null
    measurement_group: L01_NPD_XRD_SrZn2Fe16O27
    figure_only: false
    axes: null
    split_cluster: MORCH_L01_CoZn
    transfer: null
    holdout_kind: same_group_reproducibility
  estimate:
    name: site_occupancy_Zn_W1
    value: 0.553
    unit: '1'
    quantity_kind: fraction_site
    source_role: literature_holdout
    provenance:
      source_id: L01
      locator: CIF SrZn2Fe16O27_SINQ_HRPT.cif (supplementary lt5018sup2.zip), _atom_site loop, row Zn1TS (4e tet(S))
      note: null
      status: verified
    uncertainty:
      kind: std
      std: 0.008
      lower: null
      upper: null
      distribution: null
      params: {}
      declared_wide: false
      convention: parenthetical_se
    identifiable: true
  pending: null
  qualitative: null
  value_original: 0.553(8)
  unit_original: '1'
  uncertainty_note: (n) as printed in CIF
  notes: 'schema migration: quantity_kind fraction -> fraction_site'
  split: holdout
- rec_id: L01-030
  lit_id: L01
  name: site_occupancy_Zn_W2
  role: literature_holdout
  source:
    locator:
      text: CIF SrZn2Fe16O27_SINQ_HRPT.cif (supplementary lt5018sup2.zip), _atom_site loop, row Zn2TS (4f_IV tet(S))
      page: null
      table: null
      figure: null
      supplementary: CIF SrZn2Fe16O27_SINQ_HRPT.cif (supplementary lt5018sup2.zip), _atom_site loop, row Zn2TS (4f_IV tet(S))
    data_status: measured
    tier: 1
    doi: 10.1107/S2052252519003130
    sample_id_in_source: SrZn2Fe16O27
    formula_in_source: SrZn2Fe16O27
    synthesis: 'sol-gel autocombustion: Sr(NO3)2, Me(NO3)2.6H2O, Fe(NO3)3.9H2O (Sigma-Aldrich technical, >98 %), [Sr]:[Me]:[Fe]=1:2:16,
      citric acid, NH4OH to neutral, dried 100 C, gel fired 350 C 30 min, crushed, then fired 1200 C (Mg, Zn) or 1300 C (Ni,
      Co), 2 h hold; furnace atmosphere and cooling rate not stated in text (heating scheme is a figure not reproduced in
      the XML); this sample fired at 1200 C'
    measurement_conditions:
      T:
        K: 300
        note: RT; see lattice_a
      field: null
      orientation: null
      form: powder
      density: null
      texture: none (powder)
    method: 'combined Rietveld refinement (FullProf) of 4 data sets: SLS-MS synchrotron XRD (0.778 A), Rigaku SmartLab Co-Ka
      XRD, SINQ-HRPT neutrons (1.89 and 2.45 A)'
    quantity_definition: fraction of the 4f_IV tet(S) crystallographic site occupied by Zn (all sites constrained fully occupied
      by Fe+Zn); partially occupied CIF, NOT a DFT configuration
    verbatim_source: Zn2TS  0.33333  0.66667  0.09400(2)  0.00344(3)  0.236(9) Uiso Zn+2
    transformation: null
    measurement_group: L01_NPD_XRD_SrZn2Fe16O27
    figure_only: false
    axes: null
    split_cluster: MORCH_L01_CoZn
    transfer: null
    holdout_kind: same_group_reproducibility
  estimate:
    name: site_occupancy_Zn_W2
    value: 0.236
    unit: '1'
    quantity_kind: fraction_site
    source_role: literature_holdout
    provenance:
      source_id: L01
      locator: CIF SrZn2Fe16O27_SINQ_HRPT.cif (supplementary lt5018sup2.zip), _atom_site loop, row Zn2TS (4f_IV tet(S))
      note: null
      status: verified
    uncertainty:
      kind: std
      std: 0.009000000000000001
      lower: null
      upper: null
      distribution: null
      params: {}
      declared_wide: false
      convention: parenthetical_se
    identifiable: true
  pending: null
  qualitative: null
  value_original: 0.236(9)
  unit_original: '1'
  uncertainty_note: (n) as printed in CIF
  notes: 'schema migration: quantity_kind fraction -> fraction_site'
  split: holdout
- rec_id: L01-031
  lit_id: L01
  name: site_occupancy_Zn_W6
  role: literature_holdout
  source:
    locator:
      text: CIF SrZn2Fe16O27_SINQ_HRPT.cif (supplementary lt5018sup2.zip), _atom_site loop, row Zn6OR (4f_VI* oct(R))
      page: null
      table: null
      figure: null
      supplementary: CIF SrZn2Fe16O27_SINQ_HRPT.cif (supplementary lt5018sup2.zip), _atom_site loop, row Zn6OR (4f_VI* oct(R))
    data_status: measured
    tier: 1
    doi: 10.1107/S2052252519003130
