Repository: 6Nightmare9/Hexaferrite

# HexW — модель W-гексаферритов

Приватный рабочий репозиторий: код, литература, исходные измерения, сохранённые расчёты и инструкции. Снимок от 27 октября 2026 года.

**Исследовательская версия 0.2.0. Независимая точность ФМР ≤10% пока не подтверждена.** Теория и результаты обработки измерений сохранены раздельно; эксперимент не переобучает модель автоматически.

## Запуск на другом компьютере

1. Владелец предоставляет коллеге доступ: **Settings → Collaborators → Add people**. Коллега принимает приглашение под своим аккаунтом GitHub.
2.

File: raw/theory_side/06_literature/L02_Morch2023/supporting/CIFs/SrCo2Fe16O27.cif

data_
_chemical_name_mineral ?SrCo2Fe16O27_Nuclear?
_cell_length_a 5.89486(2)
_cell_length_b 10.20939(3)
_cell_length_c 32.75442(3)
_cell_angle_alpha 90
_cell_angle_beta 90
_cell_angle_gamma 90
_cell_volume 1971.258(10)
_symmetry_space_group_name_H-M 63
loop_
	_symmetry_equiv_pos_as_xyz
	 'x, y, z '
	 '-x, -y, z+1/2 '
	 '-x, y, -z+1/2 '
	 '-x, y, z '
	 'x, -y, -z '
	 'x, -y, z+1/2 '
	 'x, y, -z+1/2 '
	 '-x, -y, -z '
	 'x+1/2, y+1/2, z '
	 '-x+1/2, -y+1/2, z+1/2 '
	 '-x+1/2, y+1/2, -z+1/2 '
	 '-x+1/2, y+1/2, z '
	 'x+1/2, -y+1/2, -z '
	 'x+1/2, -y+1/2, z+1/2 '
	 'x+1/2, y+1/2, -z+1/2 '
	 '-x+1/2, -y+1/2, -z '
loop_
_atom_site_label
_atom_site_type_symbol
_atom_site_symmetry_multiplicity
_atom_site_fract_x
_atom_site_fract_y
_atom_site_fract_z
_atom_site_occupancy
_atom_site_B_iso_or_equiv
Sr1 Sr+2   4 0 -0.0021(4) 0.25 1 0.634(14)
Fe1 Fe+3   8 0 -0.0017(3) 0.056203(17) 0.930(2) 0.185(9)
Co1 Co+2   8 0 -0.0017(3) 0.056203(17) 0.070(2) 0.185(9)
Fe2 Fe+3   8 0 0.3293(3) 0.593047(16) 0.986(2) 0.204(10)
Co2 Co+2   8 0 0.3293(3) 0.593047(16) 0.014(2) 0.204(10)
Fe3_1 Fe+3   8 0.25 0.25 0 0.346(6) 0.351(8)
Fe3_2 Fe+3   4 0 0.5 0 0.877(12) 0.351(8)
Co3_1 Co+2   8 0.25 0.25 0 0.654(6) 0.351(8)
Co3_2 Co+2   4 0 0.5 0 0.123(12) 0.351(8)
Fe4 Fe+3   8 0 0.3333(3) 0.425915(15) 0.974(2) 0.376(9)
Co4 Co+2   8 0 0.3333(3) 0.425915(15) 0.026(2) 0.376(9)
Fe5_1 Fe+3  16 0.7477(2) 0.41986(15) 0.15109(4) 1.000(5) 0.213(5)
Fe5_2 Fe+3   8 0 0.1664(2) 0.15108(7) 0.977(11) 0.213(5)
Co5_1 Co+2  16 0.7477(2) 0.41986(15) 0.15109(4) 0.000(5) 0.213(5)
Co5_2 Co+2   8 0 0.1664(2) 0.15108(7) 0.023(11) 0.213(5)
Fe6 Fe+3   8 0 0.3300(3) 0.708337(15) 1.000(2) 0.240(10)
Co6 Co+2   8 0 0.3300(3) 0.708337(15) 0.000(2) 0.240(10)
Fe7 Fe+3   8 0 0.3378(3) 0.24558(4) 0.5000(17) 0.000(19)
Co7 Co+2   8 0 0.3378(3) 0.24558(4) 0.0000(17) 0.000(19)
O1_1 O-2  16 0.7676(5) 0.4152(3) 0.03662(8) 1 0.542(11)
O1_2 O-2   8 0 0.1728(5) 0.03651(16) 1 0.542(11)
O2 O-2   8 0 0.3381(5) 0.53498(3) 1 0.25(2)
O3_1 O-2  16 0.2343(5) 0.2574(4) 0.11140(6) 1 0.247(10)
O3_2 O-2   8 0 0.4914(5) 0.10978(11) 1 0.247(10)
O4 O-2   8 0 0.0057(6) 0.11341(3) 1 0.29(3)
O5_1 O-2  16 0.7505(4) 0.0826(3) 0.17923(4) 1 0.198(11)
O5_2 O-2   8 0 0.8428(3) 0.18275(8) 1 0.198(11)
O6 O-2   8 0 0.3367(6) 0.31894(3) 1 0.47(2)
O7_1 O-2   8 0.2725(7) 0.2397(5) 0.25 1 0.681(17)
O7_2 O-2   4 0 0.5145(7) 0.25 1 0.681(17)

File: raw/theory_side/06_literature/L02_Morch2023/supporting/CIFs/SrCoZnFe16O27.cif

data_
_chemical_name_mineral ?SrCoZnFe16O27_Nuclear?
_cell_length_a 5.89885(3)
_cell_length_b 10.21681(5)
_cell_length_c 32.79209(3)
_cell_angle_alpha 90
_cell_angle_beta 90
_cell_angle_gamma 90
_cell_volume 1976.294(13)
_symmetry_space_group_name_H-M 63
loop_
	_symmetry_equiv_pos_as_xyz
	 'x, y, z '
	 '-x, -y, z+1/2 '
	 '-x, y, -z+1/2 '
	 '-x, y, z '
	 'x, -y, -z '
	 'x, -y, z+1/2 '
	 'x, y, -z+1/2 '
	 '-x, -y, -z '
	 'x+1/2, y+1/2, z '
	 '-x+1/2, -y+1/2, z+1/2 '
	 '-x+1/2, y+1/2, -z+1/2 '
	 '-x+1/2, y+1/2, z '
	 'x+1/2, -y+1/2, -z '
	 'x+1/2, -y+1/2, z+1/2 '
	 'x+1/2, y+1/2, -z+1/2 '
	 '-x+1/2, -y+1/2, -z '
loop_
_atom_site_label
_atom_site_type_symbol
_atom_site_symmetry_multiplicity
_atom_site_fract_x
_atom_site_fract_y
_atom_site_fract_z
_atom_site_occupancy
_atom_site_B_iso_or_equiv
Sr1 Sr+2   4 0 -0.0020(7) 0.25 1 0.725(15)
Fe1 Fe+3   8 0 -0.0000(3) 0.056353(17) 0.694(4) 0.205(10)
Co1 Co+2   8 0 -0.0000(3) 0.056353(17) 0.002(6) 0.205(10)
Zn1 Zn+2   8 0 -0.0000(3) 0.056353(17) 0.304(7) 0.205(10)
Fe2 Fe+3   8 0 0.3332(4) 0.593300(15) 0.900(5) 0.217(10)
Co2 Co+2   8 0 0.3332(4) 0.593300(15) 0.000(7) 0.217(10)
Zn2 Zn+2   8 0 0.3332(4) 0.593300(15) 0.100(8) 0.217(10)
Fe3_1 Fe+3   8 0.25 0.25 0 0.81(3) 0.444(8)
Fe3_2 Fe+3   4 0 0.5 0 0.54(5) 0.444(8)
Co3_1 Co+2   8 0.25 0.25 0 0.19(3) 0.444(8)
Co3_2 Co+2   4 0 0.5 0 0.46(7) 0.444(8)
Zn3_1 Zn+2   8 0.25 0.25 0 0.00(4) 0.444(8)
Zn3_2 Zn+2   4 0 0.5 0 0.00(8) 0.444(8)
Fe4 Fe+3   8 0 0.3330(4) 0.425496(15) 1.000(3) 0.332(7)
Co4 Co+2   8 0 0.3330(4) 0.425496(15) 0 0.332(7)
Zn4 Zn+2   8 0 0.3330(4) 0.425496(15) 0.000(3) 0.332(7)
Fe5_1 Fe+3  16 0.7477(3) 0.4196(2) 0.15083(3) 1.000(9) 0.214(5)
Fe5_2 Fe+2   8 0 0.1654(3) 0.15194(6) 1.000(17) 0.214(5)
Co5_1 Co+2  16 0.7477(3) 0.4196(2) 0.15083(3) 0 0.214(5)
Co5_2 Co+2   8 0 0.1654(3) 0.15194(6) 0 0.214(5)
Zn5_1 Zn+2  16 0.7477(3) 0.4196(2) 0.15083(3) 0.000(9) 0.214(5)
Zn5_2 Zn+2   8 0 0.1654(3) 0.15194(6) 0.000(17) 0.214(5)
Fe6 Fe+3   8 0 0.3314(4) 0.708529(14) 1.000(3) 0.281(9)
Co6 Co+2   8 0 0.3314(4) 0.708529(14) 0 0.281(9)
Zn6 Zn+2   8 0 0.3314(4) 0.708529(14) 0.000(3) 0.281(9)
Fe7 Fe+3   8 0 0.3338(5) 0.24512(3) 0.500(2) 0.000(13)
Co7 Co+2   8 0 0.3338(5) 0.24512(3) 0 0.000(13)
Zn7 Zn+2   8 0 0.3338(5) 0.24512(3) 0.000(2) 0.000(13)
O1_1 O-2  16 0.7665(7) 0.4122(4) 0.03633(6) 1 0.531(10)
O1_2 O-2   8 0 0.1757(7) 0.03578(12) 1 0.531(10)
O2 O-2   8 0 0.3329(8) 0.53498(3) 1 0.327(18)
O3_1 O-2  16 0.2357(5) 0.2582(4) 0.10983(5) 1 0.306(12)
O3_2 O-2   8 0 0.4907(5) 0.11273(9) 1 0.306(12)
O4 O-2   8 0 -0.0004(9) 0.11362(3) 1 0.372(18)
O5_1 O-2  16 0.7586(5) 0.0816(4) 0.18202(4) 1 0.251(11)
O5_2 O-2   8 0 0.8346(4) 0.17742(7) 1 0.251(11)
O6 O-2   8 0 0.3330(8) 0.31927(3) 1 0.245(17)
O7_1 O-2   8 0.2663(7) 0.2340(4) 0.25 1 0.430(19)
O7_2 O-2   4 0 0.5156(9) 0.25 1 0.430(19)

File: raw/theory_side/06_literature/L02_Morch2023/supporting/CIFs/SrZn2Fe16O27.cif

data_
_chemical_name_mineral ?SrZn2Fe16O27_Nuclear?
_cell_length_a 5.908361(7)
_cell_length_b 5.908361(7)
_cell_length_c 32.83268(4)
_cell_angle_alpha 90
_cell_angle_beta 90
_cell_angle_gamma 120
_cell_volume 992.593(3)
_symmetry_space_group_name_H-M 194
loop_
	_symmetry_equiv_pos_as_xyz
	 'x, y, z '
	 '-x, -x+y, z+1/2 '
	 '-x, -y, -z '
	 '-x, -y, z+1/2 '
	 '-x+y, -x, -z+1/2 '
	 '-x+y, -x, z '
	 '-x+y, y, -z+1/2 '
	 '-x+y, y, z '
	 '-y, -x, -z+1/2 '
	 '-y, -x, z '
	 '-y, x-y, -z+1/2 '
	 '-y, x-y, z '
	 'y, -x+y, -z '
	 'y, -x+y, z+1/2 '
	 'y, x, -z '
	 'y, x, z+1/2 '
	 'x-y, -y, -z '
	 'x-y, -y, z+1/2 '
	 'x-y, x, -z '
	 'x-y, x, z+1/2 '
	 'x, y, -z+1/2 '
	 '-x, -x+y, -z '
	 'x, x-y, -z+1/2 '
	 'x, x-y, z '
loop_
_atom_site_label
_atom_site_type_symbol
_atom_site_symmetry_multiplicity
_atom_site_fract_x
_atom_site_fract_y
_atom_site_fract_z
_atom_site_occupancy
_atom_site_B_iso_or_equiv
Sr1 Sr+2   2 0 0 0.25 1 0.788(14)
Fe1 Fe+3   4 0 0 0.056523(18) 0.421(2) 0.224(9)
Zn1 Zn+2   4 0 0 0.056523(18) 0.579(2) 0.224(9)
Fe2 Fe+3   4 0.3333333 0.6666667 0.593981(15) 0.855(3) 0.228(9)
Zn2 Zn+2   4 0.3333333 0.6666667 0.593981(15) 0.145(3) 0.228(9)
Fe3 Fe+3   6 0.5 0 0 0.903(2) 0.346(7)
Zn3 Zn+2   6 0.5 0 0 0.097(2) 0.346(7)
Fe4 Fe+3   4 0.3333333 0.6666667 0.424848(14) 1.000(3) 0.260(7)
Zn4 Zn+2   4 0.3333333 0.6666667 0.424848(14) 0.000(3) 0.260(7)
Fe5 Fe+3  12 0.16380(3) 0.32759(6) 0.151311(6) 1.000(2) 0.221(5)
Zn5 Zn+2  12 0.16380(3) 0.32759(6) 0.151311(6) 0.000(2) 0.221(5)
Fe6 Fe+3   4 0.3333333 0.6666667 0.708565(14) 0.964(3) 0.212(9)
Zn6 Zn+2   4 0.3333333 0.6666667 0.708565(14) 0.036(3) 0.212(9)
Fe7 Fe+3   4 0.3333333 0.6666667 0.24503(3) 0.500(2) 0.000(14)
Zn7 Zn+2   4 0.3333333 0.6666667 0.24503(3) 0.000(2) 0.000(14)
O1 O-2  12 0.17828(6) 0.35655(12) 0.035228(14) 1 0.415(9)
O2 O-2   4 0.3333333 0.6666667 0.53490(3) 1 0.366(17)
O3 O-2  12 0.48905(7) -0.02190(14) 0.110547(14) 1 0.390(9)
O4 O-2   4 0 0 0.11476(3) 1 0.400(17)
O5 O-2  12 0.83714(6) 0.67429(13) 0.180507(12) 1 0.374(9)
O6 O-2   4 0.3333333 0.6666667 0.31935(3) 1 0.462(19)
O7 O-2   6 0.51518(9) 0.03037(19) 0.25 1 0.567(14)

File: raw/theory_side/06_literature/L02_Morch2023/supporting/CIFs/pdCIF_SrCo2Fe16O27.cif
version https://git-lfs.github.com/spec/v1
oid sha256:46eec053ed090d0e855186a2f53ff842359686305829b7f42a3004a9058cf1ea
size 21392085

File: raw/theory_side/06_literature/L02_Morch2023/supporting/CIFs/pdCIF_SrCoZnFe16O27.cif
version https://git-lfs.github.com/spec/v1
oid sha256:602374756c634226b0fb692b31581296083052c7dea9fdbc86c7dba4bd94d822
size 25542371

File: raw/theory_side/06_literature/L02_Morch2023/supporting/CIFs/pdCIF_SrZn2Fe16O27.cif
version https://git-lfs.github.com/spec/v1
oid sha256:2de88abca537db15ba498d295d99722ebcc31d5a51b8046e72131c4d2d2a7afa
size 23009071

File: raw/theory_side/06_literature/L01_Morch2019/supporting/lt5018sup_cif/SrCo2Fe16O27/SrCo2Fe16O27_SINQ_HRPT_StructureFactors.cif (part 2 of 12)
_pd_proc_intensity_total
_pd_calc_intensity_total
_pd_proc_intensity_bkg_calc
   249    16.0154    587(24)           655.7092          648.4657                                                                   
   250    16.0654    661(26)           656.3021          648.9597                                                                   
   251    16.1154    676(26)           656.9023          649.4553                                                                   
   252    16.1654    690(26)           657.5095          649.9518                                                                   
   253    16.2154    648(25)           658.1237          650.4495                                                                   
   254    16.2654    619(25)           658.7451          650.9482                                                                   
   255    16.3154    669(26)           659.3735          651.4476                                                                   
   256    16.3654    667(26)           660.0096          651.9481                                                                   
   257    16.4154    683(26)           660.6527          652.4490                                                                   
   258    16.4654    640(25)           661.3038          652.9510                                                                   
   259    16.5154    681(26)           661.9625          653.4534                                                                   
   260    16.5654    624(25)           662.6293          653.9565                                                                   
   261    16.6154    608(25)           663.3040          654.4597                                                                   
   262    16.6654    650(26)           663.9873          654.9634                                                                   
   263    16.7154    636(26)           664.6796          655.4677                                                                   
   264    16.7654    635(26)           665.3806          655.9719                                                                   
   265    16.8154    594(25)           666.0933          656.4764                                                                   
   266    16.8654    663(26)           666.8134          656.9807                                                                   
   267    16.9154    649(26)           667.5441          657.4852                                                                   
   268    16.9654    650(26)           668.2852          657.9895                                                                   
   269    17.0154    664(27)           669.0377          658.4937                                                                   
   270    17.0654    655(26)           669.8271          658.9976                                                                   
   271    17.1154    626(26)           670.6039          659.5013                                                                   
   272    17.1654    659(26)           671.3937          660.0044                                                                   
   273    17.2154    648(26)           672.1976          660.5072                                                                   
   274    17.2654    685(27)           673.0159          661.0092                                                                   
   275    17.3154    630(26)           673.8499          661.5106                                                                   
   276    17.3654    630(26)           674.7007          662.0114                                                                   
   277    17.4154    684(27)           675.5692          662.5113                                                                   
   278    17.4654    658(27)           676.4565          663.0101                                                                   
   279    17.5154    635(26)           677.3667          663.5082                                                                   
   280    17.5654    688(27)           678.2965          664.0053                                                                   
   281    17.6154    660(27)           679.2498          664.5011                                                                   
   282    17.6654    625(26)           680.2288          664.9960                                                                   
   283    17.7154    678(27)           681.2351          665.4893                                                                   
   284    17.7654    644(26)           682.2712          665.9813                                                                   
   285    17.8154    617(26)           683.3398          666.4720                                                                   
   286    17.8654    663(27)           684.4437          666.9610                                                                   
   287    17.9154    686(27)           685.5861          667.4485                                                                   
   288    17.9654    648(26)           686.7707          667.9344                                                                   
   289    18.0154    633(26)           688.0015          668.4183                                                                   
   290    18.0654    610(26)           689.2832          668.9006                                                                   
   291    18.1154    683(27)           690.6211          669.3810                                                                   
   292    18.1654    608(26)           692.0211          669.8593                                                                   
   293    18.2154    684(27)           693.4903          670.3359                                                                   
   294    18.2654    679(27)           695.0361          670.8101                                                                   
   295    18.3154    665(26)           696.6675          671.2821                                                                   
   296    18.3654    637(26)           698.3977          671.7516                                                                   
   297    18.4154    701(27)           700.2333          672.2191                                                                   
   298    18.4654    677(27)           702.1909          672.6841                                                                   
   299    18.5154    642(25)           704.2869          673.1466                                                                   
   300    18.5654    633(26)           706.5402          673.6063                                                                   
   301    18.6154    664(26)           708.9744          674.0637                                                                   
   302    18.6654    689(26)           711.6171          674.5182                                                                   
   303    18.7154    721(27)           714.5033          674.9698                                                                   
   304    18.7654    657(26)           717.6803          675.4189                                                                   
   305    18.8154    652(25)           721.2089          675.8647                                                                   
   306    18.8654    694(26)           725.1880          676.3076                                                                   
   307    18.9154    702(26)           729.7762          676.7473                                                                   
   308    18.9654    732(27)           735.2463          677.1840                                                                   
   309    19.0154    756(27)           742.0737          677.6174                                                                   
   310    19.0654    724(27)           751.0868          678.0475                                                                   
   311    19.1154    775(28)           763.6890          678.4744                                                                   
   312    19.1654    834(29)           782.1558          678.8977                                                                   
   313    19.2154    801(28)           810.0087          679.3176                                                                   
   314    19.2654    914(30)           852.3519          679.7339                                                                   
   315    19.3154    1057(32)           916.0939          680.1466                                                                  
   316    19.3654    1127(33)          1009.8087          680.5556                                                                  
   317    19.4154    1322(36)          1143.0381          680.9608                                                                  
   318    19.4654    1488(38)          1324.8671          681.3621                                                                  
   319    19.5154    1774(41)          1561.6626          681.7596                                                                  
   320    19.5654    2185(46)          1854.4003          682.1531                                                                  
   321    19.6154    2477(49)          2195.8638          682.5427                                                                  
   322    19.6654    2877(53)          2568.6304          682.9281                                                                  
   323    19.7154    3075(55)          2944.6416          683.3093                                                                  
   324    19.7654    3392(57)          3286.9580          683.6864                                                                  
   325    19.8154    3662(60)          3554.5356          684.0592                                                                  
   326    19.8654    3650(59)          3709.1619          684.4277                                                                  
   327    19.9154    3981(62)          3725.1477          684.7919                                                                  
   328    19.9654    3835(61)          3598.3076          685.1515                                                                  
   329    20.0154    3539(58)          3348.7402          685.5068                                                                  
   330    20.0654    3308(56)          3014.3994          685.8574                                                                  
   331    20.1154    2777(52)          2639.1692          686.2034                                                                  
   332    20.1654    2251(47)          2262.8777          686.5446                                                                  
   333    20.2154    1907(43)          1916.1080          686.8811                                                                  
   334    20.2654    1562(39)          1618.4196          687.2131                                                                  
   335    20.3154    1293(35)          1378.4834          687.5403                                                                  
   336    20.3654    1204(34)          1196.2856          687.8622                                                                  
   337    20.4154    1053(32)          1065.6135          688.1796                                                                  
   338    20.4654    947(30)           977.2615          688.4916                                                                   
   339    20.5154    902(30)           921.4662          688.7988                                                                   
   340    20.5654    832(28)           889.6388          689.1008                                                                   
   341    20.6154    780(27)           875.3627          689.3980                                                                   
   342    20.6654    869(29)           874.8031          689.6897                                                                   
   343    20.7154    866(29)           886.7408          689.9761                                                                   
   344    20.7654    949(30)           912.5687          690.2575                                                                   
   345    20.8154    949(30)           956.2734          690.5336                                                                   
   346    20.8654    1064(32)          1024.5062          690.8041                                                                  
   347    20.9154    1181(34)          1126.5857          691.0693                                                                  
   348    20.9654    1313(36)          1274.1646          691.3291                                                                  
   349    21.0154    1559(39)          1480.5874          691.5835                                                                  
   350    21.0654    1815(42)          1759.1854          691.8322                                                                  
   351    21.1154    2192(46)          2120.9121          692.0753                                                                  
   352    21.1654    2742(52)          2571.0132          692.3129                                                                  
   353    21.2154    3301(57)          3105.0376          692.5448                                                                  
   354    21.2654    3729(60)          3705.8462          692.7710                                                                  
   355    21.3154    4308(65)          4341.0264          692.9916                                                                  
   356    21.3654    5017(70)          4963.5791          693.2063                                                                  
   357    21.4154    5425(73)          5514.5737          693.4154                                                                  
   358    21.4654    5549(73)          5929.1963          693.6187                                                                  
   359    21.5154    5778(75)          6147.9106          693.8160                                                                  
   360    21.5654    5934(76)          6131.8647          694.0075                                                                  
   361    21.6154    6117(77)          5879.4624          694.1931                                                                  
   362    21.6654    5811(75)          5431.8354          694.3727                                                                  
   363    21.7154    5149(70)          4861.3428          694.5464                                                                  
   364    21.7654    4491(66)          4250.1670          694.7141                                                                  
   365    21.8154    3633(59)          3673.8987          694.8760                                                                  
   366    21.8654    3242(56)          3191.6553          695.0314                                                                  
   367    21.9154    2773(52)          2842.0247          695.1811                                                                  
   368    21.9654    2552(50)          2641.9917          695.3246                                                                  
   369    22.0154    2511(49)          2587.4290          695.4619                                                                  
   370    22.0654    2668(51)          2656.2007          695.5933                                                                  
   371    22.1154    2696(51)          2811.7302          695.7184                                                                  
   372    22.1654    2874(53)          3007.6238          695.8375                                                                  
   373    22.2154    3045(54)          3193.4817          695.9501                                                                  
   374    22.2654    3266(56)          3321.3372          696.0567                                                                  
   375    22.3154    3346(57)          3354.0317          696.1573                                                                  
   376    22.3654    3333(57)          3273.7117          696.2514                                                                  
   377    22.4154    3291(57)          3086.3877          696.3394                                                                  
   378    22.4654    3265(57)          2817.8262          696.4211                                                                  
   379    22.5154    2958(54)          2503.1504          696.4965                                                                  
   380    22.5654    2554(50)          2177.0327          696.5656                                                                  
   381    22.6154    2348(48)          1867.8850          696.6285                                                                  
   382    22.6654    1896(43)          1595.4712          696.6851                                                                  
   383    22.7154    1646(40)          1370.3961          696.7354                                                                  
   384    22.7654    1393(37)          1195.3516          696.7794                                                                  
   385    22.8154    1283(36)          1067.3527          696.8171                                                                  
   386    22.8654    1061(32)           980.2142          696.8489                                                                  
   387    22.9154    1013(32)           927.2330          696.8738                                                                  
   388    22.9654    942(31)           902.8182          696.8926                                                                   
   389    23.0154    944(31)           903.5365          696.9051                                                                   
   390    23.0654    952(31)           928.2399          696.9114                                                                   
   391    23.1154    986(32)           977.4167          696.9112                                                                   
   392    23.1654    1031(32)          1051.9631          696.9049                                                                  
   393    23.2154    1145(35)          1151.5231          696.8922                                                                  
   394    23.2654    1220(35)          1272.8585          696.8733                                                                  
   395    23.3154    1377(38)          1408.5858          696.8480                                                                  
   396    23.3654    1524(40)          1546.7349          696.8165                                                                  
   397    23.4154    1534(40)          1671.6104          696.7786                                                                  
   398    23.4654    1586(41)          1765.9373          696.7348                                                                  
   399    23.5154    1670(42)          1814.3721          696.6844                                                                  
   400    23.5654    1820(44)          1807.7036          696.6280                                                                  
   401    23.6154    1686(42)          1746.2302          696.5652                                                                  
   402    23.6654    1615(41)          1639.9722          696.4963                                                                  
   403    23.7154    1484(40)          1505.1771          696.4212                                                                  
   404    23.7654    1348(38)          1359.5044          696.3398                                                                  
   405    23.8154    1183(36)          1218.3257          696.2525                                                                  
   406    23.8654    1041(33)          1092.7664          696.1590                                                                  
   407    23.9154    899(31)           989.0151          696.0593                                                                   
   408    23.9654    861(30)           908.7714          695.9537                                                                   
   409    24.0154    846(30)           850.3531          695.8417                                                                   
   410    24.0654    803(29)           810.1259          695.7239                                                                   
   411    24.1154    749(28)           783.8185          695.6001                                                                   
   412    24.1654    752(28)           767.3760          695.4700                                                                   
   413    24.2154    684(27)           757.5715          695.3344                                                                   
   414    24.2654    703(27)           752.0885          695.1925                                                                   
   415    24.3154    727(28)           749.4971          695.0449                                                                   
   416    24.3654    714(28)           749.1364          694.8912                                                                   
   417    24.4154    758(28)           751.0284          694.7319                                                                   
   418    24.4654    682(27)           755.8867          694.5665                                                                   
   419    24.5154    779(29)           765.1923          694.3956                                                                   
   420    24.5654    747(28)           781.3210          694.2186                                                                   
   421    24.6154    744(28)           807.6014          694.0363                                                                   
   422    24.6654    781(29)           848.2043          693.8480                                                                   
   423    24.7154    876(30)           907.6816          693.6542                                                                   
   424    24.7654    988(32)           990.0714          693.4549                                                                   
   425    24.8154    1080(33)          1097.6412          693.2496                                                                  
   426    24.8654    1261(36)          1229.3149          693.0392                                                                  
   427    24.9154    1354(37)          1379.4314          692.8232                                                                  
   428    24.9654    1490(39)          1536.9971          692.6016                                                                  
   429    25.0154    1652(41)          1686.1296          692.3748                                                                  
   430    25.0654    1760(42)          1807.9663          692.1426                                                                  
   431    25.1154    1858(43)          1883.9756          691.9050                                                                  
   432    25.1654    1942(44)          1900.7928          691.6622                                                                  
   433    25.2154    1894(44)          1854.8079          691.4141                                                                  
   434    25.2654    1760(42)          1754.0015          691.1611                                                                  
   435    25.3154    1573(40)          1614.9834          690.9027                                                                  
   436    25.3654    1505(39)          1457.5769          690.6392                                                                  
   437    25.4154    1320(36)          1299.9479          690.3707                                                                  
   438    25.4654    1098(33)          1156.0333          690.0973                                                                  
   439    25.5154    994(31)          1034.4067          689.8190                                                                   
   440    25.5654    919(30)           938.4127          689.5358                                                                   
   441    25.6154    847(29)           867.3029          689.2479                                                                   
   442    25.6654    810(28)           817.6558          688.9549                                                                   
   443    25.7154    744(27)           784.9376          688.6574                                                                   
   444    25.7654    683(26)           764.6594          688.3553                                                                   
   445    25.8154    729(27)           753.1020          688.0486                                                                   
   446    25.8654    756(27)           747.6631          687.7373                                                                   
   447    25.9154    749(27)           746.9170          687.4214                                                                   
   448    25.9654    694(26)           750.5880          687.1013                                                                   
   449    26.0154    744(27)           759.5315          686.7770                                                                   
   450    26.0654    798(28)           775.5503          686.4480                                                                   
   451    26.1154    798(28)           801.5244          686.1151                                                                   
   452    26.1654    831(29)           841.0276          685.7778                                                                   
   453    26.2154    944(31)           897.8577          685.4366                                                                   
   454    26.2654    1011(32)           975.2452          685.0912                                                                  
   455    26.3154    1126(33)          1074.7327          684.7418                                                                  
   456    26.3654    1242(35)          1194.9982          684.3888                                                                  
   457    26.4154    1387(37)          1330.8190          684.0316                                                                  
   458    26.4654    1568(39)          1472.6583          683.6708                                                                  
   459    26.5154    1677(41)          1606.9893          683.3063                                                                  
   460    26.5654    1802(42)          1717.7769          682.9381                                                                  
   461    26.6154    1884(43)          1789.4031          682.5663                                                                  
   462    26.6654    1922(44)          1810.9602          682.1912                                                                  
   463    26.7154    1917(44)          1780.5979          681.8126                                                                  
   464    26.7654    1764(42)          1706.7275          681.4304                                                                  
   465    26.8154    1752(42)          1604.5450          681.0451                                                                  
   466    26.8654    1582(40)          1490.4858          680.6567                                                                  
   467    26.9154    1485(38)          1378.1257          680.2650                                                                  
   468    26.9654    1366(37)          1276.2018          679.8703                                                                  
   469    27.0154    1233(35)          1188.3977          679.4726                                                                  
   470    27.0654    1266(35)          1114.1989          679.0720                                                                  
   471    27.1154    1157(34)          1050.6582          678.6686                                                                  
   472    27.1654    1127(33)           994.4730          678.2625                                                                  
   473    27.2154    1022(32)           943.4331          677.8536                                                                  
   474    27.2654    994(31)           896.7532          677.4420                                                                   
   475    27.3154    915(30)           854.6262          677.0280                                                                   
   476    27.3654    818(29)           817.6366          676.6116                                                                   
   477    27.4154    787(28)           786.3201          676.1928                                                                   
   478    27.4654    724(27)           760.8905          675.7717                                                                   
   479    27.5154    716(27)           741.1074          675.3484                                                                   
   480    27.5654    713(27)           726.3319          674.9228                                                                   
   481    27.6154    691(26)           715.6738          674.4953                                                                   
   482    27.6654    747(27)           708.1699          674.0658                                                                   
   483    27.7154    685(26)           702.9357          673.6344                                                                   
   484    27.7654    665(26)           699.2469          673.2013                                                                   
   485    27.8154    626(25)           696.5709          672.7663                                                                   
   486    27.8654    703(26)           694.5347          672.3298                                                                   
   487    27.9154    660(26)           692.9083          671.8916                                                                   
   488    27.9654    667(26)           691.5511          671.4518                                                                   
   489    28.0154    702(26)           690.3829          671.0109                                                                   
   490    28.0654    670(26)           689.3589          670.5688                                                                   
   491    28.1154    693(26)           688.4542          670.1251                                                                   
   492    28.1654    655(26)           687.6564          669.6804                                                                   
   493    28.2154    633(25)           686.9679          669.2346                                                                   
   494    28.2654    681(26)           686.3722          668.7878                                                                   
   495    28.3154    731(27)           685.8823          668.3401                                                                   
   496    28.3654    635(25)           685.5116          667.8917                                                                   
   497    28.4154    665(26)           685.2892          667.4426                                                                   
   498    28.4654    652(26)           685.2737          666.9928                                                                   
   499    28.5154    671(26)           685.5817          666.5425                                                                   
   500    28.5654    625(25)           686.4354          666.0917                                                                   
   501    28.6154    643(25)           688.2397          665.6406                                                                   
   502    28.6654    682(26)           691.6895          665.1889                                                                   
   503    28.7154    675(26)           697.8973          664.7372                                                                   
   504    28.7654    657(26)           708.5072          664.2854                                                                   
   505    28.8154    708(27)           725.7300          663.8336                                                                   
   506    28.8654    714(27)           752.2042          663.3818                                                                   
   507    28.9154    822(29)           790.6079          662.9299                                                                   
   508    28.9654    819(29)           842.9603          662.4787                                                                   
   509    29.0154    899(30)           909.7169          662.0273                                                                   
   510    29.0654    1032(32)           988.8428          661.5766                                                                  
   511    29.1154    1083(33)          1075.1558          661.1263                                                                  
   512    29.1654    1222(35)          1160.3293          660.6765                                                                  
   513    29.2154    1212(35)          1233.6560          660.2275                                                                  
   514    29.2654    1341(37)          1283.8977          659.7790                                                                  
   515    29.3154    1298(36)          1302.0197          659.3316                                                                  
   516    29.3654    1328(37)          1284.2646          658.8848                                                                  
   517    29.4154    1277(36)          1233.8235          658.4395                                                                  
   518    29.4654    1176(35)          1159.6201          657.9948                                                                  
   519    29.5154    1126(34)          1073.0831          657.5515                                                                  
   520    29.5654    1030(33)           985.1147          657.1092                                                                  
   521    29.6154    905(31)           904.2415          656.6686                                                                   
   522    29.6654    803(29)           835.7700          656.2291                                                                   
   523    29.7154    725(28)           781.8441          655.7912                                                                   
   524    29.7654    722(27)           742.0391          655.3549                                                                   
   525    29.8154    751(28)           714.3949          654.9204                                                                   
   526    29.8654    635(26)           696.0256          654.4874                                                                   
   527    29.9154    657(26)           684.3176          654.0562                                                                   
   528    29.9654    658(26)           677.0204          653.6273                                                                   
   529    30.0154    663(27)           672.4633          653.2001                                                                   
   530    30.0654    629(26)           669.5225          652.7748                                                                   
   531    30.1154    645(26)           667.5018          652.3521                                                                   
   532    30.1654    613(25)           665.9971          651.9315                                                                   
   533    30.2154    639(26)           664.7878          651.5131                                                                   
   534    30.2654    625(26)           663.7584          651.0972                                                                   
   535    30.3154    616(26)           662.8489          650.6839                                                                   
   536    30.3654    611(26)           662.0277          650.2729                                                                   
   537    30.4154    581(25)           661.2776          649.8647                                                                   
   538    30.4654    604(25)           660.6123          649.4594                                                                   
   539    30.5154    683(27)           659.9761          649.0566                                                                   
   540    30.5654    613(26)           659.3891          648.6570                                                                   
   541    30.6154    628(26)           658.8474          648.2601                                                                   
   542    30.6654    658(26)           658.3495          647.8665                                                                   
   543    30.7154    660(26)           657.8943          647.4756                                                                   
   544    30.7654    618(26)           657.4839          647.0883                                                                   
   545    30.8154    671(27)           657.1215          646.7042                                                                   
   546    30.8654    692(27)           656.8154          646.3232                                                                   
   547    30.9154    641(26)           656.5836          645.9457                                                                   
   548    30.9654    638(26)           656.4599          645.5719
