Repository: 6Nightmare9/Hexaferrite

# HexW — модель W-гексаферритов

Приватный рабочий репозиторий: код, литература, исходные измерения, сохранённые расчёты и инструкции. Снимок от 27 октября 2026 года.

**Исследовательская версия 0.2.0. Независимая точность ФМР ≤10% пока не подтверждена.** Теория и результаты обработки измерений сохранены раздельно; эксперимент не переобучает модель автоматически.

## Запуск на другом компьютере

1. Владелец предоставляет коллеге доступ: **Settings → Collaborators → Add people**. Коллега принимает приглашение под своим аккаунтом GitHub.
2. Установите **Git for Windows с Git LFS** и **Python 3.14 с Python launcher**: https://git-scm.com/download/win и https://www.python.org/downloads/windows/ . Для совместной работы также подходит GitHub Desktop.
3. Клонируйте репозиторий в свою локальную папку. Используйте **clone**, а не «Download ZIP»: большие файлы хранятся через Git LFS.
4. Дважды нажмите **SETUP_HEXW.cmd**. Нужен интернет для файлов и библиотек. Дождитесь `Setup complete`.
5. Дважды нажмите **START_HEXW.cmd**, оставьте служебное окно открытым и перейдите в браузере на http://127.0.0.1:8765/ .
6. Откройте [инструкцию PDF](GUIDE/Инструкция_HexW.pdf). Первый пример: «Заполнить пример Co–Zn» → «Рассчитать».

Клонирование через командную строку:

```powershell
git clone https://github.com/6Nightmare9/Hexaferrite.git
cd Hexaferrite
git lfs pull
```

Установка закреплена файлами `project/requirements-test.txt` и `project/requirements.txt`. Установленные библиотеки, старые окружения и исполняемые файлы Quantum ESPRESSO не включены. Обычный расчёт через сайт не требует Quantum ESPRESSO. Для новых DFT-расчётов его нужно установить отдельно.

## Где что находится

| Папка / файл | Содержание |
|---|---|
| `project/hexw` | Код модели и локального сайта |
| `project/tests`, `project/config` | Проверки, составы и настройки |
| `GUIDE/Инструкция_HexW.pdf` | Простая инструкция |
| `GUIDE/MODEL_STATUS_V02_RU.md` | Возможности, ограничения и результаты проверок |
| `runs/predictions` | Теоретические прогнозы |
| `runs/analysis`, `runs/validation` | Обработка измерений и сравнения |
| `literature`, `literature_holdout`, `lit_search` | Литература и правила её использования |
| `raw`, `vault` | Исходные измерения, прежние материалы и аудит |
| `registry` | Реестр образцов, происхождение данных и фиксация модели |
| `dft_runs`, `dft_feasibility`, `tools/pseudo` | Имеющиеся DFT-входы, выходы и псевдопотенциалы |
| `audit/git_history` | Полная прежняя история трёх репозиториев в проверенных Git bundle |
| `audit/GITHUB_EXPORT_MANIFEST.json` | Контрольные суммы перенесённых файлов и исключения |

Пути `C:\MIPT\working_stuff\Hexx` в старых отчётах относятся к исходному ноутбуку. На новом компьютере используйте **свою клонированную папку**: `START_HEXW.cmd` определяет её автоматически. При новой обработке измерения укажите текущий путь к нему; исторические пути в старых результатах не переписаны.

## Совместное редактирование

У каждого своя локальная копия. Для изменения создавайте ветку и отправляйте Pull Request в `main`; коллега просматривает и объединяет правки. См. [CONTRIBUTING.md](CONTRIBUTING.md).

GitHub хранит файлы и историю. Сайт и расчёты запускаются на компьютере каждого участника. На исходном ноутбуке для публикации создана отдельная папка `github_export`; дальнейшие совместные правки выполняйте в ней либо в новом clone. Старый рабочий проект не синхронизируется автоматически.

## Ограничения и воспроизводимость

- Реализована исследовательская цепочка Co–Zn → Mn → Mg/Ni. Полное ТЗ A+B ещё не закрыто.
- РФА с CIF даёт предварительную проверку картины, не полный Ритвельд. Общей автоматической карточки образца для всех измерений пока нет.
- Историческая проверочная выборка частично раскрывалась; она не является полностью слепой.
- Фиксация связывает точные байты файлов и версии библиотек, включая Python. При другой среде старые результаты доступны для просмотра, но строгая фиксация/валидация может потребовать нового расчёта. Не переписывайте печати и контрольные суммы для обхода проверки.
- На исходной машине ранее пройдено 988 тестов, 7 пропущены; затем 23 проверки интерфейса и реальный расчёт Co–Zn в браузере. Это история проверок, не гарантия для нового компьютера.
- Статьи сохраняют права правообладателей. Репозиторий приватный; разрешение на публичное распространение корпуса не предполагается.

## Передать работу ИИ-агенту

Передайте ему ссылку на репозиторий и файл [AGENT_START.md](AGENT_START.md). Полный контекст, архитектура, результаты и незавершённые задачи — в [отчёте для ИИ-агента](GUIDE/ОТЧЁТ_ДЛЯ_ИИ_АГЕНТА.md).

File: runs/analysis/0d38283fb35f9a9784aa/analysis.json
{
  "status": "calibration_required",
  "physical_parameters": null,
  "reason": "alpha-Fe velocity calibration/zero and source convention are not confirmed",
  "instrument_header": {
    "Date": "16.04.2026 16:47:24",
    "SpectrometerChannel": "1",
    "Placement": "Left",
    "Movement": "Source",
    "Mode": "Triangle",
    "Vstart": "-12",
    "Vfinish": "12",
    "Range": "19",
    "Comment": "Voltage: 608 Gain: 10 LBound: 23 HBound: 57",
    "Period": "180464",
    "CurCycle": "1802397",
    "LastChannel": "1024"
  },
  "schema": "hexw.analysis.v1",
  "method": "mossbauer",
  "created_utc": "2026-10-26T19:01:59+00:00",
  "config": {
    "method": "mossbauer",
    "file": "C:\\MIPT\\working_stuff\\Hexx\\vault\\lab_validation\\02_Mossbauer\\04.26_SrW_Mn2O3_x=2_1400°C_6h_14.04.26_147mg.spc",
    "observation_id": "OBS-MOS-002",
    "expected_sha256": "845b08feb95aa5a48ad976c0c68e3acfd487d13bb873bb0bdea5e2eb0f9cb789",
    "options": {}
  },
  "source_sha256": "845b08feb95aa5a48ad976c0c68e3acfd487d13bb873bb0bdea5e2eb0f9cb789",
  "model_version_before_access": "mv-a464edd5ea4f24b189f6",
  "analysis_code_sha256": {
    "eds.py": "7cbc0f76820594fc379332ac008b22d43eb61cb15f451f4813ec0a0cd1497874",
    "mossbauer.py": "dd69b22a96c3b4495d5bdc01b878ea6125dc065af4c9a382d6e0363eea34dc98",
    "readers.py": "8a35ef467a6ae6bbc0825353c9d8b07c477be87a677226d8b6a8878c071a6da6",
    "sem.py": "558303ba76f572a7722da2775888e9830e9dc613d0b7e2b16c1b5348a0ae827d",
    "service.py": "eda71a6f182774507701877a002c96cc039663f1b58cee6f7afc1d4b1732b1b3",
    "xrd.py": "d811d1b9a88f9c46d3e9f8d6f352b1f2dfe1c3fd7142ca7b8d53437659ed20e8",
    "__init__.py": "1aab65de875425f37affa1b9884475b36d19043da258d683842536af47414451"
  },
  "auxiliary_sha256": {},
  "theory_parameters_updated": false,
  "validation_mode": "retrospective",
  "prior_use_status": "used_prior",
  "artifacts": {
    "analysis.png": "dc97e752ecbe80b1e551adcef440df1a8a90baffadd28c86db8e58ef5560c3ff",
    "data_and_fit.csv": "ba97b97fc5bc25af29c8009dfe54a447467f2eddb61679fcb016334beb88cf85"
  }
}

File: runs/analysis/18058a261e80640ce6d2/analysis.json
{
  "method": "xrd",
  "peaks": [
    {
      "two_theta_deg": 16.14,
      "d_angstrom": 5.491554479760734,
      "intensity_counts": 94.0,
      "observed_fwhm_deg": 0.12535714285714405,
      "scherrer_D_nm": null
    },
    {
      "two_theta_deg": 18.14,
      "d_angstrom": 4.890350983314096,
      "intensity_counts": 96.0,
      "observed_fwhm_deg": 0.20322222222222308,
      "scherrer_D_nm": null
    },
    {
      "two_theta_deg": 19.14,
      "d_angstrom": 4.637044235656978,
      "intensity_counts": 122.0,
      "observed_fwhm_deg": 0.19590000000000174,
      "scherrer_D_nm": null
    },
    {
      "two_theta_deg": 21.6,
      "d_angstrom": 4.114177561964502,
      "intensity_counts": 153.0,
      "observed_fwhm_deg": 0.13277327935222516,
      "scherrer_D_nm": null
    },
    {
      "two_theta_deg": 27.12,
      "d_angstrom": 3.2880171244674874,
      "intensity_counts": 248.0,
      "observed_fwhm_deg": 0.1384009009009013,
      "scherrer_D_nm": null
    },
    {
      "two_theta_deg": 30.04,
      "d_angstrom": 2.9747310575012067,
      "intensity_counts": 419.0,
      "observed_fwhm_deg": 0.04417420814479911,
      "scherrer_D_nm": null
    },
    {
      "two_theta_deg": 30.26,
      "d_angstrom": 2.953603387194809,
      "intensity_counts": 734.0,
      "observed_fwhm_deg": 0.2043656343656366,
      "scherrer_D_nm": null
    },
    {
      "two_theta_deg": 32.36,
      "d_angstrom": 2.7665663858360627,
      "intensity_counts": 963.0,
      "observed_fwhm_deg": 0.18869518716577005,
      "scherrer_D_nm": null
    },
    {
      "two_theta_deg": 32.68,
      "d_angstrom": 2.7402040684296582,
      "intensity_counts": 370.0,
      "observed_fwhm_deg": 0.13477351916376534,
      "scherrer_D_nm": null
    },
    {
      "two_theta_deg": 34.5,
      "d_angstrom": 2.5997029255122435,
      "intensity_counts": 1297.0,
      "observed_fwhm_deg": 0.18446528817364793,
      "scherrer_D_nm": null
    },
    {
      "two_theta_deg": 34.760000000000005,
      "d_angstrom": 2.580850939490583,
      "intensity_counts": 578.0,
      "observed_fwhm_deg": 0.08176470588234253,
      "scherrer_D_nm": null
    },
    {
      "two_theta_deg": 35.24,
      "d_angstrom": 2.5467901613024897,
      "intensity_counts": 653.0,
      "observed_fwhm_deg": 0.18931168831169032,
      "scherrer_D_nm": null
    },
    {
      "two_theta_deg": 36.04,
      "d_angstrom": 2.4920724082658725,
      "intensity_counts": 169.0,
      "observed_fwhm_deg": 0.14611111111111086,
      "scherrer_D_nm": null
    },
    {
      "two_theta_deg": 36.8,
      "d_angstrom": 2.442332811961639,
      "intensity_counts": 356.0,
      "observed_fwhm_deg": 0.18545454545454731,
      "scherrer_D_nm": null
    },
    {
      "two_theta_deg": 37.18,
      "d_angstrom": 2.4182395894978135,
      "intensity_counts": 124.0,
      "observed_fwhm_deg": 0.12333333333334195,
      "scherrer_D_nm": null
    },
    {
      "two_theta_deg": 37.480000000000004,
      "d_angstrom": 2.3995702866308593,
      "intensity_counts": 190.0,
      "observed_fwhm_deg": 0.1831818181818221,
      "scherrer_D_nm": null
    },
    {
      "two_theta_deg": 37.72,
      "d_angstrom": 2.3848528092566235,
      "intensity_counts": 158.0,
      "observed_fwhm_deg": 0.07846153846153214,
      "scherrer_D_nm": null
    },
    {
      "two_theta_deg": 38.86,
      "d_angstrom": 2.317476366432936,
      "intensity_counts": 100.0,
      "observed_fwhm_deg": 0.20666666666666345,
      "scherrer_D_nm": null
    },
    {
      "two_theta_deg": 41.58,
      "d_angstrom": 2.1719494800775174,
      "intensity_counts": 293.0,
      "observed_fwhm_deg": 0.20763197586726534,
      "scherrer_D_nm": null
    },
    {
      "two_theta_deg": 42.9,
      "d_angstrom": 2.108129297833587,
      "intensity_counts": 116.0,
      "observed_fwhm_deg": 0.09065714285713966,
      "scherrer_D_nm": null
    },
    {
      "two_theta_deg": 43.18,
      "d_angstrom": 2.0951061069871515,
      "intensity_counts": 203.0,
      "observed_fwhm_deg": 0.2228571428571442,
      "scherrer_D_nm": null
    },
    {
      "two_theta_deg": 47.68,
      "d_angstrom": 1.9073493154267078,
      "intensity_counts": 59.0,
      "observed_fwhm_deg": 0.2366666666666717,
      "scherrer_D_nm": null
    },
    {
      "two_theta_deg": 50.46,
      "d_angstrom": 1.8085972436008422,
      "intensity_counts": 72.0,
      "observed_fwhm_deg": 0.31833333333332803,
      "scherrer_D_nm": null
    },
    {
      "two_theta_deg": 53.78,
      "d_angstrom": 1.7045228880644023,
      "intensity_counts": 169.0,
      "observed_fwhm_deg": 0.26441176470588346,
      "scherrer_D_nm": null
    },
    {
      "two_theta_deg": 55.18,
      "d_angstrom": 1.6645458009988219,
      "intensity_counts": 413.0,
      "observed_fwhm_deg": 0.26541666666667396,
      "scherrer_D_nm": null
    },
    {
      "two_theta_deg": 55.96,
      "d_angstrom": 1.6431804343579708,
      "intensity_counts": 300.0,
      "observed_fwhm_deg": 0.12518329070758938,
      "scherrer_D_nm": null
    },
    {
      "two_theta_deg": 56.7,
      "d_angstrom": 1.6234803120372607,
      "intensity_counts": 430.0,
      "observed_fwhm_deg": 0.4081079404466408,
      "scherrer_D_nm": null
    },
    {
      "two_theta_deg": 57.54,
      "d_angstrom": 1.6017626620436491,
      "intensity_counts": 274.0,
      "observed_fwhm_deg": 0.26395195195195953,
      "scherrer_D_nm": null
    },
    {
      "two_theta_deg": 58.620000000000005,
      "d_angstrom": 1.5748017048936007,
      "intensity_counts": 66.0,
      "observed_fwhm_deg": 0.18987179487178452,
      "scherrer_D_nm": null
    },
    {
      "two_theta_deg": 60.0,
      "d_angstrom": 1.5418400000000003,
      "intensity_counts": 194.0,
      "observed_fwhm_deg": 0.2604334365325016,
      "scherrer_D_nm": null
    },
    {
      "two_theta_deg": 62.22,
      "d_angstrom": 1.492056728127434,
      "intensity_counts": 171.0,
      "observed_fwhm_deg": 0.10161538461537845,
      "scherrer_D_nm": null
    },
    {
      "two_theta_deg": 62.52,
      "d_angstrom": 1.485616944033674,
      "intensity_counts": 204.0,
      "observed_fwhm_deg": 0.13923809523809183,
      "scherrer_D_nm": null
    },
    {
      "two_theta_deg": 62.96,
      "d_angstrom": 1.4762900487877533,
      "intensity_counts": 523.0,
      "observed_fwhm_deg": 0.1590322580645136,
      "scherrer_D_nm": null
    },
    {
      "two_theta_deg": 65.12,
      "d_angstrom": 1.432450858571812,
      "intensity_counts": 149.0,
      "observed_fwhm_deg": 0.2924285714285588,
      "scherrer_D_nm": null
    },
    {
      "two_theta_deg": 70.58,
      "d_angstrom": 1.3344292073797948,
      "intensity_counts": 73.0,
      "observed_fwhm_deg": 0.31992424242423567,
      "scherrer_D_nm": null
    },
    {
      "two_theta_deg": 72.75999999999999,
      "d_angstrom": 1.2997315019378413,
      "intensity_counts": 117.0,
      "observed_fwhm_deg": 0.3633333333333155,
      "scherrer_D_nm": null
    },
    {
      "two_theta_deg": 74.0,
      "d_angstrom": 1.280991617594145,
      "intensity_counts": 83.0,
      "observed_fwhm_deg": 0.14000000000001478,
      "scherrer_D_nm": null
    },
    {
      "two_theta_deg": 74.52,
      "d_angstrom": 1.273336798514748,
      "intensity_counts": 96.0,
      "observed_fwhm_deg": 0.2756250000000051,
      "scherrer_D_nm": null
    },
    {
      "two_theta_deg": 75.18,
      "d_angstrom": 1.2637890372780347,
      "intensity_counts": 74.0,
      "observed_fwhm_deg": 0.12614130434783988,
      "scherrer_D_nm": null
    },
    {
      "two_theta_deg": 82.2,
      "d_angstrom": 1.1727244141490976,
      "intensity_counts": 63.0,
      "observed_fwhm_deg": 0.15276190476188845,
      "scherrer_D_nm": null
    },
    {
      "two_theta_deg": 83.16,
      "d_angstrom": 1.161609902150416,
      "intensity_counts": 105.0,
      "observed_fwhm_deg": 0.1736666666666764,
      "scherrer_D_nm": null
    },
    {
      "two_theta_deg": 89.18,
      "d_angstrom": 1.098131633061907,
      "intensity_counts": 139.0,
      "observed_fwhm_deg": 0.13941176470586925,
      "scherrer_D_nm": null
    },
    {
      "two_theta_deg": 89.7,
      "d_angstrom": 1.09311102022482,
      "intensity_counts": 119.0,
      "observed_fwhm_deg": 0.23555555555556396,
      "scherrer_D_nm": null
    }
  ],
  "n_peaks": 43,
  "scherrer_note": "K=0.9 assumption; Gaussian instrumental-width subtraction; size/strain/overlap unresolved. Crystallites, not SEM grains.",
  "phase_fractions": null,
  "rietveld_status": "not_performed",
  "required_for_quantitative_refinement": [
    "instrument profile/standard",
    "candidate structures of all phases",
    "background/texture model"
  ],
  "instrument_header": {
    "wavelength_angstrom": 1.54184,
    "header": [
      "       16/09/26 DIF  XRD SSC 40KV/30mA Slit:1deg&1deg&0.2mm Monochromator: ON Ts-Td 100 ",
      "010.000  0.0200  1 cu 1.54184 090.000     4001"
    ],
    "trailer": [
      -1.0,
      0.0,
      0.0,
      0.0,
      0.0,
      0.0,
      0.0
    ]
  },
  "schema": "hexw.analysis.v1",
  "created_utc": "2026-10-26T19:09:50+00:00",
  "config": {
    "method": "xrd",
    "file": "C:\\MIPT\\working_stuff\\Hexx\\vault\\lab_validation\\01_XRD\\SrW_ZnO_X=2_T=1200_6h_T=1400_4h_160926#1##20260916_150235_100.mdi",
    "observation_id": "OBS-XRD-008",
    "expected_sha256": "7b4ce941aa84e82f092887e04849a4788e432fd81816d8a45c3480c0d9d42bc4",
    "options": {
      "wavelength_angstrom": 1.54184
    }
  },
  "source_sha256": "7b4ce941aa84e82f092887e04849a4788e432fd81816d8a45c3480c0d9d42bc4",
  "model_version_before_access": "mv-a464edd5ea4f24b189f6",
  "analysis_code_sha256": {
    "eds.py": "7cbc0f76820594fc379332ac008b22d43eb61cb15f451f4813ec0a0cd1497874",
    "mossbauer.py": "dd69b22a96c3b4495d5bdc01b878ea6125dc065af4c9a382d6e0363eea34dc98",
    "readers.py": "012277bb1a53e6c5e8f386cde251bc6ffba6e641960359046144de5f7cb108a3",
    "sem.py": "558303ba76f572a7722da2775888e9830e9dc613d0b7e2b16c1b5348a0ae827d",
    "service.py": "c7e83f9d1091db74ca3aa9383fab707309ee981980047a3a66e07916fda61574",
    "xrd.py": "d811d1b9a88f9c46d3e9f8d6f352b1f2dfe1c3fd7142ca7b8d53437659ed20e8",
    "__init__.py": "1aab65de875425f37affa1b9884475b36d19043da258d683842536af47414451"
  },
  "auxiliary_sha256": {},
  "theory_parameters_updated": false,
  "validation_mode": "retrospective",
  "prior_use_status": "used_prior",
  "artifacts": {
    "analysis.png": "90fde8ba1170123c7b4932a9efd264739e7e462dfac907aff1e50810b6b174d6",
    "data_and_fit.csv": "5bda091dac0accb85985fa13e95446d03e79fc054212b26e78d75ad04bd60855"
  }
}

File: runs/analysis/1a080d7057330f5706aa/analysis.json
{
  "status": "calibration_required",
  "physical_parameters": null,
  "reason": "alpha-Fe velocity calibration/zero and source convention are not confirmed",
  "instrument_header": {
    "Date": "10.09.2026 13:40:22",
    "SpectrometerChannel": "1",
    "Placement": "Left",
    "Movement": "Source",
    "Mode": "Triangle",
    "Vstart": "-12",
    "Vfinish": "12",
    "Range": "19",
    "Comment": "09.26_SrW_Mn2O3_x=2,0_1400°C_07.09.26_167mg",
    "Voltage": "608 Gain: 10 LBound: 23 HBound: 57",
    "Period": "260577",
    "CurCycle": "2602532",
    "LastChannel": "1024"
  },
  "schema": "hexw.analysis.v1",
  "method": "mossbauer",
  "created_utc": "2026-10-26T19:10:31+00:00",
  "config": {
    "method": "mossbauer",
    "file": "C:\\MIPT\\working_stuff\\Hexx\\vault\\lab_validation\\02_Mossbauer\\09.26_SrW_Mn2O3_x=2,0_1400°C_07.09.26_167mg.spc",
    "observation_id": "OBS-MOS-005",
    "expected_sha256": "7d07d8bc849bc6e29b4114bb11e8df5441bc989a0504cc9e37e62e386d573cbf",
    "options": {}
  },
  "source_sha256": "7d07d8bc849bc6e29b4114bb11e8df5441bc989a0504cc9e37e62e386d573cbf",
  "model_version_before_access": "mv-a464edd5ea4f24b189f6",
  "analysis_code_sha256": {
    "eds.py": "7cbc0f76820594fc379332ac008b22d43eb61cb15f451f4813ec0a0cd1497874",
    "mossbauer.py": "dd69b22a96c3b4495d5bdc01b878ea6125dc065af4c9a382d6e0363eea34dc98",
    "readers.py": "012277bb1a53e6c5e8f386cde251bc6ffba6e641960359046144de5f7cb108a3",
    "sem.py": "558303ba76f572a7722da2775888e9830e9dc613d0b7e2b16c1b5348a0ae827d",
    "service.py": "c7e83f9d1091db74ca3aa9383fab707309ee981980047a3a66e07916fda61574",
    "xrd.py": "d811d1b9a88f9c46d3e9f8d6f352b1f2dfe1c3fd7142ca7b8d53437659ed20e8",
    "__init__.py": "1aab65de875425f37affa1b9884475b36d19043da258d683842536af47414451"
  },
  "auxiliary_sha256": {},
  "theory_parameters_updated": false,
  "validation_mode": "retrospective",
  "prior_use_status": "used_prior",
  "artifacts": {
    "analysis.png": "ae4bad5d8b3c3b8d25ecb3132dd107fcffa0ba9c7b9d68998e9c78c091d065b7",
    "data_and_fit.csv": "0fba513df666e4f455790f4be5db17458458167bbb5267793e895166fe765505"
  }
}

File: runs/analysis/28a0ddd975ce116192a2/analysis.json
{
  "method": "xrd",
  "peaks": [
    {
      "two_theta_deg": 5.26,
      "d_angstrom": 16.800751867160574,
      "intensity_counts": 211.0,
      "observed_fwhm_deg": 0.15761904761904777,
      "scherrer_D_nm": null
    },
    {
      "two_theta_deg": 8.18,
      "d_angstrom": 10.80880138802282,
      "intensity_counts": 132.0,
      "observed_fwhm_deg": 0.04452445652173864,
      "scherrer_D_nm": null
    },
    {
      "two_theta_deg": 10.7,
      "d_angstrom": 8.268170857856338,
      "intensity_counts": 135.0,
      "observed_fwhm_deg": 0.10153846153846047,
      "scherrer_D_nm": null
    },
    {
      "two_theta_deg": 16.08,
      "d_angstrom": 5.511909929115505,
      "intensity_counts": 230.0,
      "observed_fwhm_deg": 0.11033957033956909,
      "scherrer_D_nm": null
    },
    {
      "two_theta_deg": 18.060000000000002,
      "d_angstrom": 4.91183281821847,
      "intensity_counts": 91.0,
      "observed_fwhm_deg": 0.12333333333333485,
      "scherrer_D_nm": null
    },
    {
      "two_theta_deg": 19.02,
      "d_angstrom": 4.6660283305244326,
      "intensity_counts": 100.0,
      "observed_fwhm_deg": 0.17852272727272833,
      "scherrer_D_nm": null
    },
    {
      "two_theta_deg": 21.54,
      "d_angstrom": 4.125501808056357,
      "intensity_counts": 437.0,
      "observed_fwhm_deg": 0.11670938104449036,
      "scherrer_D_nm": null
    },
    {
      "two_theta_deg": 24.04,
      "d_angstrom": 3.701841367634487,
      "intensity_counts": 109.0,
      "observed_fwhm_deg": 0.1714999999999982,
      "scherrer_D_nm": null
    },
    {
      "two_theta_deg": 27.04,
      "d_angstrom": 3.297562957134756,
      "intensity_counts": 725.0,
      "observed_fwhm_deg": 0.13299871299871668,
      "scherrer_D_nm": null
    },
    {
      "two_theta_deg": 30.16,
      "d_angstrom": 2.9631681953923152,
      "intensity_counts": 443.0,
      "observed_fwhm_deg": 0.292567084078712,
      "scherrer_D_nm": null
    },
    {
      "two_theta_deg": 30.92,
      "d_angstrom": 2.892046410496932,
      "intensity_counts": 109.0,
      "observed_fwhm_deg": 0.1374675324675394,
      "scherrer_D_nm": null
    },
    {
      "two_theta_deg": 32.260000000000005,
      "d_angstrom": 2.7749134086742453,
      "intensity_counts": 769.0,
      "observed_fwhm_deg": 0.1483036635706938,
      "scherrer_D_nm": null
    },
    {
      "two_theta_deg": 32.6,
      "d_angstrom": 2.7467454297102822,
      "intensity_counts": 1233.0,
      "observed_fwhm_deg": 0.15176274018379132,
      "scherrer_D_nm": null
    },
    {
      "two_theta_deg": 33.1,
      "d_angstrom": 2.706388215733038,
      "intensity_counts": 409.0,
      "observed_fwhm_deg": 0.1166761479073557,
      "scherrer_D_nm": null
    },
    {
      "two_theta_deg": 34.379999999999995,
      "d_angstrom": 2.6085015969349827,
      "intensity_counts": 807.0,
      "observed_fwhm_deg": 0.186576435884092,
      "scherrer_D_nm": null
    },
    {
      "two_theta_deg": 34.66,
      "d_angstrom": 2.588067680320489,
      "intensity_counts": 541.0,
      "observed_fwhm_deg": 0.0886148648648657,
      "scherrer_D_nm": null
    },
    {
      "two_theta_deg": 35.120000000000005,
      "d_angstrom": 2.555216598493799,
      "intensity_counts": 280.0,
      "observed_fwhm_deg": 0.17157622739018308,
      "scherrer_D_nm": null
    },
    {
      "two_theta_deg": 35.54,
      "d_angstrom": 2.5259772664480677,
      "intensity_counts": 224.0,
      "observed_fwhm_deg": 0.12787301587301414,
      "scherrer_D_nm": null
    },
    {
      "two_theta_deg": 35.980000000000004,
      "d_angstrom": 2.49609035590829,
      "intensity_counts": 94.0,
      "observed_fwhm_deg": 0.1523333333333312,
      "scherrer_D_nm": null
    },
    {
      "two_theta_deg": 36.72,
      "d_angstrom": 2.447469818212002,
      "intensity_counts": 274.0,
      "observed_fwhm_deg": 0.16206810631229018,
      "scherrer_D_nm": null
    },
    {
      "two_theta_deg": 37.4,
      "d_angstrom": 2.404518914195368,
      "intensity_counts": 155.0,
      "observed_fwhm_deg": 0.1674074074074099,
      "scherrer_D_nm": null
    },
    {
      "two_theta_deg": 37.62,
      "d_angstrom": 2.3909618210308747,
      "intensity_counts": 131.0,
      "observed_fwhm_deg": 0.10552197802197583,
      "scherrer_D_nm": null
    },
    {
      "two_theta_deg": 38.26,
      "d_angstrom": 2.3524268937842208,
      "intensity_counts": 80.0,
      "observed_fwhm_deg": 0.07976190476190936,
      "scherrer_D_nm": null
    },
    {
      "two_theta_deg": 38.76,
      "d_angstrom": 2.3232247463150633,
      "intensity_counts": 129.0,
      "observed_fwhm_deg": 0.09766153846153713,
      "scherrer_D_nm": null
    },
    {
      "two_theta_deg": 40.02,
      "d_angstrom": 2.2529389813180143,
      "intensity_counts": 62.0,
      "observed_fwhm_deg": 0.16750000000000398,
      "scherrer_D_nm": null
    },
    {
      "two_theta_deg": 40.78,
      "d_angstrom": 2.2126902718610477,
      "intensity_counts": 141.0,
      "observed_fwhm_deg": 0.0891891891891845,
      "scherrer_D_nm": null
    },
    {
      "two_theta_deg": 41.480000000000004,
      "d_angstrom": 2.1769540682662245,
      "intensity_counts": 195.0,
      "observed_fwhm_deg": 0.20895238095238255,
      "scherrer_D_nm": null
    },
    {
      "two_theta_deg": 43.08,
      "d_angstrom": 2.0997372962897094,
      "intensity_counts": 136.0,
      "observed_fwhm_deg": 0.19357142857142406,
      "scherrer_D_nm": null
    },
    {
      "two_theta_deg": 47.62,
      "d_angstrom": 1.9096123076971405,
      "intensity_counts": 64.0,
      "observed_fwhm_deg": 0.14333333333333087,
      "scherrer_D_nm": null
    },
    {
      "two_theta_deg": 49.38,
      "d_angstrom": 1.8455932659844567,
      "intensity_counts": 103.0,
      "observed_fwhm_deg": 0.22133333333333383,
      "scherrer_D_nm": null
    },
    {
      "two_theta_deg": 50.34,
      "d_angstrom": 1.812626594354173,
      "intensity_counts": 71.0,
      "observed_fwhm_deg": 0.13142857142856457,
      "scherrer_D_nm": null
    },
    {
      "two_theta_deg": 53.660000000000004,
      "d_angstrom": 1.7080510044981922,
      "intensity_counts": 152.0,
      "observed_fwhm_deg": 0.15910256410256096,
      "scherrer_D_nm": null
    },
    {
      "two_theta_deg": 54.02,
      "d_angstrom": 1.697515766402085,
      "intensity_counts": 265.0,
      "observed_fwhm_deg": 0.0994087837837867,
      "scherrer_D_nm": null
    },
    {
      "two_theta_deg": 54.160000000000004,
      "d_angstrom": 1.6934582405511915,
      "intensity_counts": 158.0,
      "observed_fwhm_deg": 0.05994579945798506,
      "scherrer_D_nm": null
    },
    {
      "two_theta_deg": 55.02,
      "d_angstrom": 1.6690069149263456,
      "intensity_counts": 405.0,
      "observed_fwhm_deg": 0.23775961538462553,
      "scherrer_D_nm": null
    },
    {
      "two_theta_deg": 55.86,
      "d_angstrom": 1.6458846343633629,
      "intensity_counts": 952.0,
      "observed_fwhm_deg": 0.12266819571865284,
      "scherrer_D_nm": null
    },
    {
      "two_theta_deg": 56.0,
      "d_angstrom": 1.6421015906166592,
      "intensity_counts": 518.0,
      "observed_fwhm_deg": 0.05574763650395198,
      "scherrer_D_nm": null
    },
    {
      "two_theta_deg": 56.44,
      "d_angstrom": 1.6303401832778184,
      "intensity_counts": 260.0,
      "observed_fwhm_deg": 0.06698989898990249,
      "scherrer_D_nm": null
    },
    {
      "two_theta_deg": 56.6,
      "d_angstrom": 1.626110890944735,
      "intensity_counts": 321.0,
      "observed_fwhm_deg": 0.15899999999999892,
      "scherrer_D_nm": null
    },
    {
      "two_theta_deg": 56.76,
      "d_angstrom": 1.621906638199885,
      "intensity_counts": 206.0,
      "observed_fwhm_deg": 0.03765095119933903,
      "scherrer_D_nm": null
    },
    {
      "two_theta_deg": 57.44,
      "d_angstrom": 1.6043130742870568,
      "intensity_counts": 280.0,
      "observed_fwhm_deg": 0.1611241830065353,
      "scherrer_D_nm": null
    },
    {
      "two_theta_deg": 59.88,
      "d_angstrom": 1.5446425180501013,
      "intensity_counts": 106.0,
      "observed_fwhm_deg": 0.11678321678321169,
      "scherrer_D_nm": null
    },
    {
      "two_theta_deg": 62.06,
      "d_angstrom": 1.4955183644165457,
      "intensity_counts": 156.0,
      "observed_fwhm_deg": 0.13783333333333303,
      "scherrer_D_nm": null
    },
    {
      "two_theta_deg": 62.84,
      "d_angstrom": 1.478819953046347,
      "intensity_counts": 616.0,
      "observed_fwhm_deg": 0.11828744209984166,
      "scherrer_D_nm": null
    },
    {
      "two_theta_deg": 63.0,
      "d_angstrom": 1.4754490290688227,
      "intensity_counts": 320.0,
      "observed_fwhm_deg": 0.062136003337492696,
      "scherrer_D_nm": null
    },
    {
      "two_theta_deg": 63.94,
      "d_angstrom": 1.456007884794233,
      "intensity_counts": 93.0,
      "observed_fwhm_deg": 0.14400000000000546,
      "scherrer_D_nm": null
    },
    {
      "two_theta_deg": 64.98,
      "d_angstrom": 1.435197905019583,
      "intensity_counts": 106.0,
      "observed_fwhm_deg": 0.20164705882352507,
      "scherrer_D_nm": null
    },
    {
      "two_theta_deg": 68.58,
      "d_angstrom": 1.3683791689062026,
      "intensity_counts": 74.0,
      "observed_fwhm_deg": 0.3133333333333326,
      "scherrer_D_nm": null
    },
    {
      "two_theta_deg": 70.48,
      "d_angstrom": 1.3360770517341383,
      "intensity_counts": 68.0,
      "observed_fwhm_deg": 0.2050000000000125,
      "scherrer_D_nm": null
    },
    {
      "two_theta_deg": 71.2,
      "d_angstrom": 1.324324995785165,
      "intensity_counts": 60.0,
      "observed_fwhm_deg": 0.12068181818182211,
      "scherrer_D_nm": null
    },
    {
      "two_theta_deg": 72.48,
      "d_angstrom": 1.3040605068344746,
      "intensity_counts": 90.0,
      "observed_fwhm_deg": 0.10892857142857792,
      "scherrer_D_nm": null
    },
    {
      "two_theta_deg": 73.84,
      "d_angstrom": 1.2833708309159009,
      "intensity_counts": 71.0,
      "observed_fwhm_deg": 0.09953846153847223,
      "scherrer_D_nm": null
    },
    {
      "two_theta_deg": 74.44,
      "d_angstrom": 1.274506796925566,
      "intensity_counts": 148.0,
      "observed_fwhm_deg": 0.1228629032258084,
      "scherrer_D_nm": null
    },
    {
      "two_theta_deg": 74.66,
      "d_angstrom": 1.2712959508139348,
      "intensity_counts": 91.0,
      "observed_fwhm_deg": 0.08324110671935614,
      "scherrer_D_nm": null
    },
    {
      "two_theta_deg": 75.10000000000001,
      "d_angstrom": 1.2649364782168697,
      "intensity_counts": 119.0,
      "observed_fwhm_deg": 0.12848297213622573,
      "scherrer_D_nm": null
    },
    {
      "two_theta_deg": 82.02,
      "d_angstrom": 1.1748413261896542,
      "intensity_counts": 249.0,
      "observed_fwhm_deg": 0.14968495934959947,
      "scherrer_D_nm": null
    },
    {
      "two_theta_deg": 82.26,
      "d_angstrom": 1.1720211130638527,
      "intensity_counts": 145.0,
      "observed_fwhm_deg": 0.11644137931034493,
      "scherrer_D_nm": null
    },
    {
      "two_theta_deg": 83.02,
      "d_angstrom": 1.1632125554556836,
      "intensity_counts": 130.0,
      "observed_fwhm_deg": 0.12769230769229978,
      "scherrer_D_nm": null
    },
    {
      "two_theta_deg": 88.42,
      "d_angstrom": 1.1055941722561067,
      "intensity_counts": 108.0,
      "observed_fwhm_deg": 0.11317460317459904,
      "scherrer_D_nm": null
    },
    {
      "two_theta_deg": 89.04,
      "d_angstrom": 1.0994951035759872,
      "intensity_counts": 80.0,
      "observed_fwhm_deg": 0.1036274509804116,
      "scherrer_D_nm": null
    },
    {
      "two_theta_deg": 89.34,
      "d_angstrom": 1.096579517481864,
      "intensity_counts": 133.0,
      "observed_fwhm_deg": 0.46226720647773334,
      "scherrer_D_nm": null
    },
    {
      "two_theta_deg": 90.24,
      "d_angstrom": 1.087969269842972,
      "intensity_counts": 78.0,
      "observed_fwhm_deg": 0.08076388888888175,
      "scherrer_D_nm": null
    }
  ],
  "n_peaks": 62,
  "scherrer_note": "K=0.9 assumption; Gaussian instrumental-width subtraction; size/strain/overlap unresolved. Crystallites, not SEM grains.",
  "phase_fractions": null,
  "rietveld_status": "not_performed",
  "required_for_quantitative_refinement": [
    "instrument profile/standard",
    "candidate structures of all phases",
    "background/texture model"
  ],
  "instrument_header": {
    "wavelength_angstrom": 1.54184,
    "header": [
      "       12/09/26 DIF  XRD SSC 40KV/30mA Slit:1deg&1deg&0.2mm Monochromator: ON Ts-Td 100 ",
      "005.000  0.0200  1 cu 1.54184 095.000     4501"
    ],
    "trailer": [
      -1.0,
      0.0,
      0.0
    ]
  },
  "schema": "hexw.analysis.v1",
  "created_utc": "2026-10-26T19:08:56+00:00",
  "config": {
    "method": "xrd",
    "file": "C:\\MIPT\\working_stuff\\Hexx\\vault\\lab_validation\\01_XRD\\SrMn_Mn_x=1.1_1400_0h_6h#1##20260912-143637_100.mdi",
    "observation_id": "OBS-XRD-001",
    "expected_sha256": "1b7debf5622a86ad86594c84008a9269770cd87b7595f1b5bf0b2a1ac002b031",
    "options": {
      "wavelength_angstrom": 1.54184
    }
  },
  "source_sha256": "1b7debf5622a86ad86594c84008a9269770cd87b7595f1b5bf0b2a1ac002b031",
  "model_version_before_access": "mv-a464edd5ea4f24b189f6",
  "analysis_code_sha256": {
    "eds.py": "7cbc0f76820594fc379332ac008b22d43eb61cb15f451f4813ec0a0cd1497874",
    "mossbauer.py": "dd69b22a96c3b4495d5bdc01b878ea6125dc065af4c9a382d6e0363eea34dc98",
    "readers.py": "012277bb1a53e6c5e8f386cde251bc6ffba6e641960359046144de5f7cb108a3",
    "sem.py": "558303ba76f572a7722da2775888e9830e9dc613d0b7e2b16c1b5348a0ae827d",
    "service.py": "c7e83f9d1091db74ca3aa9383fab707309ee981980047a3a66e07916fda61574",
    "xrd.py": "d811d1b9a88f9c46d3e9f8d6f352b1f2dfe1c3fd7142ca7b8d53437659ed20e8",
    "__init__.py": "1aab65de875425f37affa1b9884475b36d19043da258d683842536af47414451"
  },
  "auxiliary_sha256": {},
  "theory_parameters_updated": false,
  "validation_mode": "retrospective",
  "prior_use_status": "used_prior",
  "artifacts": {
    "analysis.png": "f60bbaa450ba467a7c0a039be789c3aec1a921b11d80fd09162de19cefc9dd12",
    "data_and_fit.csv": "8bf6ff28ab6046925de4763ff434db8b6ea2989a68f87b9bb694a649b7864587"
  }
}

File: runs/analysis/2c744d88984ab98e49c1/analysis.json
{
  "status": "calibration_required",
  "physical_parameters": null,
  "reason": "alpha-Fe velocity calibration/zero and source convention are not confirmed",
  "instrument_header": {
    "Date": "10.09.2026 13:40:22",
    "SpectrometerChannel": "1",
    "Placement": "Left",
    "Movement": "Source",
    "Mode": "Triangle",
    "Vstart": "-12",
    "Vfinish": "12",
    "Range": "19",
    "Comment": "09.26_SrW_Mn2O3_x=2,0_1400°C_07.09.26_167mg",
    "Voltage": "608 Gain: 10 LBound: 23 HBound: 57",
    "Period": "260577",
    "CurCycle": "2602532",
    "LastChannel": "1024"
  },
  "schema": "hexw.analysis.v1",
  "method": "mossbauer",
  "created_utc": "2026-10-26T19:02:54+00:00",
  "config": {
    "method": "mossbauer",
    "file": "C:\\MIPT\\working_stuff\\Hexx\\vault\\lab_validation\\02_Mossbauer\\09.26_SrW_Mn2O3_x=2,0_1400°C_07.09.26_167mg.spc",
    "observation_id": "OBS-MOS-005",
    "expected_sha256": "7d07d8bc849bc6e29b4114bb11e8df5441bc989a0504cc9e37e62e386d573cbf",
    "options": {}
  },
  "source_sha256": "7d07d8bc849bc6e29b4114bb11e8df5441bc989a0504cc9e37e62e386d573cbf",
  "model_version_before_access": "mv-a464edd5ea4f24b189f6",
  "analysis_code_sha256": {
    "eds.py": "7cbc0f76820594fc379332ac008b22d43eb61cb15f451f4813ec0a0cd1497874",
    "mossbauer.py": "dd69b22a96c3b4495d5bdc01b878ea6125dc065af4c9a382d6e0363eea34dc98",
    "readers.py": "1451b46211bca5a539de4d57dd7e49aa478315dc9ecf703e5c3908ab6fd6eb10",
    "sem.py": "558303ba76f572a7722da2775888e9830e9dc613d0b7e2b16c1b5348a0ae827d",
    "service.py": "eda71a6f182774507701877a002c96cc039663f1b58cee6f7afc1d4b1732b1b3",
    "xrd.py": "d811d1b9a88f9c46d3e9f8d6f352b1f2dfe1c3fd7142ca7b8d53437659ed20e8",
    "__init__.py": "1aab65de875425f37affa1b9884475b36d19043da258d683842536af47414451"
  },
  "auxiliary_sha256": {},
  "theory_parameters_updated": false,
  "validation_mode": "retrospective",
  "prior_use_status": "used_prior",
  "artifacts": {
    "analysis.png": "ae4bad5d8b3c3b8d25ecb3132dd107fcffa0ba9c7b9d68998e9c78c091d065b7",
    "data_and_fit.csv": "0fba513df666e4f455790f4be5db17458458167bbb5267793e895166fe765505"
  }
}

File: runs/analysis/2d0e514872ba40e8d98f/analysis.json
{
  "status": "calibration_required",
  "physical_parameters": null,
  "reason": "alpha-Fe velocity calibration/zero and source convention are not confirmed",
  "instrument_header": {
    "Date": "23.04.2026 14:14:32",
    "SpectrometerChannel": "1",
    "Placement": "Left",
    "Movement": "Source",
    "Mode": "Triangle",
    "Vstart": "-12",
    "Vfinish": "12",
    "Range": "19",
    "Comment": "Voltage: 608 Gain: 10 LBound: 23 HBound: 57",
    "Period": "271017",
    "CurCycle": "2706798",
    "LastChannel": "1024"
  },
  "schema": "hexw.analysis.v1",
  "method": "mossbauer",
  "created_utc": "2026-10-26T19:02:17+00:00",
  "config": {
    "method": "mossbauer",
    "file": "C:\\MIPT\\working_stuff\\Hexx\\vault\\lab_validation\\02_Mossbauer\\04.26_SrW_MnO_x=2_1350°C_20.04.26_178mg.spc",
    "observation_id": "OBS-MOS-003",
    "expected_sha256": "5e7a16cdafdfbc1314d9379a63ebcb81c8f3d84ed4921e47a7631b11074b5f28",
    "options": {}
  },
  "source_sha256": "5e7a16cdafdfbc1314d9379a63ebcb81c8f3d84ed4921e47a7631b11074b5f28",
  "model_version_before_access": "mv-a464edd5ea4f24b189f6",
  "analysis_code_sha256": {
    "eds.py": "7cbc0f76820594fc379332ac008b22d43eb61cb15f451f4813ec0a0cd1497874",
    "mossbauer.py": "dd69b22a96c3b4495d5bdc01b878ea6125dc065af4c9a382d6e0363eea34dc98",
    "readers.py": "8a35ef467a6ae6bbc0825353c9d8b07c477be87a677226d8b6a8878c071a6da6",
    "sem.py": "558303ba76f572a7722da2775888e9830e9dc613d0b7e2b16c1b5348a0ae827d",
    "service.py": "eda71a6f182774507701877a002c96cc039663f1b58cee6f7afc1d4b1732b1b3",
    "xrd.py": "d811d1b9a88f9c46d3e9f8d6f352b1f2dfe1c3fd7142ca7b8d53437659ed20e8",
    "__init__.py": "1aab65de875425f37affa1b9884475b36d19043da258d683842536af47414451"
  },
  "auxiliary_sha256": {},
  "theory_parameters_updated": false,
  "validation_mode": "retrospective",
  "prior_use_status": "used_prior",
  "artifacts": {
    "analysis.png": "efe06217a3a3e72984eca1536edb108e12d810d094488ab2e726d2b39fd57116",
    "data_and_fit.csv": "9e21059bfd94a699c27b93d0e2c6a2f7ab8974cf51b2ccdb743f74b400d07e9f"
  }
}

File: runs/analysis/401ba60a27c1a0d95796/analysis.json
{
  "method": "xrd",
  "peaks": [
    {
      "two_theta_deg": 16.08,
      "d_angstrom": 5.511909929115505,
      "intensity_counts": 102.0,
      "observed_fwhm_deg": 0.13180451127819737,
      "scherrer_D_nm": null
    },
    {
      "two_theta_deg": 18.08,
      "d_angstrom": 4.906444461446533,
      "intensity_counts": 91.0,
      "observed_fwhm_deg": 0.15428571428571303,
      "scherrer_D_nm": null
    },
    {
      "two_theta_deg": 19.1,
      "d_angstrom": 4.646664942633029,
      "intensity_counts": 129.0,
      "observed_fwhm_deg": 0.18748717948718152,
      "scherrer_D_nm": null
    },
    {
      "two_theta_deg": 21.54,
      "d_angstrom": 4.125501808056357,
      "intensity_counts": 182.0,
      "observed_fwhm_deg": 0.12631578947368283,
      "scherrer_D_nm": null
    },
    {
      "two_theta_deg": 23.02,
      "d_angstrom": 3.8635061446100867,
      "intensity_counts": 74.0,
      "observed_fwhm_deg": 0.10442307692307651,
      "scherrer_D_nm": null
    },
    {
      "two_theta_deg": 27.04,
      "d_angstrom": 3.297562957134756,
      "intensity_counts": 252.0,
      "observed_fwhm_deg": 0.14345238095238244,
      "scherrer_D_nm": null
    },
    {
      "two_theta_deg": 30.0,
      "d_angstrom": 2.9786061520110745,
      "intensity_counts": 444.0,
      "observed_fwhm_deg": 0.06769230769230816,
      "scherrer_D_nm": null
    },
    {
      "two_theta_deg": 30.2,
      "d_angstrom": 2.9593345774200137,
      "intensity_counts": 819.0,
      "observed_fwhm_deg": 0.1950628233555065,
      "scherrer_D_nm": null
    },
    {
      "two_theta_deg": 30.92,
      "d_angstrom": 2.892046410496932,
      "intensity_counts": 125.0,
      "observed_fwhm_deg": 0.11642857142857466,
      "scherrer_D_nm": null
    },
    {
      "two_theta_deg": 32.3,
      "d_angstrom": 2.7715683093694117,
      "intensity_counts": 1031.0,
      "observed_fwhm_deg": 0.1837404729333585,
      "scherrer_D_nm": null
    },
    {
      "two_theta_deg": 32.620000000000005,
      "d_angstrom": 2.745107037766243,
      "intensity_counts": 455.0,
      "observed_fwhm_deg": 0.1029925742574207,
      "scherrer_D_nm": null
    },
    {
      "two_theta_deg": 34.44,
      "d_angstrom": 2.604094472080714,
      "intensity_counts": 1532.0,
      "observed_fwhm_deg": 0.1795288516785689,
      "scherrer_D_nm": null
    },
    {
      "two_theta_deg": 34.7,
      "d_angstrom": 2.58517590992951,
      "intensity_counts": 664.0,
      "observed_fwhm_deg": 0.07565104706614534,
      "scherrer_D_nm": null
    },
    {
      "two_theta_deg": 35.22,
      "d_angstrom": 2.548190511994283,
      "intensity_counts": 699.0,
      "observed_fwhm_deg": 0.199603174603169,
      "scherrer_D_nm": null
    },
    {
      "two_theta_deg": 36.0,
      "d_angstrom": 2.494749525214138,
      "intensity_counts": 170.0,
      "observed_fwhm_deg": 0.1267307692307682,
      "scherrer_D_nm": null
    },
    {
      "two_theta_deg": 36.74,
      "d_angstrom": 2.4461834300089227,
      "intensity_counts": 324.0,
      "observed_fwhm_deg": 0.19427626137303378,
      "scherrer_D_nm": null
    },
    {
      "two_theta_deg": 37.44,
      "d_angstrom": 2.402041905315052,
      "intensity_counts": 203.0,
      "observed_fwhm_deg": 0.17864705882352894,
      "scherrer_D_nm": null
    },
    {
      "two_theta_deg": 37.68,
      "d_angstrom": 2.3872924458977485,
      "intensity_counts": 160.0,
      "observed_fwhm_deg": 0.07813852813853117,
      "scherrer_D_nm": null
    },
    {
      "two_theta_deg": 38.8,
      "d_angstrom": 2.3209217635671946,
      "intensity_counts": 156.0,
      "observed_fwhm_deg": 0.1590909090909065,
      "scherrer_D_nm": null
    },
    {
      "two_theta_deg": 41.54,
      "d_angstrom": 2.1739483529701604,
      "intensity_counts": 406.0,
      "observed_fwhm_deg": 0.1922962962962913,
      "scherrer_D_nm": null
    },
    {
      "two_theta_deg": 43.12,
      "d_angstrom": 2.0978821740796025,
      "intensity_counts": 232.0,
      "observed_fwhm_deg": 0.19692391304347723,
      "scherrer_D_nm": null
    },
    {
      "two_theta_deg": 47.660000000000004,
      "d_angstrom": 1.9081029918834527,
      "intensity_counts": 63.0,
      "observed_fwhm_deg": 0.12614285714285955,
      "scherrer_D_nm": null
    },
    {
      "two_theta_deg": 50.4,
      "d_angstrom": 1.810609429045421,
      "intensity_counts": 78.0,
      "observed_fwhm_deg": 0.24103174603174438,
      "scherrer_D_nm": null
    },
    {
      "two_theta_deg": 53.74,
      "d_angstrom": 1.7056970985051725,
      "intensity_counts": 157.0,
      "observed_fwhm_deg": 0.33294117647059096,
      "scherrer_D_nm": null
    },
    {
      "two_theta_deg": 55.1,
      "d_angstrom": 1.666772966745875,
      "intensity_counts": 524.0,
      "observed_fwhm_deg": 0.25209803393482844,
      "scherrer_D_nm": null
    },
    {
      "two_theta_deg": 55.92,
      "d_angstrom": 1.6442608970894783,
      "intensity_counts": 377.0,
      "observed_fwhm_deg": 0.09845614035086925,
      "scherrer_D_nm": null
    },
    {
      "two_theta_deg": 56.06,
      "d_angstrom": 1.6404863530683533,
      "intensity_counts": 222.0,
      "observed_fwhm_deg": 0.06074754901960944,
      "scherrer_D_nm": null
    },
    {
      "two_theta_deg": 56.660000000000004,
      "d_angstrom": 1.6245313731722815,
      "intensity_counts": 584.0,
      "observed_fwhm_deg": 0.31447811447811347,
      "scherrer_D_nm": null
    },
    {
      "two_theta_deg": 57.5,
      "d_angstrom": 1.6027817067994867,
      "intensity_counts": 405.0,
      "observed_fwhm_deg": 0.135064935064932,
      "scherrer_D_nm": null
    },
    {
      "two_theta_deg": 59.96,
      "d_angstrom": 1.5427728541128032,
      "intensity_counts": 222.0,
      "observed_fwhm_deg": 0.1402232142857187,
      "scherrer_D_nm": null
    },
    {
      "two_theta_deg": 62.42,
      "d_angstrom": 1.4877562208519204,
      "intensity_counts": 182.0,
      "observed_fwhm_deg": 0.17867007672634827,
      "scherrer_D_nm": null
    },
    {
      "two_theta_deg": 62.92,
      "d_angstrom": 1.4771322079184186,
      "intensity_counts": 669.0,
      "observed_fwhm_deg": 0.14584051724138192,
      "scherrer_D_nm": null
    },
    {
      "two_theta_deg": 63.1,
      "d_angstrom": 1.4733514505954626,
      "intensity_counts": 432.0,
      "observed_fwhm_deg": 0.06979084228377985,
      "scherrer_D_nm": null
    },
    {
      "two_theta_deg": 65.08,
      "d_angstrom": 1.4332344371035994,
      "intensity_counts": 184.0,
      "observed_fwhm_deg": 0.1305502392344522,
      "scherrer_D_nm": null
    },
    {
      "two_theta_deg": 68.66,
      "d_angstrom": 1.3669799790274086,
      "intensity_counts": 56.0,
      "observed_fwhm_deg": 0.1666666666666714,
      "scherrer_D_nm": null
    },
    {
      "two_theta_deg": 70.56,
      "d_angstrom": 1.3347583696945853,
      "intensity_counts": 71.0,
      "observed_fwhm_deg": 0.22673076923078384,
      "scherrer_D_nm": null
    },
    {
      "two_theta_deg": 72.58,
      "d_angstrom": 1.3025102341920127,
      "intensity_counts": 127.0,
      "observed_fwhm_deg": 0.08712550607289415,
      "scherrer_D_nm": null
    },
    {
      "two_theta_deg": 72.75999999999999,
      "d_angstrom": 1.2997315019378413,
      "intensity_counts": 128.0,
      "observed_fwhm_deg": 0.3576153846153858,
      "scherrer_D_nm": null
    },
    {
      "two_theta_deg": 74.5,
      "d_angstrom": 1.2736290384985098,
      "intensity_counts": 98.0,
      "observed_fwhm_deg": 0.2199190283400867,
      "scherrer_D_nm": null
    }
  ],
  "n_peaks": 39,
  "scherrer_note": "K=0.9 assumption; Gaussian instrumental-width subtraction; size/strain/overlap unresolved. Crystallites, not SEM grains.",
  "phase_fractions": null,
  "rietveld_status": "not_performed",
  "required_for_quantitative_refinement": [
    "instrument profile/standard",
    "candidate structures of all phases",
    "background/texture model"
  ],
  "instrument_header": {
    "wavelength_angstrom": 1.54184,
    "header": [
      "       16/09/26 DIF  XRD SSC 40KV/30mA Slit:1deg&1deg&0.2mm Monochromator: ON Ts-Td 100 ",
      "010.000  0.0200  1 cu 1.54184 080.000     3501"
    ],
    "trailer": [
      -1.0,
      0.0,
      0.0
    ]
  },
  "schema": "hexw.analysis.v1",
  "created_utc": "2026-10-26T19:09:42+00:00",
  "config": {
    "method": "xrd",
    "file": "C:\\MIPT\\working_stuff\\Hexx\\vault\\lab_validation\\01_XRD\\SrW_ZnO_X=1.5_T=1200_6h_T=1400_4h_160926.mdi",
    "observation_id": "OBS-XRD-007",
    "expected_sha256": "55f80d7ed92791710e79bac35267a14bc1d8c6eee7513574cc0bde2b4df6e13f",
    "options": {
      "wavelength_angstrom": 1.54184
    }
  },
  "source_sha256": "55f80d7ed92791710e79bac35267a14bc1d8c6eee7513574cc0bde2b4df6e13f",
  "model_version_before_access": "mv-a464edd5ea4f24b189f6",
  "analysis_code_sha256": {
    "eds.py": "7cbc0f76820594fc379332ac008b22d43eb61cb15f451f4813ec0a0cd1497874",
    "mossbauer.py": "dd69b22a96c3b4495d5bdc01b878ea6125dc065af4c9a382d6e0363eea34dc98",
    "readers.py": "012277bb1a53e6c5e8f386cde251bc6ffba6e641960359046144de5f7cb108a3",
    "sem.py": "558303ba76f572a7722da2775888e9830e9dc613d0b7e2b16c1b5348a0ae827d",
    "service.py": "c7e83f9d1091db74ca3aa9383fab707309ee981980047a3a66e07916fda61574",
    "xrd.py": "d811d1b9a88f9c46d3e9f8d6f352b1f2dfe1c3fd7142ca7b8d53437659ed20e8",
    "__init__.py": "1aab65de875425f37affa1b9884475b36d19043da258d683842536af47414451"
  },
  "auxiliary_sha256": {},
  "theory_parameters_updated": false,
  "validation_mode": "retrospective",
  "prior_use_status": "used_prior",
  "artifacts": {
    "analysis.png": "9ead9aea79ab17eefbbff369332d913400efb0b839d7c3a6552d7439706514f5",
    "data_and_fit.csv": "2d6b4771309b8d7c5e70a88ba2eb50de0ca435f3f6d026c35bfaf4313076be55"
  }
}
