Repository: 6Nightmare9/Hexaferrite

# HexW — модель W-гексаферритов

Приватный рабочий репозиторий: код, литература, исходные измерения, сохранённые расчёты и инструкции. Снимок от 27 октября 2026 года.

**Исследовательская версия 0.2.0. Независимая точность ФМР ≤10% пока не подтверждена.** Теория и результаты обработки измерений сохранены раздельно; эксперимент не переобучает модель автоматически.

## Запуск на другом компьютере

1. Владелец предоставляет коллеге доступ: **Settings → Collaborators → Add people**. Коллега принимает приглашение под своим аккаунтом GitHub.
2.

File: runs/analysis/4565e11a379aab0c5377/analysis.json
{
  "method": "xrd",
  "peaks": [
    {
      "two_theta_deg": 16.240000000000002,
      "d_angstrom": 5.457964094801972,
      "intensity_counts": 102.0,
      "observed_fwhm_deg": 0.13158730158730236,
      "scherrer_D_nm": null
    },
    {
      "two_theta_deg": 18.36,
      "d_angstrom": 4.832245318064481,
      "intensity_counts": 115.0,
      "observed_fwhm_deg": 0.21999999999999886,
      "scherrer_D_nm": null
    },
    {
      "two_theta_deg": 19.200000000000003,
      "d_angstrom": 4.622688694257389,
      "intensity_counts": 89.0,
      "observed_fwhm_deg": 0.17833333333333456,
      "scherrer_D_nm": null
    },
    {
      "two_theta_deg": 21.759999999999998,
      "d_angstrom": 4.084286742421167,
      "intensity_counts": 160.0,
      "observed_fwhm_deg": 0.13772079772079593,
      "scherrer_D_nm": null
    },
    {
      "two_theta_deg": 27.28,
      "d_angstrom": 3.269095062239215,
      "intensity_counts": 263.0,
      "observed_fwhm_deg": 0.1516017316017333,
      "scherrer_D_nm": null
    },
    {
      "two_theta_deg": 30.18,
      "d_angstrom": 2.961250100559138,
      "intensity_counts": 631.0,
      "observed_fwhm_deg": 0.3245046329294361,
      "scherrer_D_nm": null
    },
    {
      "two_theta_deg": 30.36,
      "d_angstrom": 2.944102363642057,
      "intensity_counts": 490.0,
      "observed_fwhm_deg": 0.06337092731829586,
      "scherrer_D_nm": null
    },
    {
      "two_theta_deg": 31.32,
      "d_angstrom": 2.8560177492353374,
      "intensity_counts": 80.0,
      "observed_fwhm_deg": 0.16227106227105992,
      "scherrer_D_nm": null
    },
    {
      "two_theta_deg": 31.86,
      "d_angstrom": 2.8088329162866694,
      "intensity_counts": 83.0,
      "observed_fwhm_deg": 0.16769230769230958,
      "scherrer_D_nm": null
    },
    {
      "two_theta_deg": 32.5,
      "d_angstrom": 2.7549680745922145,
      "intensity_counts": 899.0,
      "observed_fwhm_deg": 0.17547727272727087,
      "scherrer_D_nm": null
    },
    {
      "two_theta_deg": 32.84,
      "d_angstrom": 2.7272183439975244,
      "intensity_counts": 492.0,
      "observed_fwhm_deg": 0.1453503893214645,
      "scherrer_D_nm": null
    },
    {
      "two_theta_deg": 34.64,
      "d_angstrom": 2.5895161113282397,
      "intensity_counts": 1101.0,
      "observed_fwhm_deg": 0.18506819421713772,
      "scherrer_D_nm": null
    },
    {
      "two_theta_deg": 34.92,
      "d_angstrom": 2.569391550802802,
      "intensity_counts": 488.0,
      "observed_fwhm_deg": 0.09481291973137473,
      "scherrer_D_nm": null
    },
    {
      "two_theta_deg": 35.56,
      "d_angstrom": 2.5246024419656656,
      "intensity_counts": 973.0,
      "observed_fwhm_deg": 0.19218715489682836,
      "scherrer_D_nm": null
    },
    {
      "two_theta_deg": 36.18,
      "d_angstrom": 2.4827499520047445,
      "intensity_counts": 130.0,
      "observed_fwhm_deg": 0.11298611111111256,
      "scherrer_D_nm": null
    },
    {
      "two_theta_deg": 36.92,
      "d_angstrom": 2.434669827237226,
      "intensity_counts": 348.0,
      "observed_fwhm_deg": 0.18442857142856894,
      "scherrer_D_nm": null
    },
    {
      "two_theta_deg": 37.64,
      "d_angstrom": 2.3897373704884344,
      "intensity_counts": 171.0,
      "observed_fwhm_deg": 0.3190833333333316,
      "scherrer_D_nm": null
    },
    {
      "two_theta_deg": 38.980000000000004,
      "d_angstrom": 2.310618065092884,
      "intensity_counts": 114.0,
      "observed_fwhm_deg": 0.2089610389610428,
      "scherrer_D_nm": null
    },
    {
      "two_theta_deg": 41.72,
      "d_angstrom": 2.1649843512947218,
      "intensity_counts": 303.0,
      "observed_fwhm_deg": 0.1901190476190493,
      "scherrer_D_nm": null
    },
    {
      "two_theta_deg": 42.58,
      "d_angstrom": 2.123228242266921,
      "intensity_counts": 60.0,
      "observed_fwhm_deg": 0.2197222222222237,
      "scherrer_D_nm": null
    },
    {
      "two_theta_deg": 43.18,
      "d_angstrom": 2.0951061069871515,
      "intensity_counts": 326.0,
      "observed_fwhm_deg": 0.26218673218674127,
      "scherrer_D_nm": null
    },
    {
      "two_theta_deg": 43.3,
      "d_angstrom": 2.0895776703902293,
      "intensity_counts": 298.0,
      "observed_fwhm_deg": 0.051655405405405475,
      "scherrer_D_nm": null
    },
    {
      "two_theta_deg": 45.02,
      "d_angstrom": 2.013662596060811,
      "intensity_counts": 56.0,
      "observed_fwhm_deg": 0.2819047619047623,
      "scherrer_D_nm": null
    },
    {
      "two_theta_deg": 47.88,
      "d_angstrom": 1.8998483424453356,
      "intensity_counts": 46.0,
      "observed_fwhm_deg": 0.1387500000000017,
      "scherrer_D_nm": null
    },
    {
      "two_theta_deg": 50.64,
      "d_angstrom": 1.8025903900130107,
      "intensity_counts": 67.0,
      "observed_fwhm_deg": 0.23818181818182182,
      "scherrer_D_nm": null
    },
    {
      "two_theta_deg": 53.58,
      "d_angstrom": 1.7104122511576485,
      "intensity_counts": 120.0,
      "observed_fwhm_deg": 0.08448179271708511,
      "scherrer_D_nm": null
    },
    {
      "two_theta_deg": 53.9,
      "d_angstrom": 1.7010111783238944,
      "intensity_counts": 130.0,
      "observed_fwhm_deg": 0.5235454545454417,
      "scherrer_D_nm": null
    },
    {
      "two_theta_deg": 55.28,
      "d_angstrom": 1.6617713369629405,
      "intensity_counts": 334.0,
      "observed_fwhm_deg": 0.04762463343109147,
      "scherrer_D_nm": null
    },
    {
      "two_theta_deg": 55.38,
      "d_angstrom": 1.6590073677907977,
      "intensity_counts": 342.0,
      "observed_fwhm_deg": 0.26036630036630726,
      "scherrer_D_nm": null
    },
    {
      "two_theta_deg": 56.14,
      "d_angstrom": 1.638338337357405,
      "intensity_counts": 314.0,
      "observed_fwhm_deg": 0.12414864453243268,
      "scherrer_D_nm": null
    },
    {
      "two_theta_deg": 56.28,
      "d_angstrom": 1.63459472763748,
      "intensity_counts": 206.0,
      "observed_fwhm_deg": 0.056593406593414386,
      "scherrer_D_nm": null
    },
    {
      "two_theta_deg": 56.68,
      "d_angstrom": 1.624005647807322,
      "intensity_counts": 290.0,
      "observed_fwhm_deg": 0.07564648117838857,
      "scherrer_D_nm": null
    },
    {
      "two_theta_deg": 56.86,
      "d_angstrom": 1.6192916022207182,
      "intensity_counts": 356.0,
      "observed_fwhm_deg": 0.5846022727272739,
      "scherrer_D_nm": null
    },
    {
      "two_theta_deg": 57.06,
      "d_angstrom": 1.6140904243527818,
      "intensity_counts": 312.0,
      "observed_fwhm_deg": 0.11940384615384403,
      "scherrer_D_nm": null
    },
    {
      "two_theta_deg": 57.74,
      "d_angstrom": 1.5966897253503332,
      "intensity_counts": 280.0,
      "observed_fwhm_deg": 0.13462759462760232,
      "scherrer_D_nm": null
    },
    {
      "two_theta_deg": 58.800000000000004,
      "d_angstrom": 1.570409666503358,
      "intensity_counts": 76.0,
      "observed_fwhm_deg": 0.14142857142856968,
      "scherrer_D_nm": null
    },
    {
      "two_theta_deg": 60.18,
      "d_angstrom": 1.537658393006546,
      "intensity_counts": 146.0,
      "observed_fwhm_deg": 0.176521739130429,
      "scherrer_D_nm": null
    },
    {
      "two_theta_deg": 62.7,
      "d_angstrom": 1.4817845467665973,
      "intensity_counts": 399.0,
      "observed_fwhm_deg": 0.13015186378277832,
      "scherrer_D_nm": null
    },
    {
      "two_theta_deg": 63.1,
      "d_angstrom": 1.4733514505954626,
      "intensity_counts": 434.0,
      "observed_fwhm_deg": 0.1682445141065827,
      "scherrer_D_nm": null
    },
    {
      "two_theta_deg": 63.26,
      "d_angstrom": 1.4700100260225342,
      "intensity_counts": 259.0,
      "observed_fwhm_deg": 0.05990196078431609,
      "scherrer_D_nm": null
    },
    {
      "two_theta_deg": 65.32,
      "d_angstrom": 1.4285483885718229,
      "intensity_counts": 144.0,
      "observed_fwhm_deg": 0.16642857142855405,
      "scherrer_D_nm": null
    },
    {
      "two_theta_deg": 67.98,
      "d_angstrom": 1.378986640454364,
      "intensity_counts": 53.0,
      "observed_fwhm_deg": 0.09917582417581627,
      "scherrer_D_nm": null
    },
    {
      "two_theta_deg": 71.1,
      "d_angstrom": 1.3259417240458096,
      "intensity_counts": 64.0,
      "observed_fwhm_deg": 0.45384615384615756,
      "scherrer_D_nm": null
    },
    {
      "two_theta_deg": 72.78,
      "d_angstrom": 1.2994236833364676,
      "intensity_counts": 137.0,
      "observed_fwhm_deg": 0.14100334448160368,
      "scherrer_D_nm": null
    },
    {
      "two_theta_deg": 72.98,
      "d_angstrom": 1.2963556658495712,
      "intensity_counts": 118.0,
      "observed_fwhm_deg": 0.07643010752688895,
      "scherrer_D_nm": null
    },
    {
      "two_theta_deg": 74.14,
      "d_angstrom": 1.2789190724708461,
      "intensity_counts": 102.0,
      "observed_fwhm_deg": 0.4065454545454372,
      "scherrer_D_nm": null
    },
    {
      "two_theta_deg": 74.8,
      "d_angstrom": 1.2692635261080227,
      "intensity_counts": 87.0,
      "observed_fwhm_deg": 0.12399999999999523,
      "scherrer_D_nm": null
    },
    {
      "two_theta_deg": 78.46000000000001,
      "d_angstrom": 1.2189711658304156,
      "intensity_counts": 48.0,
      "observed_fwhm_deg": 0.15295454545454845,
      "scherrer_D_nm": null
    },
    {
      "two_theta_deg": 82.4,
      "d_angstrom": 1.1703845995366289,
      "intensity_counts": 74.0,
      "observed_fwhm_deg": 0.13599999999999568,
      "scherrer_D_nm": null
    },
    {
      "two_theta_deg": 83.38,
      "d_angstrom": 1.1591038391204613,
      "intensity_counts": 70.0,
      "observed_fwhm_deg": 0.1663636363636556,
      "scherrer_D_nm": null
    },
    {
      "two_theta_deg": 86.9,
      "d_angstrom": 1.1209773410644635,
      "intensity_counts": 51.0,
      "observed_fwhm_deg": 0.2596153846153726,
      "scherrer_D_nm": null
    },
    {
      "two_theta_deg": 88.68,
      "d_angstrom": 1.1030243469419432,
      "intensity_counts": 88.0,
      "observed_fwhm_deg": 0.21571428571428442,
      "scherrer_D_nm": null
    },
    {
      "two_theta_deg": 89.42,
      "d_angstrom": 1.0958059042367692,
      "intensity_counts": 132.0,
      "observed_fwhm_deg": 0.09584210526315928,
      "scherrer_D_nm": null
    },
    {
      "two_theta_deg": 89.8,
      "d_angstrom": 1.0921533491691362,
      "intensity_counts": 195.0,
      "observed_fwhm_deg": 0.17280303030302946,
      "scherrer_D_nm": null
    }
  ],
  "n_peaks": 54,
  "scherrer_note": "K=0.9 assumption; Gaussian instrumental-width subtraction; size/strain/overlap unresolved. Crystallites, not SEM grains.",
  "phase_fractions": null,
  "rietveld_status": "not_performed",
  "required_for_quantitative_refinement": [
    "instrument profile/standard",
    "candidate structures of all phases",
    "background/texture model"
  ],
  "instrument_header": {
    "wavelength_angstrom": 1.54184,
    "header": [
      "       22/09/26 DIF  XRD SSC 40KV/30mA Slit:1deg&1deg&0.2mm Monochromator: ON Ts-Td 100 ",
      "010.000  0.0200  1 cu 1.54184 090.000     4001"
    ],
    "trailer": [
      -1.0,
      0.0,
      0.0,
      0.0,
      0.0,
      0.0,
      0.0
    ]
  },
  "schema": "hexw.analysis.v1",
  "created_utc": "2026-10-26T19:09:35+00:00",
  "config": {
    "method": "xrd",
    "file": "C:\\MIPT\\working_stuff\\Hexx\\vault\\lab_validation\\01_XRD\\SrW_Co3O4_x=2_0_T=1200_6h_T=1400_4h_210926#1##20260922_160950_100.mdi",
    "observation_id": "OBS-XRD-006",
    "expected_sha256": "e4b9295d1f593a56e92a57dc1b9f414361faf7c57c7cfc4ba9ee700f36743a97",
    "options": {
      "wavelength_angstrom": 1.54184
    }
  },
  "source_sha256": "e4b9295d1f593a56e92a57dc1b9f414361faf7c57c7cfc4ba9ee700f36743a97",
  "model_version_before_access": "mv-a464edd5ea4f24b189f6",
  "analysis_code_sha256": {
    "eds.py": "7cbc0f76820594fc379332ac008b22d43eb61cb15f451f4813ec0a0cd1497874",
    "mossbauer.py": "dd69b22a96c3b4495d5bdc01b878ea6125dc065af4c9a382d6e0363eea34dc98",
    "readers.py": "012277bb1a53e6c5e8f386cde251bc6ffba6e641960359046144de5f7cb108a3",
    "sem.py": "558303ba76f572a7722da2775888e9830e9dc613d0b7e2b16c1b5348a0ae827d",
    "service.py": "c7e83f9d1091db74ca3aa9383fab707309ee981980047a3a66e07916fda61574",
    "xrd.py": "d811d1b9a88f9c46d3e9f8d6f352b1f2dfe1c3fd7142ca7b8d53437659ed20e8",
    "__init__.py": "1aab65de875425f37affa1b9884475b36d19043da258d683842536af47414451"
  },
  "auxiliary_sha256": {},
  "theory_parameters_updated": false,
  "validation_mode": "retrospective",
  "prior_use_status": "used_prior",
  "artifacts": {
    "analysis.png": "7b45acb475213f2b60a6d9afdb9f601224c6b7729391de832dd8d35c8ef83681",
    "data_and_fit.csv": "ce4d51d2b707769ad17211110c53b350988445d5f775969d40c94e2c171bc975"
  }
}

File: runs/analysis/479b2e0e0540d93a66b4/analysis.json
{
  "method": "xrd",
  "peaks": [
    {
      "two_theta_deg": 5.42,
      "d_angstrom": 16.30514239811851,
      "intensity_counts": 189.0,
      "observed_fwhm_deg": 0.052799999999999514,
      "scherrer_D_nm": null
    },
    {
      "two_theta_deg": 5.62,
      "d_angstrom": 15.72532898152553,
      "intensity_counts": 177.0,
      "observed_fwhm_deg": 0.12923076923077037,
      "scherrer_D_nm": null
    },
    {
      "two_theta_deg": 6.0,
      "d_angstrom": 14.73021714595955,
      "intensity_counts": 175.0,
      "observed_fwhm_deg": 0.046845238095237995,
      "scherrer_D_nm": null
    },
    {
      "two_theta_deg": 6.48,
      "d_angstrom": 13.640127208981113,
      "intensity_counts": 161.0,
      "observed_fwhm_deg": 0.043333333333333,
      "scherrer_D_nm": null
    },
    {
      "two_theta_deg": 6.86,
      "d_angstrom": 12.88538085904725,
      "intensity_counts": 147.0,
      "observed_fwhm_deg": 0.0461624649859953,
      "scherrer_D_nm": null
    },
    {
      "two_theta_deg": 7.0600000000000005,
      "d_angstrom": 12.520798436767205,
      "intensity_counts": 139.0,
      "observed_fwhm_deg": 0.06581196581196558,
      "scherrer_D_nm": null
    },
    {
      "two_theta_deg": 7.54,
      "d_angstrom": 11.724761563799914,
      "intensity_counts": 141.0,
      "observed_fwhm_deg": 0.1819047619047609,
      "scherrer_D_nm": null
    },
    {
      "two_theta_deg": 7.78,
      "d_angstrom": 11.363602716426328,
      "intensity_counts": 134.0,
      "observed_fwhm_deg": 0.049080882352941835,
      "scherrer_D_nm": null
    },
    {
      "two_theta_deg": 8.24,
      "d_angstrom": 10.730230745300899,
      "intensity_counts": 131.0,
      "observed_fwhm_deg": 0.07350000000000101,
      "scherrer_D_nm": null
    },
    {
      "two_theta_deg": 8.48,
      "d_angstrom": 10.427076216715442,
      "intensity_counts": 127.0,
      "observed_fwhm_deg": 0.06030769230769195,
      "scherrer_D_nm": null
    },
    {
      "two_theta_deg": 8.66,
      "d_angstrom": 10.21074712945649,
      "intensity_counts": 118.0,
      "observed_fwhm_deg": 0.06833333333333336,
      "scherrer_D_nm": null
    },
    {
      "two_theta_deg": 10.24,
      "d_angstrom": 8.63853581059304,
      "intensity_counts": 105.0,
      "observed_fwhm_deg": 0.05233333333333334,
      "scherrer_D_nm": null
    },
    {
      "two_theta_deg": 10.76,
      "d_angstrom": 8.222200266563766,
      "intensity_counts": 116.0,
      "observed_fwhm_deg": 0.1113333333333344,
      "scherrer_D_nm": null
    },
    {
      "two_theta_deg": 11.0,
      "d_angstrom": 8.043340260042632,
      "intensity_counts": 95.0,
      "observed_fwhm_deg": 0.07261904761904603,
      "scherrer_D_nm": null
    },
    {
      "two_theta_deg": 11.18,
      "d_angstrom": 7.91424232270765,
      "intensity_counts": 96.0,
      "observed_fwhm_deg": 0.07012987012987004,
      "scherrer_D_nm": null
    },
    {
      "two_theta_deg": 11.719999999999999,
      "d_angstrom": 7.550778755177282,
      "intensity_counts": 85.0,
      "observed_fwhm_deg": 0.1747692307692308,
      "scherrer_D_nm": null
    },
    {
      "two_theta_deg": 14.14,
      "d_angstrom": 6.263472940482963,
      "intensity_counts": 70.0,
      "observed_fwhm_deg": 0.05999999999999872,
      "scherrer_D_nm": null
    },
    {
      "two_theta_deg": 14.6,
      "d_angstrom": 6.067149684603887,
      "intensity_counts": 67.0,
      "observed_fwhm_deg": 0.05971428571428561,
      "scherrer_D_nm": null
    },
    {
      "two_theta_deg": 15.4,
      "d_angstrom": 5.7537275025276795,
      "intensity_counts": 68.0,
      "observed_fwhm_deg": 0.07000000000000028,
      "scherrer_D_nm": null
    },
    {
      "two_theta_deg": 16.18,
      "d_angstrom": 5.478068332078725,
      "intensity_counts": 122.0,
      "observed_fwhm_deg": 0.11233766233766218,
      "scherrer_D_nm": null
    },
    {
      "two_theta_deg": 18.200000000000003,
      "d_angstrom": 4.874364067433592,
      "intensity_counts": 74.0,
      "observed_fwhm_deg": 0.15500000000000114,
      "scherrer_D_nm": null
    },
    {
      "two_theta_deg": 19.12,
      "d_angstrom": 4.64184953347671,
      "intensity_counts": 85.0,
      "observed_fwhm_deg": 0.2194230769230785,
      "scherrer_D_nm": null
    },
    {
      "two_theta_deg": 20.98,
      "d_angstrom": 4.234337217067002,
      "intensity_counts": 79.0,
      "observed_fwhm_deg": 0.03685897435897445,
      "scherrer_D_nm": null
    },
    {
      "two_theta_deg": 21.64,
      "d_angstrom": 4.106663163798265,
      "intensity_counts": 186.0,
      "observed_fwhm_deg": 0.13583333333333059,
      "scherrer_D_nm": null
    },
    {
      "two_theta_deg": 23.16,
      "d_angstrom": 3.840467604686538,
      "intensity_counts": 102.0,
      "observed_fwhm_deg": 0.09166666666666856,
      "scherrer_D_nm": null
    },
    {
      "two_theta_deg": 23.78,
      "d_angstrom": 3.7417234252886584,
      "intensity_counts": 91.0,
      "observed_fwhm_deg": 0.1057575757575755,
      "scherrer_D_nm": null
    },
    {
      "two_theta_deg": 24.12,
      "d_angstrom": 3.6897442488947387,
      "intensity_counts": 131.0,
      "observed_fwhm_deg": 0.1568888888888864,
      "scherrer_D_nm": null
    },
    {
      "two_theta_deg": 25.84,
      "d_angstrom": 3.447912539881238,
      "intensity_counts": 73.0,
      "observed_fwhm_deg": 0.0948461538461487,
      "scherrer_D_nm": null
    },
    {
      "two_theta_deg": 26.72,
      "d_angstrom": 3.3363234770350347,
      "intensity_counts": 78.0,
      "observed_fwhm_deg": 0.10735042735042555,
      "scherrer_D_nm": null
    },
    {
      "two_theta_deg": 27.14,
      "d_angstrom": 3.285639545351328,
      "intensity_counts": 331.0,
      "observed_fwhm_deg": 0.15518954248366157,
      "scherrer_D_nm": null
    },
    {
      "two_theta_deg": 30.26,
      "d_angstrom": 2.953603387194809,
      "intensity_counts": 409.0,
      "observed_fwhm_deg": 0.2791222570532881,
      "scherrer_D_nm": null
    },
    {
      "two_theta_deg": 31.0,
      "d_angstrom": 2.8847653219320843,
      "intensity_counts": 136.0,
      "observed_fwhm_deg": 0.13466666666666782,
      "scherrer_D_nm": null
    },
    {
      "two_theta_deg": 31.38,
      "d_angstrom": 2.850693710173461,
      "intensity_counts": 73.0,
      "observed_fwhm_deg": 0.04285714285714448,
      "scherrer_D_nm": null
    },
    {
      "two_theta_deg": 32.36,
      "d_angstrom": 2.7665663858360627,
      "intensity_counts": 639.0,
      "observed_fwhm_deg": 0.19689673913043748,
      "scherrer_D_nm": null
    },
    {
      "two_theta_deg": 32.7,
      "d_angstrom": 2.738573801713041,
      "intensity_counts": 622.0,
      "observed_fwhm_deg": 0.1424652622142517,
      "scherrer_D_nm": null
    },
    {
      "two_theta_deg": 33.18,
      "d_angstrom": 2.7000455960225223,
      "intensity_counts": 243.0,
      "observed_fwhm_deg": 0.1455327342747097,
      "scherrer_D_nm": null
    },
    {
      "two_theta_deg": 34.22,
      "d_angstrom": 2.620330713146079,
      "intensity_counts": 314.0,
      "observed_fwhm_deg": 0.047414285714289406,
      "scherrer_D_nm": null
    },
    {
      "two_theta_deg": 34.5,
      "d_angstrom": 2.5997029255122435,
      "intensity_counts": 722.0,
      "observed_fwhm_deg": 0.19679373522459542,
      "scherrer_D_nm": null
    },
    {
      "two_theta_deg": 34.78,
      "d_angstrom": 2.5794126537204263,
      "intensity_counts": 386.0,
      "observed_fwhm_deg": 0.10574898785424836,
      "scherrer_D_nm": null
    },
    {
      "two_theta_deg": 35.22,
      "d_angstrom": 2.548190511994283,
      "intensity_counts": 231.0,
      "observed_fwhm_deg": 0.14945161290322062,
      "scherrer_D_nm": null
    },
    {
      "two_theta_deg": 35.58,
      "d_angstrom": 2.5232291900525485,
      "intensity_counts": 234.0,
      "observed_fwhm_deg": 0.23777777777777942,
      "scherrer_D_nm": null
    },
    {
      "two_theta_deg": 36.06,
      "d_angstrom": 2.4907361169748086,
      "intensity_counts": 106.0,
      "observed_fwhm_deg": 0.07386363636364024,
      "scherrer_D_nm": null
    },
    {
      "two_theta_deg": 36.8,
      "d_angstrom": 2.442332811961639,
      "intensity_counts": 236.0,
      "observed_fwhm_deg": 0.1956547619047626,
      "scherrer_D_nm": null
    },
    {
      "two_theta_deg": 37.2,
      "d_angstrom": 2.4169854195400493,
      "intensity_counts": 144.0,
      "observed_fwhm_deg": 0.20978823529411983,
      "scherrer_D_nm": null
    },
    {
      "two_theta_deg": 37.5,
      "d_angstrom": 2.3983364932271667,
      "intensity_counts": 136.0,
      "observed_fwhm_deg": 0.13037433155080436,
      "scherrer_D_nm": null
    },
    {
      "two_theta_deg": 37.74,
      "d_angstrom": 2.383634968667881,
      "intensity_counts": 123.0,
      "observed_fwhm_deg": 0.08155844155843539,
      "scherrer_D_nm": null
    },
    {
      "two_theta_deg": 38.84,
      "d_angstrom": 2.318623624369463,
      "intensity_counts": 86.0,
      "observed_fwhm_deg": 0.21375000000000455,
      "scherrer_D_nm": null
    },
    {
      "two_theta_deg": 40.14,
      "d_angstrom": 2.246480258244703,
      "intensity_counts": 54.0,
      "observed_fwhm_deg": 0.07114285714285984,
      "scherrer_D_nm": null
    },
    {
      "two_theta_deg": 40.5,
      "d_angstrom": 2.227338942811469,
      "intensity_counts": 75.0,
      "observed_fwhm_deg": 0.18965034965034988,
      "scherrer_D_nm": null
    },
    {
      "two_theta_deg": 40.86,
      "d_angstrom": 2.2085426750270147,
      "intensity_counts": 102.0,
      "observed_fwhm_deg": 0.14833333333333343,
      "scherrer_D_nm": null
    },
    {
      "two_theta_deg": 41.6,
      "d_angstrom": 2.1709515205560916,
      "intensity_counts": 290.0,
      "observed_fwhm_deg": 0.1948148148148121,
      "scherrer_D_nm": null
    },
    {
      "two_theta_deg": 43.22,
      "d_angstrom": 2.093259792143644,
      "intensity_counts": 126.0,
      "observed_fwhm_deg": 0.2057516339869352,
      "scherrer_D_nm": null
    },
    {
      "two_theta_deg": 44.92,
      "d_angstrom": 2.0179126018807065,
      "intensity_counts": 55.0,
      "observed_fwhm_deg": 0.12119047619047763,
      "scherrer_D_nm": null
    },
    {
      "two_theta_deg": 47.68,
      "d_angstrom": 1.9073493154267078,
      "intensity_counts": 59.0,
      "observed_fwhm_deg": 0.27928571428572013,
      "scherrer_D_nm": null
    },
    {
      "two_theta_deg": 49.160000000000004,
      "d_angstrom": 1.8533362077990547,
      "intensity_counts": 66.0,
      "observed_fwhm_deg": 0.06750000000000256,
      "scherrer_D_nm": null
    },
    {
      "two_theta_deg": 49.480000000000004,
      "d_angstrom": 1.8420973326401975,
      "intensity_counts": 123.0,
      "observed_fwhm_deg": 0.21057142857142708,
      "scherrer_D_nm": null
    },
    {
      "two_theta_deg": 50.480000000000004,
      "d_angstrom": 1.8079276186965583,
      "intensity_counts": 74.0,
      "observed_fwhm_deg": 0.22399999999999665,
      "scherrer_D_nm": null
    },
    {
      "two_theta_deg": 53.76,
      "d_angstrom": 1.705109765161809,
      "intensity_counts": 148.0,
      "observed_fwhm_deg": 0.08638888888889085,
      "scherrer_D_nm": null
    },
    {
      "two_theta_deg": 53.92,
      "d_angstrom": 1.7004274808033835,
      "intensity_counts": 111.0,
      "observed_fwhm_deg": 0.04585858585858915,
      "scherrer_D_nm": null
    },
    {
      "two_theta_deg": 54.08,
      "d_angstrom": 1.6957741383644678,
      "intensity_counts": 205.0,
      "observed_fwhm_deg": 0.2208999999999861,
      "scherrer_D_nm": null
    },
    {
      "two_theta_deg": 55.2,
      "d_angstrom": 1.663990065877752,
      "intensity_counts": 322.0,
      "observed_fwhm_deg": 0.2639153439153574,
      "scherrer_D_nm": null
    },
    {
      "two_theta_deg": 55.96,
      "d_angstrom": 1.6431804343579708,
      "intensity_counts": 565.0,
      "observed_fwhm_deg": 0.14330194805194907,
      "scherrer_D_nm": null
    },
    {
      "two_theta_deg": 56.1,
      "d_angstrom": 1.6394115417327793,
      "intensity_counts": 357.0,
      "observed_fwhm_deg": 0.04978571428571854,
      "scherrer_D_nm": null
    },
    {
      "two_theta_deg": 56.54,
      "d_angstrom": 1.6276939298851896,
      "intensity_counts": 271.0,
      "observed_fwhm_deg": 0.06810256410255988,
      "scherrer_D_nm": null
    },
    {
      "two_theta_deg": 56.7,
      "d_angstrom": 1.6234803120372607,
      "intensity_counts": 273.0,
      "observed_fwhm_deg": 0.3930194805194773,
      "scherrer_D_nm": null
    },
    {
      "two_theta_deg": 57.52,
      "d_angstrom": 1.6022719979895093,
      "intensity_counts": 181.0,
      "observed_fwhm_deg": 0.27052631578947484,
      "scherrer_D_nm": null
    },
    {
      "two_theta_deg": 58.64,
      "d_angstrom": 1.5743122958633604,
      "intensity_counts": 54.0,
      "observed_fwhm_deg": 0.09111111111111114,
      "scherrer_D_nm": null
    },
    {
      "two_theta_deg": 59.980000000000004,
      "d_angstrom": 1.5423062625080324,
      "intensity_counts": 130.0,
      "observed_fwhm_deg": 0.2848484848484887,
      "scherrer_D_nm": null
    },
    {
      "two_theta_deg": 62.14,
      "d_angstrom": 1.4937851767853414,
      "intensity_counts": 124.0,
      "observed_fwhm_deg": 0.06300000000000239,
      "scherrer_D_nm": null
    },
    {
      "two_theta_deg": 62.46,
      "d_angstrom": 1.4868996353264554,
      "intensity_counts": 197.0,
      "observed_fwhm_deg": 0.14999999999999858,
      "scherrer_D_nm": null
    },
    {
      "two_theta_deg": 62.660000000000004,
      "d_angstrom": 1.4826341648844712,
      "intensity_counts": 142.0,
      "observed_fwhm_deg": 0.06937500000000085,
      "scherrer_D_nm": null
    },
    {
      "two_theta_deg": 62.9,
      "d_angstrom": 1.4775537154368341,
      "intensity_counts": 252.0,
      "observed_fwhm_deg": 0.36849702380952465,
      "scherrer_D_nm": null
    },
    {
      "two_theta_deg": 63.08,
      "d_angstrom": 1.4737703992677005,
      "intensity_counts": 200.0,
      "observed_fwhm_deg": 0.0476190476190439,
      "scherrer_D_nm": null
    },
    {
      "two_theta_deg": 63.980000000000004,
      "d_angstrom": 1.45519412190169,
      "intensity_counts": 95.0,
      "observed_fwhm_deg": 0.2083823529411717,
      "scherrer_D_nm": null
    },
    {
      "two_theta_deg": 65.1,
      "d_angstrom": 1.4328425188853855,
      "intensity_counts": 98.0,
      "observed_fwhm_deg": 0.20052884615384414,
      "scherrer_D_nm": null
    },
    {
      "two_theta_deg": 66.34,
      "d_angstrom": 1.4090381032940933,
      "intensity_counts": 45.0,
      "observed_fwhm_deg": 0.14071428571429578,
      "scherrer_D_nm": null
    },
    {
      "two_theta_deg": 67.82,
      "d_angstrom": 1.3818495553342511,
      "intensity_counts": 56.0,
      "observed_fwhm_deg": 0.26777777777776635,
      "scherrer_D_nm": null
    },
    {
      "two_theta_deg": 68.53999999999999,
      "d_angstrom": 1.3690800889128716,
      "intensity_counts": 56.0,
      "observed_fwhm_deg": 0.29749999999999943,
      "scherrer_D_nm": null
    },
    {
      "two_theta_deg": 70.54,
      "d_angstrom": 1.3350877351168502,
      "intensity_counts": 57.0,
      "observed_fwhm_deg": 0.21750000000000114,
      "scherrer_D_nm": null
    },
    {
      "two_theta_deg": 71.3,
      "d_angstrom": 1.322713211371976,
      "intensity_counts": 52.0,
      "observed_fwhm_deg": 0.16249999999999432,
      "scherrer_D_nm": null
    },
    {
      "two_theta_deg": 72.0,
      "d_angstrom": 1.3115674423495094,
      "intensity_counts": 96.0,
      "observed_fwhm_deg": 0.1351515151514917,
      "scherrer_D_nm": null
    },
    {
      "two_theta_deg": 72.22,
      "d_angstrom": 1.308113213700921,
      "intensity_counts": 78.0,
      "observed_fwhm_deg": 0.045661764705883456,
      "scherrer_D_nm": null
    },
    {
      "two_theta_deg": 72.78,
      "d_angstrom": 1.2994236833364676,
      "intensity_counts": 87.0,
      "observed_fwhm_deg": 0.10000000000000853,
      "scherrer_D_nm": null
    },
    {
      "two_theta_deg": 73.94,
      "d_angstrom": 1.2818824952783623,
      "intensity_counts": 72.0,
      "observed_fwhm_deg": 0.06630952380952237,
      "scherrer_D_nm": null
    },
    {
      "two_theta_deg": 74.52,
      "d_angstrom": 1.273336798514748,
      "intensity_counts": 89.0,
      "observed_fwhm_deg": 0.21642857142857963,
      "scherrer_D_nm": null
    },
    {
      "two_theta_deg": 75.2,
      "d_angstrom": 1.2635025984156594,
      "intensity_counts": 89.0,
      "observed_fwhm_deg": 0.10680000000000689,
      "scherrer_D_nm": null
    },
    {
      "two_theta_deg": 75.46000000000001,
      "d_angstrom": 1.2597941592944284,
      "intensity_counts": 72.0,
      "observed_fwhm_deg": 0.11948717948718013,
      "scherrer_D_nm": null
    },
    {
      "two_theta_deg": 75.7,
      "d_angstrom": 1.2563959788671966,
      "intensity_counts": 47.0,
      "observed_fwhm_deg": 0.15749999999999886,
      "scherrer_D_nm": null
    },
    {
      "two_theta_deg": 76.7,
      "d_angstrom": 1.2424902080523528,
      "intensity_counts": 54.0,
      "observed_fwhm_deg": 0.12111111111110517,
      "scherrer_D_nm": null
    },
    {
      "two_theta_deg": 79.38,
      "d_angstrom": 1.2071398903479134,
      "intensity_counts": 45.0,
      "observed_fwhm_deg": 0.18166666666667197,
      "scherrer_D_nm": null
    },
    {
      "two_theta_deg": 81.24,
      "d_angstrom": 1.1841375822743003,
      "intensity_counts": 42.0,
      "observed_fwhm_deg": 0.07584415584416604,
      "scherrer_D_nm": null
    },
    {
      "two_theta_deg": 82.14,
      "d_angstrom": 1.173428881703912,
      "intensity_counts": 201.0,
      "observed_fwhm_deg": 0.11668016194333575,
      "scherrer_D_nm": null
    },
    {
      "two_theta_deg": 82.38,
      "d_angstrom": 1.1706180003786855,
      "intensity_counts": 116.0,
      "observed_fwhm_deg": 0.0985714285714323,
      "scherrer_D_nm": null
    },
    {
      "two_theta_deg": 83.12,
      "d_angstrom": 1.162067175325135,
      "intensity_counts": 68.0,
      "observed_fwhm_deg": 0.1387500000000017,
      "scherrer_D_nm": null
    },
    {
      "two_theta_deg": 84.98,
      "d_angstrom": 1.1413233460055001,
      "intensity_counts": 45.0,
      "observed_fwhm_deg": 0.2514285714285762,
      "scherrer_D_nm": null
    },
    {
      "two_theta_deg": 87.36,
      "d_angstrom": 1.1162561624466731,
      "intensity_counts": 47.0,
      "observed_fwhm_deg": 0.18799999999998818,
      "scherrer_D_nm": null
    },
    {
      "two_theta_deg": 88.34,
      "d_angstrom": 1.1063884458317677,
      "intensity_counts": 85.0,
      "observed_fwhm_deg": 0.06866666666667243,
      "scherrer_D_nm": null
    },
    {
      "two_theta_deg": 88.58,
      "d_angstrom": 1.1040106537572534,
      "intensity_counts": 94.0,
      "observed_fwhm_deg": 0.1633333333333411,
      "scherrer_D_nm": null
    },
    {
      "two_theta_deg": 89.18,
      "d_angstrom": 1.098131633061907,
      "intensity_counts": 99.0,
      "observed_fwhm_deg": 0.10208333333333997,
      "scherrer_D_nm": null
    },
    {
      "two_theta_deg": 89.44,
      "d_angstrom": 1.0956127548540209,
      "intensity_counts": 136.0,
      "observed_fwhm_deg": 0.17305555555554974,
      "scherrer_D_nm": null
    },
    {
      "two_theta_deg": 89.7,
      "d_angstrom": 1.09311102022482,
      "intensity_counts": 111.0,
      "observed_fwhm_deg": 0.19384615384613824,
      "scherrer_D_nm": null
    },
    {
      "two_theta_deg": 90.46000000000001,
      "d_angstrom": 1.0858952176176502,
      "intensity_counts": 70.0,
      "observed_fwhm_deg": 0.0899999999999892,
      "scherrer_D_nm": null
    },
    {
      "two_theta_deg": 92.52,
      "d_angstrom": 1.0670399815771332,
      "intensity_counts": 59.0,
      "observed_fwhm_deg": 0.1141666666666481,
      "scherrer_D_nm": null
    },
    {
      "two_theta_deg": 93.72,
      "d_angstrom": 1.0565105650132645,
      "intensity_counts": 80.0,
      "observed_fwhm_deg": 0.1313095238095059,
      "scherrer_D_nm": null
    },
    {
      "two_theta_deg": 94.04,
      "d_angstrom": 1.0537571429010473,
      "intensity_counts": 54.0,
      "observed_fwhm_deg": 0.06583333333334451,
      "scherrer_D_nm": null
    }
  ],
  "n_peaks": 105,
  "scherrer_note": "K=0.9 assumption; Gaussian instrumental-width subtraction; size/strain/overlap unresolved. Crystallites, not SEM grains.",
  "phase_fractions": null,
  "rietveld_status": "not_performed",
  "required_for_quantitative_refinement": [
    "instrument profile/standard",
    "candidate structures of all phases",
    "background/texture model"
  ],
  "instrument_header": {
    "wavelength_angstrom": 1.54184,
    "header": [
      "       12/09/26 DIF  XRD SSC 40KV/30mA Slit:1deg&1deg&0.2mm Monochromator: ON Ts-Td 100 ",
      "005.000  0.0200  1 cu 1.54184 095.000     4501"
    ],
    "trailer": [
      -1.0,
      0.0,
      0.0
    ]
  },
  "schema": "hexw.analysis.v1",
  "created_utc": "2026-10-26T18:59:44+00:00",
  "config": {
    "method": "xrd",
    "file": "C:\\MIPT\\working_stuff\\Hexx\\vault\\lab_validation\\01_XRD\\SrMn_Mn_x=1.3_1400_0h_6h#1##20260912-130619_100.mdi",
    "observation_id": "OBS-XRD-003",
    "expected_sha256": "5858b48741bb2e7702e46e298ed5988a1f6706725190a5fe72e99b78f38879a3",
    "options": {
      "wavelength_angstrom": 1.54184
    }
  },
  "source_sha256": "5858b48741bb2e7702e46e298ed5988a1f6706725190a5fe72e99b78f38879a3",
  "model_version_before_access": "mv-a464edd5ea4f24b189f6",
  "analysis_code_sha256": {
    "eds.py": "7cbc0f76820594fc379332ac008b22d43eb61cb15f451f4813ec0a0cd1497874",
    "mossbauer.py": "dd69b22a96c3b4495d5bdc01b878ea6125dc065af4c9a382d6e0363eea34dc98",
    "readers.py": "8a35ef467a6ae6bbc0825353c9d8b07c477be87a677226d8b6a8878c071a6da6",
    "sem.py": "558303ba76f572a7722da2775888e9830e9dc613d0b7e2b16c1b5348a0ae827d",
    "service.py": "eda71a6f182774507701877a002c96cc039663f1b58cee6f7afc1d4b1732b1b3",
    "xrd.py": "d811d1b9a88f9c46d3e9f8d6f352b1f2dfe1c3fd7142ca7b8d53437659ed20e8",
    "__init__.py": "1aab65de875425f37affa1b9884475b36d19043da258d683842536af47414451"
  },
  "auxiliary_sha256": {},
  "theory_parameters_updated": false,
  "validation_mode": "retrospective",
  "prior_use_status": "used_prior",
  "artifacts": {
    "analysis.png": "e25e0df0cfce0c3e68d7e84a12c223474647165981d2181b94193292cc9034f1",
    "data_and_fit.csv": "110a38fe99fcb3decf8f5592aef6dd7a6c41301234e54a6d4b3719e9c861f0b1"
  }
}

File: runs/analysis/4cb78d909b01bbe23fa1/analysis.json
{
  "method": "xrd",
  "peaks": [
    {
      "two_theta_deg": 16.08,
      "d_angstrom": 5.511909929115505,
      "intensity_counts": 102.0,
      "observed_fwhm_deg": 0.13180451127819737,
      "scherrer_D_nm": null
    },
    {
      "two_theta_deg": 18.08,
      "d_angstrom": 4.906444461446533,
      "intensity_counts": 91.0,
      "observed_fwhm_deg": 0.15428571428571303,
      "scherrer_D_nm": null
    },
    {
      "two_theta_deg": 19.1,
      "d_angstrom": 4.646664942633029,
      "intensity_counts": 129.0,
      "observed_fwhm_deg": 0.18748717948718152,
      "scherrer_D_nm": null
    },
    {
      "two_theta_deg": 21.54,
      "d_angstrom": 4.125501808056357,
      "intensity_counts": 182.0,
      "observed_fwhm_deg": 0.12631578947368283,
      "scherrer_D_nm": null
    },
    {
      "two_theta_deg": 23.02,
      "d_angstrom": 3.8635061446100867,
      "intensity_counts": 74.0,
      "observed_fwhm_deg": 0.10442307692307651,
      "scherrer_D_nm": null
    },
    {
      "two_theta_deg": 27.04,
      "d_angstrom": 3.297562957134756,
      "intensity_counts": 252.0,
      "observed_fwhm_deg": 0.14345238095238244,
      "scherrer_D_nm": null
    },
    {
      "two_theta_deg": 30.0,
      "d_angstrom": 2.9786061520110745,
      "intensity_counts": 444.0,
      "observed_fwhm_deg": 0.06769230769230816,
      "scherrer_D_nm": null
    },
    {
      "two_theta_deg": 30.2,
      "d_angstrom": 2.9593345774200137,
      "intensity_counts": 819.0,
      "observed_fwhm_deg": 0.1950628233555065,
      "scherrer_D_nm": null
    },
    {
      "two_theta_deg": 30.92,
      "d_angstrom": 2.892046410496932,
      "intensity_counts": 125.0,
      "observed_fwhm_deg": 0.11642857142857466,
      "scherrer_D_nm": null
    },
    {
      "two_theta_deg": 32.3,
      "d_angstrom": 2.7715683093694117,
      "intensity_counts": 1031.0,
      "observed_fwhm_deg": 0.1837404729333585,
      "scherrer_D_nm": null
    },
    {
      "two_theta_deg": 32.620000000000005,
      "d_angstrom": 2.745107037766243,
      "intensity_counts": 455.0,
      "observed_fwhm_deg": 0.1029925742574207,
      "scherrer_D_nm": null
    },
    {
      "two_theta_deg": 34.44,
      "d_angstrom": 2.604094472080714,
      "intensity_counts": 1532.0,
      "observed_fwhm_deg": 0.1795288516785689,
      "scherrer_D_nm": null
    },
    {
      "two_theta_deg": 34.7,
      "d_angstrom": 2.58517590992951,
      "intensity_counts": 664.0,
      "observed_fwhm_deg": 0.07565104706614534,
      "scherrer_D_nm": null
    },
    {
      "two_theta_deg": 35.22,
      "d_angstrom": 2.548190511994283,
      "intensity_counts": 699.0,
      "observed_fwhm_deg": 0.199603174603169,
      "scherrer_D_nm": null
    },
    {
      "two_theta_deg": 36.0,
      "d_angstrom": 2.494749525214138,
      "intensity_counts": 170.0,
      "observed_fwhm_deg": 0.1267307692307682,
      "scherrer_D_nm": null
    },
    {
      "two_theta_deg": 36.74,
      "d_angstrom": 2.4461834300089227,
      "intensity_counts": 324.0,
      "observed_fwhm_deg": 0.19427626137303378,
      "scherrer_D_nm": null
    },
    {
      "two_theta_deg": 37.44,
      "d_angstrom": 2.402041905315052,
      "intensity_counts": 203.0,
      "observed_fwhm_deg": 0.17864705882352894,
      "scherrer_D_nm": null
    },
    {
      "two_theta_deg": 37.68,
      "d_angstrom": 2.3872924458977485,
      "intensity_counts": 160.0,
      "observed_fwhm_deg": 0.07813852813853117,
      "scherrer_D_nm": null
    },
    {
      "two_theta_deg": 38.8,
      "d_angstrom": 2.3209217635671946,
      "intensity_counts": 156.0,
      "observed_fwhm_deg": 0.1590909090909065,
      "scherrer_D_nm": null
    },
    {
      "two_theta_deg": 41.54,
      "d_angstrom": 2.1739483529701604,
      "intensity_counts": 406.0,
      "observed_fwhm_deg": 0.1922962962962913,
      "scherrer_D_nm": null
    },
    {
      "two_theta_deg": 43.12,
      "d_angstrom": 2.0978821740796025,
      "intensity_counts": 232.0,
      "observed_fwhm_deg": 0.19692391304347723,
      "scherrer_D_nm": null
    },
    {
      "two_theta_deg": 47.660000000000004,
      "d_angstrom": 1.9081029918834527,
      "intensity_counts": 63.0,
      "observed_fwhm_deg": 0.12614285714285955,
      "scherrer_D_nm": null
    },
    {
      "two_theta_deg": 50.4,
      "d_angstrom": 1.810609429045421,
      "intensity_counts": 78.0,
      "observed_fwhm_deg": 0.24103174603174438,
      "scherrer_D_nm": null
    },
    {
      "two_theta_deg": 53.74,
      "d_angstrom": 1.7056970985051725,
      "intensity_counts": 157.0,
      "observed_fwhm_deg": 0.33294117647059096,
      "scherrer_D_nm": null
    },
    {
      "two_theta_deg": 55.1,
      "d_angstrom": 1.666772966745875,
      "intensity_counts": 524.0,
      "observed_fwhm_deg": 0.25209803393482844,
      "scherrer_D_nm": null
    },
    {
      "two_theta_deg": 55.92,
      "d_angstrom": 1.6442608970894783,
      "intensity_counts": 377.0,
      "observed_fwhm_deg": 0.09845614035086925,
      "scherrer_D_nm": null
    },
    {
      "two_theta_deg": 56.06,
      "d_angstrom": 1.6404863530683533,
      "intensity_counts": 222.0,
      "observed_fwhm_deg": 0.06074754901960944,
      "scherrer_D_nm": null
    },
    {
      "two_theta_deg": 56.660000000000004,
      "d_angstrom": 1.6245313731722815,
      "intensity_counts": 584.0,
      "observed_fwhm_deg": 0.31447811447811347,
      "scherrer_D_nm": null
    },
    {
      "two_theta_deg": 57.5,
      "d_angstrom": 1.6027817067994867,
      "intensity_counts": 405.0,
      "observed_fwhm_deg": 0.135064935064932,
      "scherrer_D_nm": null
    },
    {
      "two_theta_deg": 59.96,
      "d_angstrom": 1.5427728541128032,
      "intensity_counts": 222.0,
      "observed_fwhm_deg": 0.1402232142857187,
      "scherrer_D_nm": null
    },
    {
      "two_theta_deg": 62.42,
      "d_angstrom": 1.4877562208519204,
      "intensity_counts": 182.0,
      "observed_fwhm_deg": 0.17867007672634827,
      "scherrer_D_nm": null
    },
    {
      "two_theta_deg": 62.92,
      "d_angstrom": 1.4771322079184186,
      "intensity_counts": 669.0,
      "observed_fwhm_deg": 0.14584051724138192,
      "scherrer_D_nm": null
    },
    {
      "two_theta_deg": 63.1,
      "d_angstrom": 1.4733514505954626,
      "intensity_counts": 432.0,
      "observed_fwhm_deg": 0.06979084228377985,
      "scherrer_D_nm": null
    },
    {
      "two_theta_deg": 65.08,
      "d_angstrom": 1.4332344371035994,
      "intensity_counts": 184.0,
      "observed_fwhm_deg": 0.1305502392344522,
      "scherrer_D_nm": null
    },
    {
      "two_theta_deg": 68.66,
      "d_angstrom": 1.3669799790274086,
      "intensity_counts": 56.0,
      "observed_fwhm_deg": 0.1666666666666714,
      "scherrer_D_nm": null
    },
    {
      "two_theta_deg": 70.56,
      "d_angstrom": 1.3347583696945853,
      "intensity_counts": 71.0,
      "observed_fwhm_deg": 0.22673076923078384,
      "scherrer_D_nm": null
    },
    {
      "two_theta_deg": 72.58,
      "d_angstrom": 1.3025102341920127,
      "intensity_counts": 127.0,
      "observed_fwhm_deg": 0.08712550607289415,
      "scherrer_D_nm": null
    },
    {
      "two_theta_deg": 72.75999999999999,
      "d_angstrom": 1.2997315019378413,
      "intensity_counts": 128.0,
      "observed_fwhm_deg": 0.3576153846153858,
      "scherrer_D_nm": null
    },
    {
      "two_theta_deg": 74.5,
      "d_angstrom": 1.2736290384985098,
      "intensity_counts": 98.0,
      "observed_fwhm_deg": 0.2199190283400867,
      "scherrer_D_nm": null
    }
  ],
  "n_peaks": 39,
  "scherrer_note": "K=0.9 assumption; Gaussian instrumental-width subtraction; size/strain/overlap unresolved. Crystallites, not SEM grains.",
  "phase_fractions": null,
  "rietveld_status": "not_performed",
  "required_for_quantitative_refinement": [
    "instrument profile/standard",
    "candidate structures of all phases",
    "background/texture model"
  ],
  "instrument_header": {
    "wavelength_angstrom": 1.54184,
    "header": [
      "       16/09/26 DIF  XRD SSC 40KV/30mA Slit:1deg&1deg&0.2mm Monochromator: ON Ts-Td 100 ",
      "010.000  0.0200  1 cu 1.54184 080.000     3501"
    ],
    "trailer": [
      -1.0,
      0.0,
      0.0
    ]
  },
  "schema": "hexw.analysis.v1",
  "created_utc": "2026-10-26T19:00:58+00:00",
  "config": {
    "method": "xrd",
    "file": "C:\\MIPT\\working_stuff\\Hexx\\vault\\lab_validation\\01_XRD\\SrW_ZnO_X=1.5_T=1200_6h_T=1400_4h_160926.mdi",
    "observation_id": "OBS-XRD-007",
    "expected_sha256": "55f80d7ed92791710e79bac35267a14bc1d8c6eee7513574cc0bde2b4df6e13f",
    "options": {
      "wavelength_angstrom": 1.54184
    }
  },
  "source_sha256": "55f80d7ed92791710e79bac35267a14bc1d8c6eee7513574cc0bde2b4df6e13f",
  "model_version_before_access": "mv-a464edd5ea4f24b189f6",
  "analysis_code_sha256": {
    "eds.py": "7cbc0f76820594fc379332ac008b22d43eb61cb15f451f4813ec0a0cd1497874",
    "mossbauer.py": "dd69b22a96c3b4495d5bdc01b878ea6125dc065af4c9a382d6e0363eea34dc98",
    "readers.py": "8a35ef467a6ae6bbc0825353c9d8b07c477be87a677226d8b6a8878c071a6da6",
    "sem.py": "558303ba76f572a7722da2775888e9830e9dc613d0b7e2b16c1b5348a0ae827d",
    "service.py": "eda71a6f182774507701877a002c96cc039663f1b58cee6f7afc1d4b1732b1b3",
    "xrd.py": "d811d1b9a88f9c46d3e9f8d6f352b1f2dfe1c3fd7142ca7b8d53437659ed20e8",
    "__init__.py": "1aab65de875425f37affa1b9884475b36d19043da258d683842536af47414451"
  },
  "auxiliary_sha256": {},
  "theory_parameters_updated": false,
  "validation_mode": "retrospective",
  "prior_use_status": "used_prior",
  "artifacts": {
    "analysis.png": "9ead9aea79ab17eefbbff369332d913400efb0b839d7c3a6552d7439706514f5",
    "data_and_fit.csv": "2d6b4771309b8d7c5e70a88ba2eb50de0ca435f3f6d026c35bfaf4313076be55"
  }
}
