Repository: 6Nightmare9/Hexaferrite

# HexW — модель W-гексаферритов

Приватный рабочий репозиторий: код, литература, исходные измерения, сохранённые расчёты и инструкции. Снимок от 27 октября 2026 года.

**Исследовательская версия 0.2.0. Независимая точность ФМР ≤10% пока не подтверждена.** Теория и результаты обработки измерений сохранены раздельно; эксперимент не переобучает модель автоматически.

## Запуск на другом компьютере

1. Владелец предоставляет коллеге доступ: **Settings → Collaborators → Add people**. Коллега принимает приглашение под своим аккаунтом GitHub.
2.

File: runs/analysis/539e26f297c238e9159c/analysis.json
{
  "method": "xrd",
  "peaks": [
    {
      "two_theta_deg": 16.240000000000002,
      "d_angstrom": 5.457964094801972,
      "intensity_counts": 86.0,
      "observed_fwhm_deg": 0.15791666666666515,
      "scherrer_D_nm": null
    },
    {
      "two_theta_deg": 18.2,
      "d_angstrom": 4.874364067433593,
      "intensity_counts": 80.0,
      "observed_fwhm_deg": 0.274764705882351,
      "scherrer_D_nm": null
    },
    {
      "two_theta_deg": 19.18,
      "d_angstrom": 4.62746384751152,
      "intensity_counts": 138.0,
      "observed_fwhm_deg": 0.11993808049535915,
      "scherrer_D_nm": null
    },
    {
      "two_theta_deg": 21.700000000000003,
      "d_angstrom": 4.09544382723601,
      "intensity_counts": 118.0,
      "observed_fwhm_deg": 0.15166666666667084,
      "scherrer_D_nm": null
    },
    {
      "two_theta_deg": 27.22,
      "d_angstrom": 3.276164510287226,
      "intensity_counts": 200.0,
      "observed_fwhm_deg": 0.13850941850941823,
      "scherrer_D_nm": null
    },
    {
      "two_theta_deg": 30.16,
      "d_angstrom": 2.9631681953923152,
      "intensity_counts": 488.0,
      "observed_fwhm_deg": 0.04272804774083028,
      "scherrer_D_nm": null
    },
    {
      "two_theta_deg": 30.32,
      "d_angstrom": 2.947895159281266,
      "intensity_counts": 545.0,
      "observed_fwhm_deg": 0.32987525987525856,
      "scherrer_D_nm": null
    },
    {
      "two_theta_deg": 32.46,
      "d_angstrom": 2.758271522833841,
      "intensity_counts": 831.0,
      "observed_fwhm_deg": 0.18223484154608371,
      "scherrer_D_nm": null
    },
    {
      "two_theta_deg": 32.8,
      "d_angstrom": 2.7304527242310668,
      "intensity_counts": 286.0,
      "observed_fwhm_deg": 0.09116129032258158,
      "scherrer_D_nm": null
    },
    {
      "two_theta_deg": 34.58,
      "d_angstrom": 2.5938716229144645,
      "intensity_counts": 1313.0,
      "observed_fwhm_deg": 0.1754967764218307,
      "scherrer_D_nm": null
    },
    {
      "two_theta_deg": 34.86,
      "d_angstrom": 2.573676288545452,
      "intensity_counts": 595.0,
      "observed_fwhm_deg": 0.08637035701406859,
      "scherrer_D_nm": null
    },
    {
      "two_theta_deg": 35.3,
      "d_angstrom": 2.542598792848311,
      "intensity_counts": 239.0,
      "observed_fwhm_deg": 0.062321428571422643,
      "scherrer_D_nm": null
    },
    {
      "two_theta_deg": 35.54,
      "d_angstrom": 2.5259772664480677,
      "intensity_counts": 534.0,
      "observed_fwhm_deg": 0.18547438330170962,
      "scherrer_D_nm": null
    },
    {
      "two_theta_deg": 36.120000000000005,
      "d_angstrom": 2.486736281729359,
      "intensity_counts": 155.0,
      "observed_fwhm_deg": 0.12333333333334195,
      "scherrer_D_nm": null
    },
    {
      "two_theta_deg": 36.879999999999995,
      "d_angstrom": 2.4372185101021917,
      "intensity_counts": 290.0,
      "observed_fwhm_deg": 0.1715625000000074,
      "scherrer_D_nm": null
    },
    {
      "two_theta_deg": 37.58,
      "d_angstrom": 2.3934147091812266,
      "intensity_counts": 210.0,
      "observed_fwhm_deg": 0.3567619047619033,
      "scherrer_D_nm": null
    },
    {
      "two_theta_deg": 38.94,
      "d_angstrom": 2.312899369060253,
      "intensity_counts": 116.0,
      "observed_fwhm_deg": 0.18608823529412177,
      "scherrer_D_nm": null
    },
    {
      "two_theta_deg": 41.68,
      "d_angstrom": 2.166969495611591,
      "intensity_counts": 315.0,
      "observed_fwhm_deg": 0.20464052287581325,
      "scherrer_D_nm": null
    },
    {
      "two_theta_deg": 43.28,
      "d_angstrom": 2.090496890366601,
      "intensity_counts": 267.0,
      "observed_fwhm_deg": 0.14727941176470694,
      "scherrer_D_nm": null
    },
    {
      "two_theta_deg": 50.58,
      "d_angstrom": 1.804587741644749,
      "intensity_counts": 65.0,
      "observed_fwhm_deg": 0.2561111111111103,
      "scherrer_D_nm": null
    },
    {
      "two_theta_deg": 53.86,
      "d_angstrom": 1.7021799320121211,
      "intensity_counts": 167.0,
      "observed_fwhm_deg": 0.29476190476189856,
      "scherrer_D_nm": null
    },
    {
      "two_theta_deg": 55.34,
      "d_angstrom": 1.6601116996998606,
      "intensity_counts": 372.0,
      "observed_fwhm_deg": 0.2695933014353997,
      "scherrer_D_nm": null
    },
    {
      "two_theta_deg": 56.12,
      "d_angstrom": 1.638874738888739,
      "intensity_counts": 294.0,
      "observed_fwhm_deg": 0.10630414312617376,
      "scherrer_D_nm": null
    },
    {
      "two_theta_deg": 56.28,
      "d_angstrom": 1.63459472763748,
      "intensity_counts": 195.0,
      "observed_fwhm_deg": 0.0558869047619055,
      "scherrer_D_nm": null
    },
    {
      "two_theta_deg": 56.660000000000004,
      "d_angstrom": 1.6245313731722815,
      "intensity_counts": 265.0,
      "observed_fwhm_deg": 0.06322619047619327,
      "scherrer_D_nm": null
    },
    {
      "two_theta_deg": 56.82,
      "d_angstrom": 1.6203364559931608,
      "intensity_counts": 303.0,
      "observed_fwhm_deg": 0.3059042553191418,
      "scherrer_D_nm": null
    },
    {
      "two_theta_deg": 57.0,
      "d_angstrom": 1.615646749481377,
      "intensity_counts": 202.0,
      "observed_fwhm_deg": 0.07206521739129812,
      "scherrer_D_nm": null
    },
    {
      "two_theta_deg": 57.7,
      "d_angstrom": 1.5977013513195144,
      "intensity_counts": 311.0,
      "observed_fwhm_deg": 0.15182795698925844,
      "scherrer_D_nm": null
    },
    {
      "two_theta_deg": 58.74,
      "d_angstrom": 1.5718705239275377,
      "intensity_counts": 60.0,
      "observed_fwhm_deg": 0.14761904761904532,
      "scherrer_D_nm": null
    },
    {
      "two_theta_deg": 60.14,
      "d_angstrom": 1.5385853497581456,
      "intensity_counts": 151.0,
      "observed_fwhm_deg": 0.15823333333332812,
      "scherrer_D_nm": null
    },
    {
      "two_theta_deg": 62.660000000000004,
      "d_angstrom": 1.4826341648844712,
      "intensity_counts": 277.0,
      "observed_fwhm_deg": 0.08918767507002201,
      "scherrer_D_nm": null
    },
    {
      "two_theta_deg": 63.08,
      "d_angstrom": 1.4737703992677005,
      "intensity_counts": 560.0,
      "observed_fwhm_deg": 0.13207792207791869,
      "scherrer_D_nm": null
    },
    {
      "two_theta_deg": 63.26,
      "d_angstrom": 1.4700100260225342,
      "intensity_counts": 315.0,
      "observed_fwhm_deg": 0.06786511156187203,
      "scherrer_D_nm": null
    },
    {
      "two_theta_deg": 65.25999999999999,
      "d_angstrom": 1.4297164379792981,
      "intensity_counts": 125.0,
      "observed_fwhm_deg": 0.28553571428571445,
      "scherrer_D_nm": null
    },
    {
      "two_theta_deg": 70.74000000000001,
      "d_angstrom": 1.3318032003384177,
      "intensity_counts": 73.0,
      "observed_fwhm_deg": 0.14335164835162573,
      "scherrer_D_nm": null
    },
    {
      "two_theta_deg": 71.48,
      "d_angstrom": 1.3198243926271955,
      "intensity_counts": 73.0,
      "observed_fwhm_deg": 0.1342857142857099,
      "scherrer_D_nm": null
    },
    {
      "two_theta_deg": 72.75999999999999,
      "d_angstrom": 1.2997315019378413,
      "intensity_counts": 118.0,
      "observed_fwhm_deg": 0.3457142857142941,
      "scherrer_D_nm": null
    },
    {
      "two_theta_deg": 74.14,
      "d_angstrom": 1.2789190724708461,
      "intensity_counts": 98.0,
      "observed_fwhm_deg": 0.18533333333333246,
      "scherrer_D_nm": null
    },
    {
      "two_theta_deg": 83.36,
      "d_angstrom": 1.1593310396464005,
      "intensity_counts": 62.0,
      "observed_fwhm_deg": 0.17099999999999227,
      "scherrer_D_nm": null
    },
    {
      "two_theta_deg": 88.66,
      "d_angstrom": 1.1032214000954146,
      "intensity_counts": 90.0,
      "observed_fwhm_deg": 0.2506666666666604,
      "scherrer_D_nm": null
    },
    {
      "two_theta_deg": 89.4,
      "d_angstrom": 1.0959991551254082,
      "intensity_counts": 121.0,
      "observed_fwhm_deg": 0.10355769230768885,
      "scherrer_D_nm": null
    },
    {
      "two_theta_deg": 89.84,
      "d_angstrom": 1.0917709831076863,
      "intensity_counts": 176.0,
      "observed_fwhm_deg": 0.1439473684210526,
      "scherrer_D_nm": null
    }
  ],
  "n_peaks": 42,
  "scherrer_note": "K=0.9 assumption; Gaussian instrumental-width subtraction; size/strain/overlap unresolved. Crystallites, not SEM grains.",
  "phase_fractions": null,
  "rietveld_status": "not_performed",
  "required_for_quantitative_refinement": [
    "instrument profile/standard",
    "candidate structures of all phases",
    "background/texture model"
  ],
  "instrument_header": {
    "wavelength_angstrom": 1.54184,
    "header": [
      "       22/09/26 DIF  XRD SSC 40KV/30mA Slit:1deg&1deg&0.2mm Monochromator: ON Ts-Td 100 ",
      "010.000  0.0200  1 cu 1.54184 090.000     4001"
    ],
    "trailer": [
      -1.0,
      0.0,
      0.0,
      0.0,
      0.0,
      0.0,
      0.0
    ]
  },
  "schema": "hexw.analysis.v1",
  "created_utc": "2026-10-26T19:07:04+00:00",
  "config": {
    "method": "xrd",
    "file": "C:\\MIPT\\working_stuff\\Hexx\\vault\\lab_validation\\01_XRD\\SrW_Co3O4_x=1.5_T=1200_6h_T=1400_4h_210926.mdi",
    "observation_id": "OBS-XRD-005",
    "expected_sha256": "ab1da4035941d768ebcc5c1d5507632bf42a39b4d8e2d84f2b9d1e9acff9bd7d",
    "options": {
      "wavelength_angstrom": 1.54184
    }
  },
  "source_sha256": "ab1da4035941d768ebcc5c1d5507632bf42a39b4d8e2d84f2b9d1e9acff9bd7d",
  "model_version_before_access": "mv-a464edd5ea4f24b189f6",
  "analysis_code_sha256": {
    "eds.py": "7cbc0f76820594fc379332ac008b22d43eb61cb15f451f4813ec0a0cd1497874",
    "mossbauer.py": "dd69b22a96c3b4495d5bdc01b878ea6125dc065af4c9a382d6e0363eea34dc98",
    "readers.py": "1451b46211bca5a539de4d57dd7e49aa478315dc9ecf703e5c3908ab6fd6eb10",
    "sem.py": "558303ba76f572a7722da2775888e9830e9dc613d0b7e2b16c1b5348a0ae827d",
    "service.py": "eda71a6f182774507701877a002c96cc039663f1b58cee6f7afc1d4b1732b1b3",
    "xrd.py": "d811d1b9a88f9c46d3e9f8d6f352b1f2dfe1c3fd7142ca7b8d53437659ed20e8",
    "__init__.py": "1aab65de875425f37affa1b9884475b36d19043da258d683842536af47414451"
  },
  "auxiliary_sha256": {},
  "theory_parameters_updated": false,
  "validation_mode": "retrospective",
  "prior_use_status": "used_prior",
  "artifacts": {
    "analysis.png": "c0e70f4d94cce020b00cd44c56c073c4cfc161ae1c9a4acd5f7b0201500ccb8e",
    "data_and_fit.csv": "ca222cc0f91bd75af1e0c609837dc7135b6d1ba40cc7f5c48f8732e83bdbc32d"
  }
}

File: runs/analysis/66e1f27064f375575368/analysis.json
{
  "status": "calibration_required",
  "physical_parameters": null,
  "reason": "alpha-Fe velocity calibration/zero and source convention are not confirmed",
  "instrument_header": {
    "Date": "23.04.2026 14:14:32",
    "SpectrometerChannel": "1",
    "Placement": "Left",
    "Movement": "Source",
    "Mode": "Triangle",
    "Vstart": "-12",
    "Vfinish": "12",
    "Range": "19",
    "Comment": "Voltage: 608 Gain: 10 LBound: 23 HBound: 57",
    "Period": "271017",
    "CurCycle": "2706798",
    "LastChannel": "1024"
  },
  "schema": "hexw.analysis.v1",
  "method": "mossbauer",
  "created_utc": "2026-10-26T19:10:15+00:00",
  "config": {
    "method": "mossbauer",
    "file": "C:\\MIPT\\working_stuff\\Hexx\\vault\\lab_validation\\02_Mossbauer\\04.26_SrW_MnO_x=2_1350°C_20.04.26_178mg.spc",
    "observation_id": "OBS-MOS-003",
    "expected_sha256": "5e7a16cdafdfbc1314d9379a63ebcb81c8f3d84ed4921e47a7631b11074b5f28",
    "options": {}
  },
  "source_sha256": "5e7a16cdafdfbc1314d9379a63ebcb81c8f3d84ed4921e47a7631b11074b5f28",
  "model_version_before_access": "mv-a464edd5ea4f24b189f6",
  "analysis_code_sha256": {
    "eds.py": "7cbc0f76820594fc379332ac008b22d43eb61cb15f451f4813ec0a0cd1497874",
    "mossbauer.py": "dd69b22a96c3b4495d5bdc01b878ea6125dc065af4c9a382d6e0363eea34dc98",
    "readers.py": "012277bb1a53e6c5e8f386cde251bc6ffba6e641960359046144de5f7cb108a3",
    "sem.py": "558303ba76f572a7722da2775888e9830e9dc613d0b7e2b16c1b5348a0ae827d",
    "service.py": "c7e83f9d1091db74ca3aa9383fab707309ee981980047a3a66e07916fda61574",
    "xrd.py": "d811d1b9a88f9c46d3e9f8d6f352b1f2dfe1c3fd7142ca7b8d53437659ed20e8",
    "__init__.py": "1aab65de875425f37affa1b9884475b36d19043da258d683842536af47414451"
  },
  "auxiliary_sha256": {},
  "theory_parameters_updated": false,
  "validation_mode": "retrospective",
  "prior_use_status": "used_prior",
  "artifacts": {
    "analysis.png": "efe06217a3a3e72984eca1536edb108e12d810d094488ab2e726d2b39fd57116",
    "data_and_fit.csv": "9e21059bfd94a699c27b93d0e2c6a2f7ab8974cf51b2ccdb743f74b400d07e9f"
  }
}

File: runs/analysis/67f6cb9f1c2018a12ed6/analysis.json
{
  "method": "xrd",
  "peaks": [
    {
      "two_theta_deg": 5.26,
      "d_angstrom": 16.800751867160574,
      "intensity_counts": 211.0,
      "observed_fwhm_deg": 0.15761904761904777,
      "scherrer_D_nm": null
    },
    {
      "two_theta_deg": 8.18,
      "d_angstrom": 10.80880138802282,
      "intensity_counts": 132.0,
      "observed_fwhm_deg": 0.04452445652173864,
      "scherrer_D_nm": null
    },
    {
      "two_theta_deg": 10.7,
      "d_angstrom": 8.268170857856338,
      "intensity_counts": 135.0,
      "observed_fwhm_deg": 0.10153846153846047,
      "scherrer_D_nm": null
    },
    {
      "two_theta_deg": 16.08,
      "d_angstrom": 5.511909929115505,
      "intensity_counts": 230.0,
      "observed_fwhm_deg": 0.11033957033956909,
      "scherrer_D_nm": null
    },
    {
      "two_theta_deg": 18.060000000000002,
      "d_angstrom": 4.91183281821847,
      "intensity_counts": 91.0,
      "observed_fwhm_deg": 0.12333333333333485,
      "scherrer_D_nm": null
    },
    {
      "two_theta_deg": 19.02,
      "d_angstrom": 4.6660283305244326,
      "intensity_counts": 100.0,
      "observed_fwhm_deg": 0.17852272727272833,
      "scherrer_D_nm": null
    },
    {
      "two_theta_deg": 21.54,
      "d_angstrom": 4.125501808056357,
      "intensity_counts": 437.0,
      "observed_fwhm_deg": 0.11670938104449036,
      "scherrer_D_nm": null
    },
    {
      "two_theta_deg": 24.04,
      "d_angstrom": 3.701841367634487,
      "intensity_counts": 109.0,
      "observed_fwhm_deg": 0.1714999999999982,
      "scherrer_D_nm": null
    },
    {
      "two_theta_deg": 27.04,
      "d_angstrom": 3.297562957134756,
      "intensity_counts": 725.0,
      "observed_fwhm_deg": 0.13299871299871668,
      "scherrer_D_nm": null
    },
    {
      "two_theta_deg": 30.16,
      "d_angstrom": 2.9631681953923152,
      "intensity_counts": 443.0,
      "observed_fwhm_deg": 0.292567084078712,
      "scherrer_D_nm": null
    },
    {
      "two_theta_deg": 30.92,
      "d_angstrom": 2.892046410496932,
      "intensity_counts": 109.0,
      "observed_fwhm_deg": 0.1374675324675394,
      "scherrer_D_nm": null
    },
    {
      "two_theta_deg": 32.260000000000005,
      "d_angstrom": 2.7749134086742453,
      "intensity_counts": 769.0,
      "observed_fwhm_deg": 0.1483036635706938,
      "scherrer_D_nm": null
    },
    {
      "two_theta_deg": 32.6,
      "d_angstrom": 2.7467454297102822,
      "intensity_counts": 1233.0,
      "observed_fwhm_deg": 0.15176274018379132,
      "scherrer_D_nm": null
    },
    {
      "two_theta_deg": 33.1,
      "d_angstrom": 2.706388215733038,
      "intensity_counts": 409.0,
      "observed_fwhm_deg": 0.1166761479073557,
      "scherrer_D_nm": null
    },
    {
      "two_theta_deg": 34.379999999999995,
      "d_angstrom": 2.6085015969349827,
      "intensity_counts": 807.0,
      "observed_fwhm_deg": 0.186576435884092,
      "scherrer_D_nm": null
    },
    {
      "two_theta_deg": 34.66,
      "d_angstrom": 2.588067680320489,
      "intensity_counts": 541.0,
      "observed_fwhm_deg": 0.0886148648648657,
      "scherrer_D_nm": null
    },
    {
      "two_theta_deg": 35.120000000000005,
      "d_angstrom": 2.555216598493799,
      "intensity_counts": 280.0,
      "observed_fwhm_deg": 0.17157622739018308,
      "scherrer_D_nm": null
    },
    {
      "two_theta_deg": 35.54,
      "d_angstrom": 2.5259772664480677,
      "intensity_counts": 224.0,
      "observed_fwhm_deg": 0.12787301587301414,
      "scherrer_D_nm": null
    },
    {
      "two_theta_deg": 35.980000000000004,
      "d_angstrom": 2.49609035590829,
      "intensity_counts": 94.0,
      "observed_fwhm_deg": 0.1523333333333312,
      "scherrer_D_nm": null
    },
    {
      "two_theta_deg": 36.72,
      "d_angstrom": 2.447469818212002,
      "intensity_counts": 274.0,
      "observed_fwhm_deg": 0.16206810631229018,
      "scherrer_D_nm": null
    },
    {
      "two_theta_deg": 37.4,
      "d_angstrom": 2.404518914195368,
      "intensity_counts": 155.0,
      "observed_fwhm_deg": 0.1674074074074099,
      "scherrer_D_nm": null
    },
    {
      "two_theta_deg": 37.62,
      "d_angstrom": 2.3909618210308747,
      "intensity_counts": 131.0,
      "observed_fwhm_deg": 0.10552197802197583,
      "scherrer_D_nm": null
    },
    {
      "two_theta_deg": 38.26,
      "d_angstrom": 2.3524268937842208,
      "intensity_counts": 80.0,
      "observed_fwhm_deg": 0.07976190476190936,
      "scherrer_D_nm": null
    },
    {
      "two_theta_deg": 38.76,
      "d_angstrom": 2.3232247463150633,
      "intensity_counts": 129.0,
      "observed_fwhm_deg": 0.09766153846153713,
      "scherrer_D_nm": null
    },
    {
      "two_theta_deg": 40.02,
      "d_angstrom": 2.2529389813180143,
      "intensity_counts": 62.0,
      "observed_fwhm_deg": 0.16750000000000398,
      "scherrer_D_nm": null
    },
    {
      "two_theta_deg": 40.78,
      "d_angstrom": 2.2126902718610477,
      "intensity_counts": 141.0,
      "observed_fwhm_deg": 0.0891891891891845,
      "scherrer_D_nm": null
    },
    {
      "two_theta_deg": 41.480000000000004,
      "d_angstrom": 2.1769540682662245,
      "intensity_counts": 195.0,
      "observed_fwhm_deg": 0.20895238095238255,
      "scherrer_D_nm": null
    },
    {
      "two_theta_deg": 43.08,
      "d_angstrom": 2.0997372962897094,
      "intensity_counts": 136.0,
      "observed_fwhm_deg": 0.19357142857142406,
      "scherrer_D_nm": null
    },
    {
      "two_theta_deg": 47.62,
      "d_angstrom": 1.9096123076971405,
      "intensity_counts": 64.0,
      "observed_fwhm_deg": 0.14333333333333087,
      "scherrer_D_nm": null
    },
    {
      "two_theta_deg": 49.38,
      "d_angstrom": 1.8455932659844567,
      "intensity_counts": 103.0,
      "observed_fwhm_deg": 0.22133333333333383,
      "scherrer_D_nm": null
    },
    {
      "two_theta_deg": 50.34,
      "d_angstrom": 1.812626594354173,
      "intensity_counts": 71.0,
      "observed_fwhm_deg": 0.13142857142856457,
      "scherrer_D_nm": null
    },
    {
      "two_theta_deg": 53.660000000000004,
      "d_angstrom": 1.7080510044981922,
      "intensity_counts": 152.0,
      "observed_fwhm_deg": 0.15910256410256096,
      "scherrer_D_nm": null
    },
    {
      "two_theta_deg": 54.02,
      "d_angstrom": 1.697515766402085,
      "intensity_counts": 265.0,
      "observed_fwhm_deg": 0.0994087837837867,
      "scherrer_D_nm": null
    },
    {
      "two_theta_deg": 54.160000000000004,
      "d_angstrom": 1.6934582405511915,
      "intensity_counts": 158.0,
      "observed_fwhm_deg": 0.05994579945798506,
      "scherrer_D_nm": null
    },
    {
      "two_theta_deg": 55.02,
      "d_angstrom": 1.6690069149263456,
      "intensity_counts": 405.0,
      "observed_fwhm_deg": 0.23775961538462553,
      "scherrer_D_nm": null
    },
    {
      "two_theta_deg": 55.86,
      "d_angstrom": 1.6458846343633629,
      "intensity_counts": 952.0,
      "observed_fwhm_deg": 0.12266819571865284,
      "scherrer_D_nm": null
    },
    {
      "two_theta_deg": 56.0,
      "d_angstrom": 1.6421015906166592,
      "intensity_counts": 518.0,
      "observed_fwhm_deg": 0.05574763650395198,
      "scherrer_D_nm": null
    },
    {
      "two_theta_deg": 56.44,
      "d_angstrom": 1.6303401832778184,
      "intensity_counts": 260.0,
      "observed_fwhm_deg": 0.06698989898990249,
      "scherrer_D_nm": null
    },
    {
      "two_theta_deg": 56.6,
      "d_angstrom": 1.626110890944735,
      "intensity_counts": 321.0,
      "observed_fwhm_deg": 0.15899999999999892,
      "scherrer_D_nm": null
    },
    {
      "two_theta_deg": 56.76,
      "d_angstrom": 1.621906638199885,
      "intensity_counts": 206.0,
      "observed_fwhm_deg": 0.03765095119933903,
      "scherrer_D_nm": null
    },
    {
      "two_theta_deg": 57.44,
      "d_angstrom": 1.6043130742870568,
      "intensity_counts": 280.0,
      "observed_fwhm_deg": 0.1611241830065353,
      "scherrer_D_nm": null
    },
    {
      "two_theta_deg": 59.88,
      "d_angstrom": 1.5446425180501013,
      "intensity_counts": 106.0,
      "observed_fwhm_deg": 0.11678321678321169,
      "scherrer_D_nm": null
    },
    {
      "two_theta_deg": 62.06,
      "d_angstrom": 1.4955183644165457,
      "intensity_counts": 156.0,
      "observed_fwhm_deg": 0.13783333333333303,
      "scherrer_D_nm": null
    },
    {
      "two_theta_deg": 62.84,
      "d_angstrom": 1.478819953046347,
      "intensity_counts": 616.0,
      "observed_fwhm_deg": 0.11828744209984166,
      "scherrer_D_nm": null
    },
    {
      "two_theta_deg": 63.0,
      "d_angstrom": 1.4754490290688227,
      "intensity_counts": 320.0,
      "observed_fwhm_deg": 0.062136003337492696,
      "scherrer_D_nm": null
    },
    {
      "two_theta_deg": 63.94,
      "d_angstrom": 1.456007884794233,
      "intensity_counts": 93.0,
      "observed_fwhm_deg": 0.14400000000000546,
      "scherrer_D_nm": null
    },
    {
      "two_theta_deg": 64.98,
      "d_angstrom": 1.435197905019583,
      "intensity_counts": 106.0,
      "observed_fwhm_deg": 0.20164705882352507,
      "scherrer_D_nm": null
    },
    {
      "two_theta_deg": 68.58,
      "d_angstrom": 1.3683791689062026,
      "intensity_counts": 74.0,
      "observed_fwhm_deg": 0.3133333333333326,
      "scherrer_D_nm": null
    },
    {
      "two_theta_deg": 70.48,
      "d_angstrom": 1.3360770517341383,
      "intensity_counts": 68.0,
      "observed_fwhm_deg": 0.2050000000000125,
      "scherrer_D_nm": null
    },
    {
      "two_theta_deg": 71.2,
      "d_angstrom": 1.324324995785165,
      "intensity_counts": 60.0,
      "observed_fwhm_deg": 0.12068181818182211,
      "scherrer_D_nm": null
    },
    {
      "two_theta_deg": 72.48,
      "d_angstrom": 1.3040605068344746,
      "intensity_counts": 90.0,
      "observed_fwhm_deg": 0.10892857142857792,
      "scherrer_D_nm": null
    },
    {
      "two_theta_deg": 73.84,
      "d_angstrom": 1.2833708309159009,
      "intensity_counts": 71.0,
      "observed_fwhm_deg": 0.09953846153847223,
      "scherrer_D_nm": null
    },
    {
      "two_theta_deg": 74.44,
      "d_angstrom": 1.274506796925566,
      "intensity_counts": 148.0,
      "observed_fwhm_deg": 0.1228629032258084,
      "scherrer_D_nm": null
    },
    {
      "two_theta_deg": 74.66,
      "d_angstrom": 1.2712959508139348,
      "intensity_counts": 91.0,
      "observed_fwhm_deg": 0.08324110671935614,
      "scherrer_D_nm": null
    },
    {
      "two_theta_deg": 75.10000000000001,
      "d_angstrom": 1.2649364782168697,
      "intensity_counts": 119.0,
      "observed_fwhm_deg": 0.12848297213622573,
      "scherrer_D_nm": null
    },
    {
      "two_theta_deg": 82.02,
      "d_angstrom": 1.1748413261896542,
      "intensity_counts": 249.0,
      "observed_fwhm_deg": 0.14968495934959947,
      "scherrer_D_nm": null
    },
    {
      "two_theta_deg": 82.26,
      "d_angstrom": 1.1720211130638527,
      "intensity_counts": 145.0,
      "observed_fwhm_deg": 0.11644137931034493,
      "scherrer_D_nm": null
    },
    {
      "two_theta_deg": 83.02,
      "d_angstrom": 1.1632125554556836,
      "intensity_counts": 130.0,
      "observed_fwhm_deg": 0.12769230769229978,
      "scherrer_D_nm": null
    },
    {
      "two_theta_deg": 88.42,
      "d_angstrom": 1.1055941722561067,
      "intensity_counts": 108.0,
      "observed_fwhm_deg": 0.11317460317459904,
      "scherrer_D_nm": null
    },
    {
      "two_theta_deg": 89.04,
      "d_angstrom": 1.0994951035759872,
      "intensity_counts": 80.0,
      "observed_fwhm_deg": 0.1036274509804116,
      "scherrer_D_nm": null
    },
    {
      "two_theta_deg": 89.34,
      "d_angstrom": 1.096579517481864,
      "intensity_counts": 133.0,
      "observed_fwhm_deg": 0.46226720647773334,
      "scherrer_D_nm": null
    },
    {
      "two_theta_deg": 90.24,
      "d_angstrom": 1.087969269842972,
      "intensity_counts": 78.0,
      "observed_fwhm_deg": 0.08076388888888175,
      "scherrer_D_nm": null
    }
  ],
  "n_peaks": 62,
  "scherrer_note": "K=0.9 assumption; Gaussian instrumental-width subtraction; size/strain/overlap unresolved. Crystallites, not SEM grains.",
  "phase_fractions": null,
  "rietveld_status": "not_performed",
  "required_for_quantitative_refinement": [
    "instrument profile/standard",
    "candidate structures of all phases",
    "background/texture model"
  ],
  "instrument_header": {
    "wavelength_angstrom": 1.54184,
    "header": [
      "       12/09/26 DIF  XRD SSC 40KV/30mA Slit:1deg&1deg&0.2mm Monochromator: ON Ts-Td 100 ",
      "005.000  0.0200  1 cu 1.54184 095.000     4501"
    ],
    "trailer": [
      -1.0,
      0.0,
      0.0
    ]
  },
  "schema": "hexw.analysis.v1",
  "created_utc": "2026-10-26T19:05:50+00:00",
  "config": {
    "method": "xrd",
    "file": "C:\\MIPT\\working_stuff\\Hexx\\vault\\lab_validation\\01_XRD\\SrMn_Mn_x=1.1_1400_0h_6h#1##20260912-143637_100.mdi",
    "observation_id": "OBS-XRD-001",
    "expected_sha256": "1b7debf5622a86ad86594c84008a9269770cd87b7595f1b5bf0b2a1ac002b031",
    "options": {
      "wavelength_angstrom": 1.54184
    }
  },
  "source_sha256": "1b7debf5622a86ad86594c84008a9269770cd87b7595f1b5bf0b2a1ac002b031",
  "model_version_before_access": "mv-a464edd5ea4f24b189f6",
  "analysis_code_sha256": {
    "eds.py": "7cbc0f76820594fc379332ac008b22d43eb61cb15f451f4813ec0a0cd1497874",
    "mossbauer.py": "dd69b22a96c3b4495d5bdc01b878ea6125dc065af4c9a382d6e0363eea34dc98",
    "readers.py": "1451b46211bca5a539de4d57dd7e49aa478315dc9ecf703e5c3908ab6fd6eb10",
    "sem.py": "558303ba76f572a7722da2775888e9830e9dc613d0b7e2b16c1b5348a0ae827d",
    "service.py": "eda71a6f182774507701877a002c96cc039663f1b58cee6f7afc1d4b1732b1b3",
    "xrd.py": "d811d1b9a88f9c46d3e9f8d6f352b1f2dfe1c3fd7142ca7b8d53437659ed20e8",
    "__init__.py": "1aab65de875425f37affa1b9884475b36d19043da258d683842536af47414451"
  },
  "auxiliary_sha256": {},
  "theory_parameters_updated": false,
  "validation_mode": "retrospective",
  "prior_use_status": "used_prior",
  "artifacts": {
    "analysis.png": "f60bbaa450ba467a7c0a039be789c3aec1a921b11d80fd09162de19cefc9dd12",
    "data_and_fit.csv": "8bf6ff28ab6046925de4763ff434db8b6ea2989a68f87b9bb694a649b7864587"
  }
}

File: runs/analysis/6ce9dcffd65b9c9ebf87/analysis.json
{
  "status": "calibration_required",
  "physical_parameters": null,
  "reason": "alpha-Fe velocity calibration/zero and source convention are not confirmed",
  "instrument_header": {
    "Date": "29.04.2026 16:39:34",
    "SpectrometerChannel": "1",
    "Placement": "Left",
    "Movement": "Source",
    "Mode": "Triangle",
    "Vstart": "-12",
    "Vfinish": "12",
    "Range": "19",
    "Comment": "Voltage: 608 Gain: 10 LBound: 23 HBound: 57",
    "Period": "194458",
    "CurCycle": "1942159",
    "LastChannel": "1024"
  },
  "schema": "hexw.analysis.v1",
  "method": "mossbauer",
  "created_utc": "2026-10-26T19:09:58+00:00",
  "config": {
    "method": "mossbauer",
    "file": "C:\\MIPT\\working_stuff\\Hexx\\vault\\lab_validation\\02_Mossbauer\\04.26_SrW_Mn2O3_x=1.5_1350°C_27.04.26_173mg.spc",
    "observation_id": "OBS-MOS-001",
    "expected_sha256": "580b075dffd8316c386044207f261df9ed00a1b5ae842b3175741f6dca7c6ed2",
    "options": {}
  },
  "source_sha256": "580b075dffd8316c386044207f261df9ed00a1b5ae842b3175741f6dca7c6ed2",
  "model_version_before_access": "mv-a464edd5ea4f24b189f6",
  "analysis_code_sha256": {
    "eds.py": "7cbc0f76820594fc379332ac008b22d43eb61cb15f451f4813ec0a0cd1497874",
    "mossbauer.py": "dd69b22a96c3b4495d5bdc01b878ea6125dc065af4c9a382d6e0363eea34dc98",
    "readers.py": "012277bb1a53e6c5e8f386cde251bc6ffba6e641960359046144de5f7cb108a3",
    "sem.py": "558303ba76f572a7722da2775888e9830e9dc613d0b7e2b16c1b5348a0ae827d",
    "service.py": "c7e83f9d1091db74ca3aa9383fab707309ee981980047a3a66e07916fda61574",
    "xrd.py": "d811d1b9a88f9c46d3e9f8d6f352b1f2dfe1c3fd7142ca7b8d53437659ed20e8",
    "__init__.py": "1aab65de875425f37affa1b9884475b36d19043da258d683842536af47414451"
  },
  "auxiliary_sha256": {},
  "theory_parameters_updated": false,
  "validation_mode": "retrospective",
  "prior_use_status": "used_prior",
  "artifacts": {
    "analysis.png": "d80e073101740e35fb992f20e2c03d6c0c11a282915803ae221b13990db22269",
    "data_and_fit.csv": "219e6405a11b816d71c30a6d84f8922da936cec2b7c02c696efcb84f6a975669"
  }
}

File: runs/analysis/710a7d590d15a5a20a6b/analysis.json
{
  "status": "calibration_required",
  "physical_parameters": null,
  "reason": "alpha-Fe velocity calibration/zero and source convention are not confirmed",
  "instrument_header": {
    "Date": "16.04.2026 16:47:24",
    "SpectrometerChannel": "1",
    "Placement": "Left",
    "Movement": "Source",
    "Mode": "Triangle",
    "Vstart": "-12",
    "Vfinish": "12",
    "Range": "19",
    "Comment": "Voltage: 608 Gain: 10 LBound: 23 HBound: 57",
    "Period": "180464",
    "CurCycle": "1802397",
    "LastChannel": "1024"
  },
  "schema": "hexw.analysis.v1",
  "method": "mossbauer",
  "created_utc": "2026-10-26T19:10:06+00:00",
  "config": {
    "method": "mossbauer",
    "file": "C:\\MIPT\\working_stuff\\Hexx\\vault\\lab_validation\\02_Mossbauer\\04.26_SrW_Mn2O3_x=2_1400°C_6h_14.04.26_147mg.spc",
    "observation_id": "OBS-MOS-002",
    "expected_sha256": "845b08feb95aa5a48ad976c0c68e3acfd487d13bb873bb0bdea5e2eb0f9cb789",
    "options": {}
  },
  "source_sha256": "845b08feb95aa5a48ad976c0c68e3acfd487d13bb873bb0bdea5e2eb0f9cb789",
  "model_version_before_access": "mv-a464edd5ea4f24b189f6",
  "analysis_code_sha256": {
    "eds.py": "7cbc0f76820594fc379332ac008b22d43eb61cb15f451f4813ec0a0cd1497874",
    "mossbauer.py": "dd69b22a96c3b4495d5bdc01b878ea6125dc065af4c9a382d6e0363eea34dc98",
    "readers.py": "012277bb1a53e6c5e8f386cde251bc6ffba6e641960359046144de5f7cb108a3",
    "sem.py": "558303ba76f572a7722da2775888e9830e9dc613d0b7e2b16c1b5348a0ae827d",
    "service.py": "c7e83f9d1091db74ca3aa9383fab707309ee981980047a3a66e07916fda61574",
    "xrd.py": "d811d1b9a88f9c46d3e9f8d6f352b1f2dfe1c3fd7142ca7b8d53437659ed20e8",
    "__init__.py": "1aab65de875425f37affa1b9884475b36d19043da258d683842536af47414451"
  },
  "auxiliary_sha256": {},
  "theory_parameters_updated": false,
  "validation_mode": "retrospective",
  "prior_use_status": "used_prior",
  "artifacts": {
    "analysis.png": "dc97e752ecbe80b1e551adcef440df1a8a90baffadd28c86db8e58ef5560c3ff",
    "data_and_fit.csv": "ba97b97fc5bc25af29c8009dfe54a447467f2eddb61679fcb016334beb88cf85"
  }
}

File: runs/analysis/7f7db9fd9335fd87358f/analysis.json
{
  "method": "xrd",
  "peaks": [
    {
      "two_theta_deg": 5.42,
      "d_angstrom": 16.30514239811851,
      "intensity_counts": 189.0,
      "observed_fwhm_deg": 0.052799999999999514,
      "scherrer_D_nm": null
    },
    {
      "two_theta_deg": 5.62,
      "d_angstrom": 15.72532898152553,
      "intensity_counts": 177.0,
      "observed_fwhm_deg": 0.12923076923077037,
      "scherrer_D_nm": null
    },
    {
      "two_theta_deg": 6.0,
      "d_angstrom": 14.73021714595955,
      "intensity_counts": 175.0,
      "observed_fwhm_deg": 0.046845238095237995,
      "scherrer_D_nm": null
    },
    {
      "two_theta_deg": 6.48,
      "d_angstrom": 13.640127208981113,
      "intensity_counts": 161.0,
      "observed_fwhm_deg": 0.043333333333333,
      "scherrer_D_nm": null
    },
    {
      "two_theta_deg": 6.86,
      "d_angstrom": 12.88538085904725,
      "intensity_counts": 147.0,
      "observed_fwhm_deg": 0.0461624649859953,
      "scherrer_D_nm": null
    },
    {
      "two_theta_deg": 7.0600000000000005,
      "d_angstrom": 12.520798436767205,
      "intensity_counts": 139.0,
      "observed_fwhm_deg": 0.06581196581196558,
      "scherrer_D_nm": null
    },
    {
      "two_theta_deg": 7.54,
      "d_angstrom": 11.724761563799914,
      "intensity_counts": 141.0,
      "observed_fwhm_deg": 0.1819047619047609,
      "scherrer_D_nm": null
    },
    {
      "two_theta_deg": 7.78,
      "d_angstrom": 11.363602716426328,
      "intensity_counts": 134.0,
      "observed_fwhm_deg": 0.049080882352941835,
      "scherrer_D_nm": null
    },
    {
      "two_theta_deg": 8.24,
      "d_angstrom": 10.730230745300899,
      "intensity_counts": 131.0,
      "observed_fwhm_deg": 0.07350000000000101,
      "scherrer_D_nm": null
    },
    {
      "two_theta_deg": 8.48,
      "d_angstrom": 10.427076216715442,
      "intensity_counts": 127.0,
      "observed_fwhm_deg": 0.06030769230769195,
      "scherrer_D_nm": null
    },
    {
      "two_theta_deg": 8.66,
      "d_angstrom": 10.21074712945649,
      "intensity_counts": 118.0,
      "observed_fwhm_deg": 0.06833333333333336,
      "scherrer_D_nm": null
    },
    {
      "two_theta_deg": 10.24,
      "d_angstrom": 8.63853581059304,
      "intensity_counts": 105.0,
      "observed_fwhm_deg": 0.05233333333333334,
      "scherrer_D_nm": null
    },
    {
      "two_theta_deg": 10.76,
      "d_angstrom": 8.222200266563766,
      "intensity_counts": 116.0,
      "observed_fwhm_deg": 0.1113333333333344,
      "scherrer_D_nm": null
    },
    {
      "two_theta_deg": 11.0,
      "d_angstrom": 8.043340260042632,
      "intensity_counts": 95.0,
      "observed_fwhm_deg": 0.07261904761904603,
      "scherrer_D_nm": null
    },
    {
      "two_theta_deg": 11.18,
      "d_angstrom": 7.91424232270765,
      "intensity_counts": 96.0,
      "observed_fwhm_deg": 0.07012987012987004,
      "scherrer_D_nm": null
    },
    {
      "two_theta_deg": 11.719999999999999,
      "d_angstrom": 7.550778755177282,
      "intensity_counts": 85.0,
      "observed_fwhm_deg": 0.1747692307692308,
      "scherrer_D_nm": null
    },
    {
      "two_theta_deg": 14.14,
      "d_angstrom": 6.263472940482963,
      "intensity_counts": 70.0,
      "observed_fwhm_deg": 0.05999999999999872,
      "scherrer_D_nm": null
    },
    {
      "two_theta_deg": 14.6,
      "d_angstrom": 6.067149684603887,
      "intensity_counts": 67.0,
      "observed_fwhm_deg": 0.05971428571428561,
      "scherrer_D_nm": null
    },
    {
      "two_theta_deg": 15.4,
      "d_angstrom": 5.7537275025276795,
      "intensity_counts": 68.0,
      "observed_fwhm_deg": 0.07000000000000028,
      "scherrer_D_nm": null
    },
    {
      "two_theta_deg": 16.18,
      "d_angstrom": 5.478068332078725,
      "intensity_counts": 122.0,
      "observed_fwhm_deg": 0.11233766233766218,
      "scherrer_D_nm": null
    },
    {
      "two_theta_deg": 18.200000000000003,
      "d_angstrom": 4.874364067433592,
      "intensity_counts": 74.0,
      "observed_fwhm_deg": 0.15500000000000114,
      "scherrer_D_nm": null
    },
    {
      "two_theta_deg": 19.12,
      "d_angstrom": 4.64184953347671,
      "intensity_counts": 85.0,
      "observed_fwhm_deg": 0.2194230769230785,
      "scherrer_D_nm": null
    },
    {
      "two_theta_deg": 20.98,
      "d_angstrom": 4.234337217067002,
      "intensity_counts": 79.0,
      "observed_fwhm_deg": 0.03685897435897445,
      "scherrer_D_nm": null
    },
    {
      "two_theta_deg": 21.64,
      "d_angstrom": 4.106663163798265,
      "intensity_counts": 186.0,
      "observed_fwhm_deg": 0.13583333333333059,
      "scherrer_D_nm": null
    },
    {
      "two_theta_deg": 23.16,
      "d_angstrom": 3.840467604686538,
      "intensity_counts": 102.0,
      "observed_fwhm_deg": 0.09166666666666856,
      "scherrer_D_nm": null
    },
    {
      "two_theta_deg": 23.78,
      "d_angstrom": 3.7417234252886584,
      "intensity_counts": 91.0,
      "observed_fwhm_deg": 0.1057575757575755,
      "scherrer_D_nm": null
    },
    {
      "two_theta_deg": 24.12,
      "d_angstrom": 3.6897442488947387,
      "intensity_counts": 131.0,
      "observed_fwhm_deg": 0.1568888888888864,
      "scherrer_D_nm": null
    },
    {
      "two_theta_deg": 25.84,
      "d_angstrom": 3.447912539881238,
      "intensity_counts": 73.0,
      "observed_fwhm_deg": 0.0948461538461487,
      "scherrer_D_nm": null
    },
    {
      "two_theta_deg": 26.72,
      "d_angstrom": 3.3363234770350347,
      "intensity_counts": 78.0,
      "observed_fwhm_deg": 0.10735042735042555,
      "scherrer_D_nm": null
    },
    {
      "two_theta_deg": 27.14,
      "d_angstrom": 3.285639545351328,
      "intensity_counts": 331.0,
      "observed_fwhm_deg": 0.15518954248366157,
      "scherrer_D_nm": null
    },
    {
      "two_theta_deg": 30.26,
      "d_angstrom": 2.953603387194809,
      "intensity_counts": 409.0,
      "observed_fwhm_deg": 0.2791222570532881,
      "scherrer_D_nm": null
    },
    {
      "two_theta_deg": 31.0,
      "d_angstrom": 2.8847653219320843,
      "intensity_counts": 136.0,
      "observed_fwhm_deg": 0.13466666666666782,
      "scherrer_D_nm": null
    },
    {
      "two_theta_deg": 31.38,
      "d_angstrom": 2.850693710173461,
      "intensity_counts": 73.0,
      "observed_fwhm_deg": 0.04285714285714448,
      "scherrer_D_nm": null
    },
    {
      "two_theta_deg": 32.36,
      "d_angstrom": 2.7665663858360627,
      "intensity_counts": 639.0,
      "observed_fwhm_deg": 0.19689673913043748,
      "scherrer_D_nm": null
    },
    {
      "two_theta_deg": 32.7,
      "d_angstrom": 2.738573801713041,
      "intensity_counts": 622.0,
      "observed_fwhm_deg": 0.1424652622142517,
      "scherrer_D_nm": null
    },
    {
      "two_theta_deg": 33.18,
      "d_angstrom": 2.7000455960225223,
      "intensity_counts": 243.0,
      "observed_fwhm_deg": 0.1455327342747097,
      "scherrer_D_nm": null
    },
    {
      "two_theta_deg": 34.22,
      "d_angstrom": 2.620330713146079,
      "intensity_counts": 314.0,
      "observed_fwhm_deg": 0.047414285714289406,
      "scherrer_D_nm": null
    },
    {
      "two_theta_deg": 34.5,
      "d_angstrom": 2.5997029255122435,
      "intensity_counts": 722.0,
      "observed_fwhm_deg": 0.19679373522459542,
      "scherrer_D_nm": null
    },
    {
      "two_theta_deg": 34.78,
      "d_angstrom": 2.5794126537204263,
      "intensity_counts": 386.0,
      "observed_fwhm_deg": 0.10574898785424836,
      "scherrer_D_nm": null
    },
    {
      "two_theta_deg": 35.22,
      "d_angstrom": 2.548190511994283,
      "intensity_counts": 231.0,
      "observed_fwhm_deg": 0.14945161290322062,
      "scherrer_D_nm": null
    },
    {
      "two_theta_deg": 35.58,
      "d_angstrom": 2.5232291900525485,
      "intensity_counts": 234.0,
      "observed_fwhm_deg": 0.23777777777777942,
      "scherrer_D_nm": null
    },
    {
      "two_theta_deg": 36.06,
      "d_angstrom": 2.4907361169748086,
      "intensity_counts": 106.0,
      "observed_fwhm_deg": 0.07386363636364024,
      "scherrer_D_nm": null
    },
    {
      "two_theta_deg": 36.8,
      "d_angstrom": 2.442332811961639,
      "intensity_counts": 236.0,
      "observed_fwhm_deg": 0.1956547619047626,
      "scherrer_D_nm": null
    },
    {
      "two_theta_deg": 37.2,
      "d_angstrom": 2.4169854195400493,
      "intensity_counts": 144.0,
      "observed_fwhm_deg": 0.20978823529411983,
      "scherrer_D_nm": null
    },
    {
      "two_theta_deg": 37.5,
      "d_angstrom": 2.3983364932271667,
      "intensity_counts": 136.0,
      "observed_fwhm_deg": 0.13037433155080436,
      "scherrer_D_nm": null
    },
    {
      "two_theta_deg": 37.74,
      "d_angstrom": 2.383634968667881,
      "intensity_counts": 123.0,
      "observed_fwhm_deg": 0.08155844155843539,
      "scherrer_D_nm": null
    },
    {
      "two_theta_deg": 38.84,
      "d_angstrom": 2.318623624369463,
      "intensity_counts": 86.0,
      "observed_fwhm_deg": 0.21375000000000455,
      "scherrer_D_nm": null
    },
    {
      "two_theta_deg": 40.14,
      "d_angstrom": 2.246480258244703,
      "intensity_counts": 54.0,
      "observed_fwhm_deg": 0.07114285714285984,
      "scherrer_D_nm": null
    },
    {
      "two_theta_deg": 40.5,
      "d_angstrom": 2.227338942811469,
      "intensity_counts": 75.0,
      "observed_fwhm_deg": 0.18965034965034988,
      "scherrer_D_nm": null
    },
    {
      "two_theta_deg": 40.86,
      "d_angstrom": 2.2085426750270147,
      "intensity_counts": 102.0,
      "observed_fwhm_deg": 0.14833333333333343,
      "scherrer_D_nm": null
    },
    {
      "two_theta_deg": 41.6,
      "d_angstrom": 2.1709515205560916,
      "intensity_counts": 290.0,
      "observed_fwhm_deg": 0.1948148148148121,
      "scherrer_D_nm": null
    },
    {
      "two_theta_deg": 43.22,
      "d_angstrom": 2.093259792143644,
      "intensity_counts": 126.0,
      "observed_fwhm_deg": 0.2057516339869352,
      "scherrer_D_nm": null
    },
    {
      "two_theta_deg": 44.92,
      "d_angstrom": 2.0179126018807065,
      "intensity_counts": 55.0,
      "observed_fwhm_deg": 0.12119047619047763,
      "scherrer_D_nm": null
    },
    {
      "two_theta_deg": 47.68,
      "d_angstrom": 1.9073493154267078,
      "intensity_counts": 59.0,
      "observed_fwhm_deg": 0.27928571428572013,
      "scherrer_D_nm": null
    },
    {
      "two_theta_deg": 49.160000000000004,
      "d_angstrom": 1.8533362077990547,
      "intensity_counts": 66.0,
      "observed_fwhm_deg": 0.06750000000000256,
      "scherrer_D_nm": null
    },
    {
      "two_theta_deg": 49.480000000000004,
      "d_angstrom": 1.8420973326401975,
      "intensity_counts": 123.0,
      "observed_fwhm_deg": 0.21057142857142708,
      "scherrer_D_nm": null
    },
    {
      "two_theta_deg": 50.480000000000004,
      "d_angstrom": 1.8079276186965583,
      "intensity_counts": 74.0,
      "observed_fwhm_deg": 0.22399999999999665,
      "scherrer_D_nm": null
    },
    {
      "two_theta_deg": 53.76,
      "d_angstrom": 1.705109765161809,
      "intensity_counts": 148.0,
      "observed_fwhm_deg": 0.08638888888889085,
      "scherrer_D_nm": null
    },
    {
      "two_theta_deg": 53.92,
      "d_angstrom": 1.7004274808033835,
      "intensity_counts": 111.0,
      "observed_fwhm_deg": 0.04585858585858915,
      "scherrer_D_nm": null
    },
    {
      "two_theta_deg": 54.08,
      "d_angstrom": 1.6957741383644678,
      "intensity_counts": 205.0,
      "observed_fwhm_deg": 0.2208999999999861,
      "scherrer_D_nm": null
    },
    {
      "two_theta_deg": 55.2,
      "d_angstrom": 1.663990065877752,
      "intensity_counts": 322.0,
      "observed_fwhm_deg": 0.2639153439153574,
      "scherrer_D_nm": null
    },
    {
      "two_theta_deg": 55.96,
      "d_angstrom": 1.6431804343579708,
      "intensity_counts": 565.0,
      "observed_fwhm_deg": 0.14330194805194907,
      "scherrer_D_nm": null
    },
    {
      "two_theta_deg": 56.1,
      "d_angstrom": 1.6394115417327793,
      "intensity_counts": 357.0,
      "observed_fwhm_deg": 0.04978571428571854,
      "scherrer_D_nm": null
    },
    {
      "two_theta_deg": 56.54,
      "d_angstrom": 1.6276939298851896,
      "intensity_counts": 271.0,
      "observed_fwhm_deg": 0.06810256410255988,
      "scherrer_D_nm": null
    },
    {
      "two_theta_deg": 56.7,
      "d_angstrom": 1.6234803120372607,
      "intensity_counts": 273.0,
      "observed_fwhm_deg": 0.3930194805194773,
      "scherrer_D_nm": null
    },
    {
      "two_theta_deg": 57.52,
      "d_angstrom": 1.6022719979895093,
      "intensity_counts": 181.0,
      "observed_fwhm_deg": 0.27052631578947484,
      "scherrer_D_nm": null
    },
    {
      "two_theta_deg": 58.64,
      "d_angstrom": 1.5743122958633604,
      "intensity_counts": 54.0,
      "observed_fwhm_deg": 0.09111111111111114,
      "scherrer_D_nm": null
    },
    {
      "two_theta_deg": 59.980000000000004,
      "d_angstrom": 1.5423062625080324,
      "intensity_counts": 130.0,
      "observed_fwhm_deg": 0.2848484848484887,
      "scherrer_D_nm": null
    },
    {
      "two_theta_deg": 62.14,
      "d_angstrom": 1.4937851767853414,
      "intensity_counts": 124.0,
      "observed_fwhm_deg": 0.06300000000000239,
      "scherrer_D_nm": null
    },
    {
      "two_theta_deg": 62.46,
      "d_angstrom": 1.4868996353264554,
      "intensity_counts": 197.0,
      "observed_fwhm_deg": 0.14999999999999858,
      "scherrer_D_nm": null
    },
    {
      "two_theta_deg": 62.660000000000004,
      "d_angstrom": 1.4826341648844712,
      "intensity_counts": 142.0,
      "observed_fwhm_deg": 0.06937500000000085,
      "scherrer_D_nm": null
    },
    {
      "two_theta_deg": 62.9,
      "d_angstrom": 1.4775537154368341,
      "intensity_counts": 252.0,
      "observed_fwhm_deg": 0.36849702380952465,
      "scherrer_D_nm": null
    },
    {
      "two_theta_deg": 63.08,
      "d_angstrom": 1.4737703992677005,
      "intensity_counts": 200.0,
      "observed_fwhm_deg": 0.0476190476190439,
      "scherrer_D_nm": null
    },
    {
      "two_theta_deg": 63.980000000000004,
      "d_angstrom": 1.45519412190169,
      "intensity_counts": 95.0,
      "observed_fwhm_deg": 0.2083823529411717,
      "scherrer_D_nm": null
    },
    {
      "two_theta_deg": 65.1,
      "d_angstrom": 1.4328425188853855,
      "intensity_counts": 98.0,
      "observed_fwhm_deg": 0.20052884615384414,
      "scherrer_D_nm": null
    },
    {
      "two_theta_deg": 66.34,
      "d_angstrom": 1.4090381032940933,
      "intensity_counts": 45.0,
      "observed_fwhm_deg": 0.14071428571429578,
      "scherrer_D_nm": null
    },
    {
      "two_theta_deg": 67.82,
      "d_angstrom": 1.3818495553342511,
      "intensity_counts": 56.0,
      "observed_fwhm_deg": 0.26777777777776635,
      "scherrer_D_nm": null
    },
    {
      "two_theta_deg": 68.53999999999999,
      "d_angstrom": 1.3690800889128716,
      "intensity_counts": 56.0,
      "observed_fwhm_deg": 0.29749999999999943,
      "scherrer_D_nm": null
    },
    {
      "two_theta_deg": 70.54,
      "d_angstrom": 1.3350877351168502,
      "intensity_counts": 57.0,
      "observed_fwhm_deg": 0.21750000000000114,
      "scherrer_D_nm": null
    },
    {
      "two_theta_deg": 71.3,
      "d_angstrom": 1.322713211371976,
      "intensity_counts": 52.0,
      "observed_fwhm_deg": 0.16249999999999432,
      "scherrer_D_nm": null
    },
    {
      "two_theta_deg": 72.0,
      "d_angstrom": 1.3115674423495094,
      "intensity_counts": 96.0,
      "observed_fwhm_deg": 0.1351515151514917,
      "scherrer_D_nm": null
    },
    {
      "two_theta_deg": 72.22,
      "d_angstrom": 1.308113213700921,
      "intensity_counts": 78.0,
      "observed_fwhm_deg": 0.045661764705883456,
      "scherrer_D_nm": null
    },
    {
      "two_theta_deg": 72.78,
      "d_angstrom": 1.2994236833364676,
      "intensity_counts": 87.0,
      "observed_fwhm_deg": 0.10000000000000853,
      "scherrer_D_nm": null
    },
    {
      "two_theta_deg": 73.94,
      "d_angstrom": 1.2818824952783623,
      "intensity_counts": 72.0,
      "observed_fwhm_deg": 0.06630952380952237,
      "scherrer_D_nm": null
    },
    {
      "two_theta_deg": 74.52,
      "d_angstrom": 1.273336798514748,
      "intensity_counts": 89.0,
      "observed_fwhm_deg": 0.21642857142857963,
      "scherrer_D_nm": null
    },
    {
      "two_theta_deg": 75.2,
      "d_angstrom": 1.2635025984156594,
      "intensity_counts": 89.0,
      "observed_fwhm_deg": 0.10680000000000689,
      "scherrer_D_nm": null
    },
    {
      "two_theta_deg": 75.46000000000001,
      "d_angstrom": 1.2597941592944284,
      "intensity_counts": 72.0,
      "observed_fwhm_deg": 0.11948717948718013,
      "scherrer_D_nm": null
    },
    {
      "two_theta_deg": 75.7,
      "d_angstrom": 1.2563959788671966,
      "intensity_counts": 47.0,
      "observed_fwhm_deg": 0.15749999999999886,
      "scherrer_D_nm": null
    },
    {
      "two_theta_deg": 76.7,
      "d_angstrom": 1.2424902080523528,
      "intensity_counts": 54.0,
      "observed_fwhm_deg": 0.12111111111110517,
      "scherrer_D_nm": null
    },
    {
      "two_theta_deg": 79.38,
      "d_angstrom": 1.2071398903479134,
      "intensity_counts": 45.0,
      "observed_fwhm_deg": 0.18166666666667197,
      "scherrer_D_nm": null
    },
    {
      "two_theta_deg": 81.24,
      "d_angstrom": 1.1841375822743003,
      "intensity_counts": 42.0,
      "observed_fwhm_deg": 0.07584415584416604,
      "scherrer_D_nm": null
    },
    {
      "two_theta_deg": 82.14,
      "d_angstrom": 1.173428881703912,
      "intensity_counts": 201.0,
      "observed_fwhm_deg": 0.11668016194333575,
      "scherrer_D_nm": null
    },
    {
      "two_theta_deg": 82.38,
      "d_angstrom": 1.1706180003786855,
      "intensity_counts": 116.0,
      "observed_fwhm_deg": 0.0985714285714323,
      "scherrer_D_nm": null
    },
    {
      "two_theta_deg": 83.12,
      "d_angstrom": 1.162067175325135,
      "intensity_counts": 68.0,
      "observed_fwhm_deg": 0.1387500000000017,
      "scherrer_D_nm": null
    },
    {
      "two_theta_deg": 84.98,
      "d_angstrom": 1.1413233460055001,
      "intensity_counts": 45.0,
      "observed_fwhm_deg": 0.2514285714285762,
      "scherrer_D_nm": null
    },
    {
      "two_theta_deg": 87.36,
      "d_angstrom": 1.1162561624466731,
      "intensity_counts": 47.0,
      "observed_fwhm_deg": 0.18799999999998818,
      "scherrer_D_nm": null
    },
    {
      "two_theta_deg": 88.34,
      "d_angstrom": 1.1063884458317677,
      "intensity_counts": 85.0,
      "observed_fwhm_deg": 0.06866666666667243,
      "scherrer_D_nm": null
    },
    {
      "two_theta_deg": 88.58,
      "d_angstrom": 1.1040106537572534,
      "intensity_counts": 94.0,
      "observed_fwhm_deg": 0.1633333333333411,
      "scherrer_D_nm": null
    },
    {
      "two_theta_deg": 89.18,
      "d_angstrom": 1.098131633061907,
      "intensity_counts": 99.0,
      "observed_fwhm_deg": 0.10208333333333997,
      "scherrer_D_nm": null
    },
    {
      "two_theta_deg": 89.44,
      "d_angstrom": 1.0956127548540209,
      "intensity_counts": 136.0,
      "observed_fwhm_deg": 0.17305555555554974,
      "scherrer_D_nm": null
    },
    {
      "two_theta_deg": 89.7,
      "d_angstrom": 1.09311102022482,
      "intensity_counts": 111.0,
      "observed_fwhm_deg": 0.19384615384613824,
      "scherrer_D_nm": null
    },
    {
      "two_theta_deg": 90.46000000000001,
      "d_angstrom": 1.0858952176176502,
      "intensity_counts": 70.0,
      "observed_fwhm_deg": 0.0899999999999892,
      "scherrer_D_nm": null
    },
    {
      "two_theta_deg": 92.52,
      "d_angstrom": 1.0670399815771332,
      "intensity_counts": 59.0,
      "observed_fwhm_deg": 0.1141666666666481,
      "scherrer_D_nm": null
    },
    {
      "two_theta_deg": 93.72,
      "d_angstrom": 1.0565105650132645,
      "intensity_counts": 80.0,
      "observed_fwhm_deg": 0.1313095238095059,
      "scherrer_D_nm": null
    },
    {
      "two_theta_deg": 94.04,
      "d_angstrom": 1.0537571429010473,
      "intensity_counts": 54.0,
      "observed_fwhm_deg": 0.06583333333334451,
      "scherrer_D_nm": null
    }
  ],
  "n_peaks": 105,
  "scherrer_note": "K=0.9 assumption; Gaussian instrumental-width subtraction; size/strain/overlap unresolved. Crystallites, not SEM grains.",
  "phase_fractions": null,
  "rietveld_status": "not_performed",
  "required_for_quantitative_refinement": [
    "instrument profile/standard",
    "candidate structures of all phases",
    "background/texture model"
  ],
  "instrument_header": {
    "wavelength_angstrom": 1.54184,
    "header": [
      "       12/09/26 DIF  XRD SSC 40KV/30mA Slit:1deg&1deg&0.2mm Monochromator: ON Ts-Td 100 ",
      "005.000  0.0200  1 cu 1.54184 095.000     4501"
    ],
    "trailer": [
      -1.0,
      0.0,
      0.0
    ]
  },
  "schema": "hexw.analysis.v1",
  "created_utc": "2026-10-26T19:06:27+00:00",
  "config": {
    "method": "xrd",
    "file": "C:\\MIPT\\working_stuff\\Hexx\\vault\\lab_validation\\01_XRD\\SrMn_Mn_x=1.3_1400_0h_6h#1##20260912-130619_100.mdi",
    "observation_id": "OBS-XRD-003",
    "expected_sha256": "5858b48741bb2e7702e46e298ed5988a1f6706725190a5fe72e99b78f38879a3",
    "options": {
      "wavelength_angstrom": 1.54184
    }
  },
  "source_sha256": "5858b48741bb2e7702e46e298ed5988a1f6706725190a5fe72e99b78f38879a3",
  "model_version_before_access": "mv-a464edd5ea4f24b189f6",
  "analysis_code_sha256": {
    "eds.py": "7cbc0f76820594fc379332ac008b22d43eb61cb15f451f4813ec0a0cd1497874",
    "mossbauer.py": "dd69b22a96c3b4495d5bdc01b878ea6125dc065af4c9a382d6e0363eea34dc98",
    "readers.py": "1451b46211bca5a539de4d57dd7e49aa478315dc9ecf703e5c3908ab6fd6eb10",
    "sem.py": "558303ba76f572a7722da2775888e9830e9dc613d0b7e2b16c1b5348a0ae827d",
    "service.py": "eda71a6f182774507701877a002c96cc039663f1b58cee6f7afc1d4b1732b1b3",
    "xrd.py": "d811d1b9a88f9c46d3e9f8d6f352b1f2dfe1c3fd7142ca7b8d53437659ed20e8",
    "__init__.py": "1aab65de875425f37affa1b9884475b36d19043da258d683842536af47414451"
  },
  "auxiliary_sha256": {},
  "theory_parameters_updated": false,
  "validation_mode": "retrospective",
  "prior_use_status": "used_prior",
  "artifacts": {
    "analysis.png": "e25e0df0cfce0c3e68d7e84a12c223474647165981d2181b94193292cc9034f1",
    "data_and_fit.csv": "110a38fe99fcb3decf8f5592aef6dd7a6c41301234e54a6d4b3719e9c861f0b1"
  }
}
