Repository: 6Nightmare9/Hexaferrite

# HexW — модель W-гексаферритов

Приватный рабочий репозиторий: код, литература, исходные измерения, сохранённые расчёты и инструкции. Снимок от 27 октября 2026 года.

**Исследовательская версия 0.2.0. Независимая точность ФМР ≤10% пока не подтверждена.** Теория и результаты обработки измерений сохранены раздельно; эксперимент не переобучает модель автоматически.

## Запуск на другом компьютере

1. Владелец предоставляет коллеге доступ: **Settings → Collaborators → Add people**. Коллега принимает приглашение под своим аккаунтом GitHub.
2.

File: runs/analysis/ae1c871c2e9190bc7778/analysis.json
{
  "method": "xrd",
  "peaks": [
    {
      "two_theta_deg": 10.74,
      "d_angstrom": 8.237466642083547,
      "intensity_counts": 144.0,
      "observed_fwhm_deg": 0.10000000000000142,
      "scherrer_D_nm": null
    },
    {
      "two_theta_deg": 16.16,
      "d_angstrom": 5.484803032389009,
      "intensity_counts": 210.0,
      "observed_fwhm_deg": 0.12398516163221629,
      "scherrer_D_nm": null
    },
    {
      "two_theta_deg": 19.1,
      "d_angstrom": 4.646664942633029,
      "intensity_counts": 102.0,
      "observed_fwhm_deg": 0.17513888888889184,
      "scherrer_D_nm": null
    },
    {
      "two_theta_deg": 21.6,
      "d_angstrom": 4.114177561964502,
      "intensity_counts": 438.0,
      "observed_fwhm_deg": 0.12895748398369378,
      "scherrer_D_nm": null
    },
    {
      "two_theta_deg": 23.1,
      "d_angstrom": 3.8503068304765904,
      "intensity_counts": 105.0,
      "observed_fwhm_deg": 0.14700000000000202,
      "scherrer_D_nm": null
    },
    {
      "two_theta_deg": 24.12,
      "d_angstrom": 3.6897442488947387,
      "intensity_counts": 91.0,
      "observed_fwhm_deg": 0.16976190476190567,
      "scherrer_D_nm": null
    },
    {
      "two_theta_deg": 27.1,
      "d_angstrom": 3.2903982473425137,
      "intensity_counts": 711.0,
      "observed_fwhm_deg": 0.14730392156862848,
      "scherrer_D_nm": null
    },
    {
      "two_theta_deg": 30.22,
      "d_angstrom": 2.9574216208709805,
      "intensity_counts": 396.0,
      "observed_fwhm_deg": 0.34889724310777126,
      "scherrer_D_nm": null
    },
    {
      "two_theta_deg": 30.98,
      "d_angstrom": 2.886582022996425,
      "intensity_counts": 199.0,
      "observed_fwhm_deg": 0.13919117647058954,
      "scherrer_D_nm": null
    },
    {
      "two_theta_deg": 32.32,
      "d_angstrom": 2.769898908692212,
      "intensity_counts": 828.0,
      "observed_fwhm_deg": 0.14647708263633064,
      "scherrer_D_nm": null
    },
    {
      "two_theta_deg": 32.68,
      "d_angstrom": 2.7402040684296582,
      "intensity_counts": 1549.0,
      "observed_fwhm_deg": 0.1512700228832955,
      "scherrer_D_nm": null
    },
    {
      "two_theta_deg": 33.14,
      "d_angstrom": 2.70321302073016,
      "intensity_counts": 206.0,
      "observed_fwhm_deg": 0.1557342657342673,
      "scherrer_D_nm": null
    },
    {
      "two_theta_deg": 34.46,
      "d_angstrom": 2.602628896319627,
      "intensity_counts": 1075.0,
      "observed_fwhm_deg": 0.19253378378378727,
      "scherrer_D_nm": null
    },
    {
      "two_theta_deg": 34.74,
      "d_angstrom": 2.582290908842762,
      "intensity_counts": 440.0,
      "observed_fwhm_deg": 0.08874764595103102,
      "scherrer_D_nm": null
    },
    {
      "two_theta_deg": 35.2,
      "d_angstrom": 2.5495924812046344,
      "intensity_counts": 313.0,
      "observed_fwhm_deg": 0.1717757575757659,
      "scherrer_D_nm": null
    },
    {
      "two_theta_deg": 35.519999999999996,
      "d_angstrom": 2.527353666154106,
      "intensity_counts": 282.0,
      "observed_fwhm_deg": 0.15959677419354534,
      "scherrer_D_nm": null
    },
    {
      "two_theta_deg": 36.019999999999996,
      "d_angstrom": 2.493410210173756,
      "intensity_counts": 138.0,
      "observed_fwhm_deg": 0.1596428571428632,
      "scherrer_D_nm": null
    },
    {
      "two_theta_deg": 36.760000000000005,
      "d_angstrom": 2.4448984677814645,
      "intensity_counts": 187.0,
      "observed_fwhm_deg": 0.18916666666665805,
      "scherrer_D_nm": null
    },
    {
      "two_theta_deg": 37.480000000000004,
      "d_angstrom": 2.3995702866308593,
      "intensity_counts": 143.0,
      "observed_fwhm_deg": 0.18222222222222229,
      "scherrer_D_nm": null
    },
    {
      "two_theta_deg": 38.34,
      "d_angstrom": 2.347702304014619,
      "intensity_counts": 89.0,
      "observed_fwhm_deg": 0.09520202020202362,
      "scherrer_D_nm": null
    },
    {
      "two_theta_deg": 38.84,
      "d_angstrom": 2.318623624369463,
      "intensity_counts": 104.0,
      "observed_fwhm_deg": 0.16269841269841123,
      "scherrer_D_nm": null
    },
    {
      "two_theta_deg": 40.38,
      "d_angstrom": 2.23368058751724,
      "intensity_counts": 68.0,
      "observed_fwhm_deg": 0.17166666666665975,
      "scherrer_D_nm": null
    },
    {
      "two_theta_deg": 40.84,
      "d_angstrom": 2.209578014903589,
      "intensity_counts": 96.0,
      "observed_fwhm_deg": 0.08314814814814753,
      "scherrer_D_nm": null
    },
    {
      "two_theta_deg": 41.54,
      "d_angstrom": 2.1739483529701604,
      "intensity_counts": 212.0,
      "observed_fwhm_deg": 0.20500683994528401,
      "scherrer_D_nm": null
    },
    {
      "two_theta_deg": 43.12,
      "d_angstrom": 2.0978821740796025,
      "intensity_counts": 109.0,
      "observed_fwhm_deg": 0.22104166666666458,
      "scherrer_D_nm": null
    },
    {
      "two_theta_deg": 47.660000000000004,
      "d_angstrom": 1.9081029918834527,
      "intensity_counts": 57.0,
      "observed_fwhm_deg": 0.17549999999999955,
      "scherrer_D_nm": null
    },
    {
      "two_theta_deg": 49.480000000000004,
      "d_angstrom": 1.8420973326401975,
      "intensity_counts": 66.0,
      "observed_fwhm_deg": 0.31125000000000114,
      "scherrer_D_nm": null
    },
    {
      "two_theta_deg": 50.4,
      "d_angstrom": 1.810609429045421,
      "intensity_counts": 63.0,
      "observed_fwhm_deg": 0.23499999999999943,
      "scherrer_D_nm": null
    },
    {
      "two_theta_deg": 53.58,
      "d_angstrom": 1.7104122511576485,
      "intensity_counts": 133.0,
      "observed_fwhm_deg": 0.2670833333333391,
      "scherrer_D_nm": null
    },
    {
      "two_theta_deg": 54.04,
      "d_angstrom": 1.696934774667686,
      "intensity_counts": 124.0,
      "observed_fwhm_deg": 0.1210909090909098,
      "scherrer_D_nm": null
    },
    {
      "two_theta_deg": 55.18,
      "d_angstrom": 1.6645458009988219,
      "intensity_counts": 407.0,
      "observed_fwhm_deg": 0.2511160714285694,
      "scherrer_D_nm": null
    },
    {
      "two_theta_deg": 55.92,
      "d_angstrom": 1.6442608970894783,
      "intensity_counts": 885.0,
      "observed_fwhm_deg": 0.12099648032179289,
      "scherrer_D_nm": null
    },
    {
      "two_theta_deg": 56.06,
      "d_angstrom": 1.6404863530683533,
      "intensity_counts": 479.0,
      "observed_fwhm_deg": 0.05091666666665873,
      "scherrer_D_nm": null
    },
    {
      "two_theta_deg": 56.64,
      "d_angstrom": 1.6250574885426676,
      "intensity_counts": 269.0,
      "observed_fwhm_deg": 0.4386083956296716,
      "scherrer_D_nm": null
    },
    {
      "two_theta_deg": 56.82,
      "d_angstrom": 1.6203364559931608,
      "intensity_counts": 247.0,
      "observed_fwhm_deg": 0.06818100358422186,
      "scherrer_D_nm": null
    },
    {
      "two_theta_deg": 57.52,
      "d_angstrom": 1.6022719979895093,
      "intensity_counts": 250.0,
      "observed_fwhm_deg": 0.26515584415584215,
      "scherrer_D_nm": null
    },
    {
      "two_theta_deg": 59.92,
      "d_angstrom": 1.5437070259218493,
      "intensity_counts": 92.0,
      "observed_fwhm_deg": 0.32778846153846075,
      "scherrer_D_nm": null
    },
    {
      "two_theta_deg": 62.42,
      "d_angstrom": 1.4877562208519204,
      "intensity_counts": 200.0,
      "observed_fwhm_deg": 0.08554347826086683,
      "scherrer_D_nm": null
    },
    {
      "two_theta_deg": 62.6,
      "d_angstrom": 1.4839107597234986,
      "intensity_counts": 209.0,
      "observed_fwhm_deg": 0.08658823529412274,
      "scherrer_D_nm": null
    },
    {
      "two_theta_deg": 62.88,
      "d_angstrom": 1.4779755086172903,
      "intensity_counts": 276.0,
      "observed_fwhm_deg": 0.31929824561403564,
      "scherrer_D_nm": null
    },
    {
      "two_theta_deg": 63.94,
      "d_angstrom": 1.456007884794233,
      "intensity_counts": 70.0,
      "observed_fwhm_deg": 0.16266666666667362,
      "scherrer_D_nm": null
    },
    {
      "two_theta_deg": 65.03999999999999,
      "d_angstrom": 1.4340190481965398,
      "intensity_counts": 130.0,
      "observed_fwhm_deg": 0.15262068965516562,
      "scherrer_D_nm": null
    },
    {
      "two_theta_deg": 68.6,
      "d_angstrom": 1.3680290404559527,
      "intensity_counts": 60.0,
      "observed_fwhm_deg": 0.33714285714283676,
      "scherrer_D_nm": null
    },
    {
      "two_theta_deg": 71.24,
      "d_angstrom": 1.3236796899076286,
      "intensity_counts": 84.0,
      "observed_fwhm_deg": 0.15261538461537327,
      "scherrer_D_nm": null
    },
    {
      "two_theta_deg": 72.76,
      "d_angstrom": 1.2997315019378413,
      "intensity_counts": 73.0,
      "observed_fwhm_deg": 0.42939393939393256,
      "scherrer_D_nm": null
    },
    {
      "two_theta_deg": 74.46000000000001,
      "d_angstrom": 1.2742140375668471,
      "intensity_counts": 102.0,
      "observed_fwhm_deg": 0.1366025641025601,
      "scherrer_D_nm": null
    },
    {
      "two_theta_deg": 75.12,
      "d_angstrom": 1.264649364894326,
      "intensity_counts": 120.0,
      "observed_fwhm_deg": 0.15159090909091333,
      "scherrer_D_nm": null
    },
    {
      "two_theta_deg": 82.06,
      "d_angstrom": 1.1743699905899987,
      "intensity_counts": 257.0,
      "observed_fwhm_deg": 0.12117777777777405,
      "scherrer_D_nm": null
    },
    {
      "two_theta_deg": 82.3,
      "d_angstrom": 1.1715528924860261,
      "intensity_counts": 165.0,
      "observed_fwhm_deg": 0.09962934362935982,
      "scherrer_D_nm": null
    },
    {
      "two_theta_deg": 82.76,
      "d_angstrom": 1.1662053026235424,
      "intensity_counts": 187.0,
      "observed_fwhm_deg": 0.09495454545455573,
      "scherrer_D_nm": null
    },
    {
      "two_theta_deg": 83.04,
      "d_angstrom": 1.162983227968981,
      "intensity_counts": 170.0,
      "observed_fwhm_deg": 0.11211143695014414,
      "scherrer_D_nm": null
    },
    {
      "two_theta_deg": 89.38,
      "d_angstrom": 1.096192507585428,
      "intensity_counts": 140.0,
      "observed_fwhm_deg": 0.18279220779221816,
      "scherrer_D_nm": null
    }
  ],
  "n_peaks": 52,
  "scherrer_note": "K=0.9 assumption; Gaussian instrumental-width subtraction; size/strain/overlap unresolved. Crystallites, not SEM grains.",
  "phase_fractions": null,
  "rietveld_status": "not_performed",
  "required_for_quantitative_refinement": [
    "instrument profile/standard",
    "candidate structures of all phases",
    "background/texture model"
  ],
  "instrument_header": {
    "wavelength_angstrom": 1.54184,
    "header": [
      "       12/09/26 DIF  XRD SSC 40KV/30mA Slit:1deg&1deg&0.2mm Monochromator: ON Ts-Td 100 ",
      "005.000  0.0200  1 cu 1.54184 095.000     4501"
    ],
    "trailer": [
      -1.0,
      0.0,
      0.0
    ]
  },
  "schema": "hexw.analysis.v1",
  "created_utc": "2026-10-26T19:09:04+00:00",
  "config": {
    "method": "xrd",
    "file": "C:\\MIPT\\working_stuff\\Hexx\\vault\\lab_validation\\01_XRD\\SrMn_Mn_x=1.2_1400_0h_6h#1##20260912-112931_100.mdi",
    "observation_id": "OBS-XRD-002",
    "expected_sha256": "da233c5955d01a1303991e99232d8191b5aaff206287572874bdd4f55902bf42",
    "options": {
      "wavelength_angstrom": 1.54184
    }
  },
  "source_sha256": "da233c5955d01a1303991e99232d8191b5aaff206287572874bdd4f55902bf42",
  "model_version_before_access": "mv-a464edd5ea4f24b189f6",
  "analysis_code_sha256": {
    "eds.py": "7cbc0f76820594fc379332ac008b22d43eb61cb15f451f4813ec0a0cd1497874",
    "mossbauer.py": "dd69b22a96c3b4495d5bdc01b878ea6125dc065af4c9a382d6e0363eea34dc98",
    "readers.py": "012277bb1a53e6c5e8f386cde251bc6ffba6e641960359046144de5f7cb108a3",
    "sem.py": "558303ba76f572a7722da2775888e9830e9dc613d0b7e2b16c1b5348a0ae827d",
    "service.py": "c7e83f9d1091db74ca3aa9383fab707309ee981980047a3a66e07916fda61574",
    "xrd.py": "d811d1b9a88f9c46d3e9f8d6f352b1f2dfe1c3fd7142ca7b8d53437659ed20e8",
    "__init__.py": "1aab65de875425f37affa1b9884475b36d19043da258d683842536af47414451"
  },
  "auxiliary_sha256": {},
  "theory_parameters_updated": false,
  "validation_mode": "retrospective",
  "prior_use_status": "used_prior",
  "artifacts": {
    "analysis.png": "9b1ab47e1efea0ee1e0f2f586e6d92643d148a6ab73e8b7f2c9818da8beee54b",
    "data_and_fit.csv": "dc7fffc666670c6ab48c6c238d485c256e1d0ab55a309552946c1ab5e23293f8"
  }
}

File: runs/analysis/ae3f11bb96c6a1e34dd3/analysis.json
{
  "method": "xrd",
  "peaks": [
    {
      "two_theta_deg": 10.64,
      "d_angstrom": 8.314660677851531,
      "intensity_counts": 165.0,
      "observed_fwhm_deg": 0.09583333333333321,
      "scherrer_D_nm": null
    },
    {
      "two_theta_deg": 16.04,
      "d_angstrom": 5.525565115043327,
      "intensity_counts": 307.0,
      "observed_fwhm_deg": 0.10034382284382382,
      "scherrer_D_nm": null
    },
    {
      "two_theta_deg": 19.02,
      "d_angstrom": 4.6660283305244326,
      "intensity_counts": 122.0,
      "observed_fwhm_deg": 0.17378947368420938,
      "scherrer_D_nm": null
    },
    {
      "two_theta_deg": 21.5,
      "d_angstrom": 4.133086633209562,
      "intensity_counts": 545.0,
      "observed_fwhm_deg": 0.1129724713887974,
      "scherrer_D_nm": null
    },
    {
      "two_theta_deg": 27.0,
      "d_angstrom": 3.3023572936571655,
      "intensity_counts": 955.0,
      "observed_fwhm_deg": 0.13265247410816983,
      "scherrer_D_nm": null
    },
    {
      "two_theta_deg": 30.1,
      "d_angstrom": 2.968937961299289,
      "intensity_counts": 823.0,
      "observed_fwhm_deg": 0.18011111111110978,
      "scherrer_D_nm": null
    },
    {
      "two_theta_deg": 32.24,
      "d_angstrom": 2.776589115111721,
      "intensity_counts": 1008.0,
      "observed_fwhm_deg": 0.12733376399655327,
      "scherrer_D_nm": null
    },
    {
      "two_theta_deg": 32.56,
      "d_angstrom": 2.75002833932767,
      "intensity_counts": 1858.0,
      "observed_fwhm_deg": 0.13898785425101323,
      "scherrer_D_nm": null
    },
    {
      "two_theta_deg": 33.06,
      "d_angstrom": 2.709571209219475,
      "intensity_counts": 214.0,
      "observed_fwhm_deg": 0.12772222222221785,
      "scherrer_D_nm": null
    },
    {
      "two_theta_deg": 34.36,
      "d_angstrom": 2.609974114490273,
      "intensity_counts": 796.0,
      "observed_fwhm_deg": 0.19271031746031042,
      "scherrer_D_nm": null
    },
    {
      "two_theta_deg": 34.62,
      "d_angstrom": 2.5909662434634013,
      "intensity_counts": 442.0,
      "observed_fwhm_deg": 0.09418850806451928,
      "scherrer_D_nm": null
    },
    {
      "two_theta_deg": 35.08,
      "d_angstrom": 2.558038440267019,
      "intensity_counts": 424.0,
      "observed_fwhm_deg": 0.18522007722008027,
      "scherrer_D_nm": null
    },
    {
      "two_theta_deg": 35.5,
      "d_angstrom": 2.528731643744118,
      "intensity_counts": 312.0,
      "observed_fwhm_deg": 0.08493506493505976,
      "scherrer_D_nm": null
    },
    {
      "two_theta_deg": 35.92,
      "d_angstrom": 2.5001219672103447,
      "intensity_counts": 122.0,
      "observed_fwhm_deg": 0.17863777089782928,
      "scherrer_D_nm": null
    },
    {
      "two_theta_deg": 36.66,
      "d_angstrom": 2.451337561993131,
      "intensity_counts": 275.0,
      "observed_fwhm_deg": 0.16285256410255755,
      "scherrer_D_nm": null
    },
    {
      "two_theta_deg": 37.34,
      "d_angstrom": 2.4082445719911396,
      "intensity_counts": 142.0,
      "observed_fwhm_deg": 0.2248627450980436,
      "scherrer_D_nm": null
    },
    {
      "two_theta_deg": 38.22,
      "d_angstrom": 2.3547967577512825,
      "intensity_counts": 102.0,
      "observed_fwhm_deg": 0.09498023715415371,
      "scherrer_D_nm": null
    },
    {
      "two_theta_deg": 38.72,
      "d_angstrom": 2.3255325876077912,
      "intensity_counts": 161.0,
      "observed_fwhm_deg": 0.17782654127481834,
      "scherrer_D_nm": null
    },
    {
      "two_theta_deg": 41.44,
      "d_angstrom": 2.1789628324244585,
      "intensity_counts": 372.0,
      "observed_fwhm_deg": 0.1840804597701151,
      "scherrer_D_nm": null
    },
    {
      "two_theta_deg": 43.02,
      "d_angstrom": 2.102526620393334,
      "intensity_counts": 159.0,
      "observed_fwhm_deg": 0.21090909090908383,
      "scherrer_D_nm": null
    },
    {
      "two_theta_deg": 49.36,
      "d_angstrom": 1.846294214431639,
      "intensity_counts": 77.0,
      "observed_fwhm_deg": 0.20756410256410618,
      "scherrer_D_nm": null
    },
    {
      "two_theta_deg": 50.34,
      "d_angstrom": 1.812626594354173,
      "intensity_counts": 99.0,
      "observed_fwhm_deg": 0.1145833333333286,
      "scherrer_D_nm": null
    },
    {
      "two_theta_deg": 53.6,
      "d_angstrom": 1.7098212495153267,
      "intensity_counts": 117.0,
      "observed_fwhm_deg": 0.2539999999999978,
      "scherrer_D_nm": null
    },
    {
      "two_theta_deg": 55.08,
      "d_angstrom": 1.6673308167888492,
      "intensity_counts": 287.0,
      "observed_fwhm_deg": 0.2862415458937164,
      "scherrer_D_nm": null
    },
    {
      "two_theta_deg": 55.82,
      "d_angstrom": 1.6469691597266714,
      "intensity_counts": 849.0,
      "observed_fwhm_deg": 0.1348247751911913,
      "scherrer_D_nm": null
    },
    {
      "two_theta_deg": 55.96,
      "d_angstrom": 1.6431804343579708,
      "intensity_counts": 523.0,
      "observed_fwhm_deg": 0.053527173913039405,
      "scherrer_D_nm": null
    },
    {
      "two_theta_deg": 56.36,
      "d_angstrom": 1.632464285582542,
      "intensity_counts": 486.0,
      "observed_fwhm_deg": 0.11834756097561439,
      "scherrer_D_nm": null
    },
    {
      "two_theta_deg": 56.52,
      "d_angstrom": 1.6282223939418237,
      "intensity_counts": 423.0,
      "observed_fwhm_deg": 0.08152345958168894,
      "scherrer_D_nm": null
    },
    {
      "two_theta_deg": 57.4,
      "d_angstrom": 1.605335857375869,
      "intensity_counts": 191.0,
      "observed_fwhm_deg": 0.25474747474746806,
      "scherrer_D_nm": null
    },
    {
      "two_theta_deg": 59.84,
      "d_angstrom": 1.5455793331275511,
      "intensity_counts": 146.0,
      "observed_fwhm_deg": 0.13416666666666544,
      "scherrer_D_nm": null
    },
    {
      "two_theta_deg": 62.0,
      "d_angstrom": 1.4968213760402722,
      "intensity_counts": 175.0,
      "observed_fwhm_deg": 0.08783333333333587,
      "scherrer_D_nm": null
    },
    {
      "two_theta_deg": 62.36,
      "d_angstrom": 1.4890432917019651,
      "intensity_counts": 167.0,
      "observed_fwhm_deg": 0.0864761904761906,
      "scherrer_D_nm": null
    },
    {
      "two_theta_deg": 62.76,
      "d_angstrom": 1.4805122817705614,
      "intensity_counts": 503.0,
      "observed_fwhm_deg": 0.15107619047619636,
      "scherrer_D_nm": null
    },
    {
      "two_theta_deg": 64.94,
      "d_angstrom": 1.4359851057860076,
      "intensity_counts": 266.0,
      "observed_fwhm_deg": 0.10977600796415743,
      "scherrer_D_nm": null
    },
    {
      "two_theta_deg": 65.12,
      "d_angstrom": 1.432450858571812,
      "intensity_counts": 152.0,
      "observed_fwhm_deg": 0.05675000000000807,
      "scherrer_D_nm": null
    },
    {
      "two_theta_deg": 71.14,
      "d_angstrom": 1.3252944381643625,
      "intensity_counts": 85.0,
      "observed_fwhm_deg": 0.1319999999999908,
      "scherrer_D_nm": null
    },
    {
      "two_theta_deg": 72.6,
      "d_angstrom": 1.3022007408072525,
      "intensity_counts": 119.0,
      "observed_fwhm_deg": 0.14274999999999238,
      "scherrer_D_nm": null
    },
    {
      "two_theta_deg": 74.38,
      "d_angstrom": 1.2753861159478939,
      "intensity_counts": 83.0,
      "observed_fwhm_deg": 0.2048295454545439,
      "scherrer_D_nm": null
    },
    {
      "two_theta_deg": 78.14,
      "d_angstrom": 1.2231595243396656,
      "intensity_counts": 80.0,
      "observed_fwhm_deg": 0.13259740259741193,
      "scherrer_D_nm": null
    },
    {
      "two_theta_deg": 82.98,
      "d_angstrom": 1.1636715882386195,
      "intensity_counts": 89.0,
      "observed_fwhm_deg": 0.13214285714285268,
      "scherrer_D_nm": null
    },
    {
      "two_theta_deg": 88.34,
      "d_angstrom": 1.1063884458317677,
      "intensity_counts": 108.0,
      "observed_fwhm_deg": 0.1824358974359086,
      "scherrer_D_nm": null
    },
    {
      "two_theta_deg": 89.42,
      "d_angstrom": 1.0958059042367692,
      "intensity_counts": 130.0,
      "observed_fwhm_deg": 0.38349206349207066,
      "scherrer_D_nm": null
    }
  ],
  "n_peaks": 42,
  "scherrer_note": "K=0.9 assumption; Gaussian instrumental-width subtraction; size/strain/overlap unresolved. Crystallites, not SEM grains.",
  "phase_fractions": null,
  "rietveld_status": "not_performed",
  "required_for_quantitative_refinement": [
    "instrument profile/standard",
    "candidate structures of all phases",
    "background/texture model"
  ],
  "instrument_header": {},
  "schema": "hexw.analysis.v1",
  "created_utc": "2026-10-26T19:06:45+00:00",
  "config": {
    "method": "xrd",
    "file": "C:\\MIPT\\working_stuff\\Hexx\\vault\\lab_validation\\01_XRD\\SrMn_Mn_x=1.4_1400_0h_6h#1##20260912-161105_100.txt",
    "observation_id": "OBS-XRD-004",
    "expected_sha256": "b8f13dfc624244f3eec6fe45b2c48c96a44b70679212a0e4885cfba04215fa77",
    "options": {
      "wavelength_angstrom": 1.54184
    }
  },
  "source_sha256": "b8f13dfc624244f3eec6fe45b2c48c96a44b70679212a0e4885cfba04215fa77",
  "model_version_before_access": "mv-a464edd5ea4f24b189f6",
  "analysis_code_sha256": {
    "eds.py": "7cbc0f76820594fc379332ac008b22d43eb61cb15f451f4813ec0a0cd1497874",
    "mossbauer.py": "dd69b22a96c3b4495d5bdc01b878ea6125dc065af4c9a382d6e0363eea34dc98",
    "readers.py": "1451b46211bca5a539de4d57dd7e49aa478315dc9ecf703e5c3908ab6fd6eb10",
    "sem.py": "558303ba76f572a7722da2775888e9830e9dc613d0b7e2b16c1b5348a0ae827d",
    "service.py": "eda71a6f182774507701877a002c96cc039663f1b58cee6f7afc1d4b1732b1b3",
    "xrd.py": "d811d1b9a88f9c46d3e9f8d6f352b1f2dfe1c3fd7142ca7b8d53437659ed20e8",
    "__init__.py": "1aab65de875425f37affa1b9884475b36d19043da258d683842536af47414451"
  },
  "auxiliary_sha256": {},
  "theory_parameters_updated": false,
  "validation_mode": "retrospective",
  "prior_use_status": "used_prior",
  "artifacts": {
    "analysis.png": "86ad16486340f1a4252518d5373a484c2d662dcff3a7a32efe0187bd20e13abe",
    "data_and_fit.csv": "702c4c8265b19f140b23d65125c8198f186fb7aba6d9474102ca86ba3504339f"
  }
}

File: runs/analysis/be8e9f46f5e7193d843d/analysis.json
{
  "method": "xrd",
  "peaks": [
    {
      "two_theta_deg": 10.64,
      "d_angstrom": 8.314660677851531,
      "intensity_counts": 165.0,
      "observed_fwhm_deg": 0.09583333333333321,
      "scherrer_D_nm": null
    },
    {
      "two_theta_deg": 16.04,
      "d_angstrom": 5.525565115043327,
      "intensity_counts": 307.0,
      "observed_fwhm_deg": 0.10034382284382382,
      "scherrer_D_nm": null
    },
    {
      "two_theta_deg": 19.02,
      "d_angstrom": 4.6660283305244326,
      "intensity_counts": 122.0,
      "observed_fwhm_deg": 0.17378947368420938,
      "scherrer_D_nm": null
    },
    {
      "two_theta_deg": 21.5,
      "d_angstrom": 4.133086633209562,
      "intensity_counts": 545.0,
      "observed_fwhm_deg": 0.1129724713887974,
      "scherrer_D_nm": null
    },
    {
      "two_theta_deg": 27.0,
      "d_angstrom": 3.3023572936571655,
      "intensity_counts": 955.0,
      "observed_fwhm_deg": 0.13265247410816983,
      "scherrer_D_nm": null
    },
    {
      "two_theta_deg": 30.1,
      "d_angstrom": 2.968937961299289,
      "intensity_counts": 823.0,
      "observed_fwhm_deg": 0.18011111111110978,
      "scherrer_D_nm": null
    },
    {
      "two_theta_deg": 32.24,
      "d_angstrom": 2.776589115111721,
      "intensity_counts": 1008.0,
      "observed_fwhm_deg": 0.12733376399655327,
      "scherrer_D_nm": null
    },
    {
      "two_theta_deg": 32.56,
      "d_angstrom": 2.75002833932767,
      "intensity_counts": 1858.0,
      "observed_fwhm_deg": 0.13898785425101323,
      "scherrer_D_nm": null
    },
    {
      "two_theta_deg": 33.06,
      "d_angstrom": 2.709571209219475,
      "intensity_counts": 214.0,
      "observed_fwhm_deg": 0.12772222222221785,
      "scherrer_D_nm": null
    },
    {
      "two_theta_deg": 34.36,
      "d_angstrom": 2.609974114490273,
      "intensity_counts": 796.0,
      "observed_fwhm_deg": 0.19271031746031042,
      "scherrer_D_nm": null
    },
    {
      "two_theta_deg": 34.62,
      "d_angstrom": 2.5909662434634013,
      "intensity_counts": 442.0,
      "observed_fwhm_deg": 0.09418850806451928,
      "scherrer_D_nm": null
    },
    {
      "two_theta_deg": 35.08,
      "d_angstrom": 2.558038440267019,
      "intensity_counts": 424.0,
      "observed_fwhm_deg": 0.18522007722008027,
      "scherrer_D_nm": null
    },
    {
      "two_theta_deg": 35.5,
      "d_angstrom": 2.528731643744118,
      "intensity_counts": 312.0,
      "observed_fwhm_deg": 0.08493506493505976,
      "scherrer_D_nm": null
    },
    {
      "two_theta_deg": 35.92,
      "d_angstrom": 2.5001219672103447,
      "intensity_counts": 122.0,
      "observed_fwhm_deg": 0.17863777089782928,
      "scherrer_D_nm": null
    },
    {
      "two_theta_deg": 36.66,
      "d_angstrom": 2.451337561993131,
      "intensity_counts": 275.0,
      "observed_fwhm_deg": 0.16285256410255755,
      "scherrer_D_nm": null
    },
    {
      "two_theta_deg": 37.34,
      "d_angstrom": 2.4082445719911396,
      "intensity_counts": 142.0,
      "observed_fwhm_deg": 0.2248627450980436,
      "scherrer_D_nm": null
    },
    {
      "two_theta_deg": 38.22,
      "d_angstrom": 2.3547967577512825,
      "intensity_counts": 102.0,
      "observed_fwhm_deg": 0.09498023715415371,
      "scherrer_D_nm": null
    },
    {
      "two_theta_deg": 38.72,
      "d_angstrom": 2.3255325876077912,
      "intensity_counts": 161.0,
      "observed_fwhm_deg": 0.17782654127481834,
      "scherrer_D_nm": null
    },
    {
      "two_theta_deg": 41.44,
      "d_angstrom": 2.1789628324244585,
      "intensity_counts": 372.0,
      "observed_fwhm_deg": 0.1840804597701151,
      "scherrer_D_nm": null
    },
    {
      "two_theta_deg": 43.02,
      "d_angstrom": 2.102526620393334,
      "intensity_counts": 159.0,
      "observed_fwhm_deg": 0.21090909090908383,
      "scherrer_D_nm": null
    },
    {
      "two_theta_deg": 49.36,
      "d_angstrom": 1.846294214431639,
      "intensity_counts": 77.0,
      "observed_fwhm_deg": 0.20756410256410618,
      "scherrer_D_nm": null
    },
    {
      "two_theta_deg": 50.34,
      "d_angstrom": 1.812626594354173,
      "intensity_counts": 99.0,
      "observed_fwhm_deg": 0.1145833333333286,
      "scherrer_D_nm": null
    },
    {
      "two_theta_deg": 53.6,
      "d_angstrom": 1.7098212495153267,
      "intensity_counts": 117.0,
      "observed_fwhm_deg": 0.2539999999999978,
      "scherrer_D_nm": null
    },
    {
      "two_theta_deg": 55.08,
      "d_angstrom": 1.6673308167888492,
      "intensity_counts": 287.0,
      "observed_fwhm_deg": 0.2862415458937164,
      "scherrer_D_nm": null
    },
    {
      "two_theta_deg": 55.82,
      "d_angstrom": 1.6469691597266714,
      "intensity_counts": 849.0,
      "observed_fwhm_deg": 0.1348247751911913,
      "scherrer_D_nm": null
    },
    {
      "two_theta_deg": 55.96,
      "d_angstrom": 1.6431804343579708,
      "intensity_counts": 523.0,
      "observed_fwhm_deg": 0.053527173913039405,
      "scherrer_D_nm": null
    },
    {
      "two_theta_deg": 56.36,
      "d_angstrom": 1.632464285582542,
      "intensity_counts": 486.0,
      "observed_fwhm_deg": 0.11834756097561439,
      "scherrer_D_nm": null
    },
    {
      "two_theta_deg": 56.52,
      "d_angstrom": 1.6282223939418237,
      "intensity_counts": 423.0,
      "observed_fwhm_deg": 0.08152345958168894,
      "scherrer_D_nm": null
    },
    {
      "two_theta_deg": 57.4,
      "d_angstrom": 1.605335857375869,
      "intensity_counts": 191.0,
      "observed_fwhm_deg": 0.25474747474746806,
      "scherrer_D_nm": null
    },
    {
      "two_theta_deg": 59.84,
      "d_angstrom": 1.5455793331275511,
      "intensity_counts": 146.0,
      "observed_fwhm_deg": 0.13416666666666544,
      "scherrer_D_nm": null
    },
    {
      "two_theta_deg": 62.0,
      "d_angstrom": 1.4968213760402722,
      "intensity_counts": 175.0,
      "observed_fwhm_deg": 0.08783333333333587,
      "scherrer_D_nm": null
    },
    {
      "two_theta_deg": 62.36,
      "d_angstrom": 1.4890432917019651,
      "intensity_counts": 167.0,
      "observed_fwhm_deg": 0.0864761904761906,
      "scherrer_D_nm": null
    },
    {
      "two_theta_deg": 62.76,
      "d_angstrom": 1.4805122817705614,
      "intensity_counts": 503.0,
      "observed_fwhm_deg": 0.15107619047619636,
      "scherrer_D_nm": null
    },
    {
      "two_theta_deg": 64.94,
      "d_angstrom": 1.4359851057860076,
      "intensity_counts": 266.0,
      "observed_fwhm_deg": 0.10977600796415743,
      "scherrer_D_nm": null
    },
    {
      "two_theta_deg": 65.12,
      "d_angstrom": 1.432450858571812,
      "intensity_counts": 152.0,
      "observed_fwhm_deg": 0.05675000000000807,
      "scherrer_D_nm": null
    },
    {
      "two_theta_deg": 71.14,
      "d_angstrom": 1.3252944381643625,
      "intensity_counts": 85.0,
      "observed_fwhm_deg": 0.1319999999999908,
      "scherrer_D_nm": null
    },
    {
      "two_theta_deg": 72.6,
      "d_angstrom": 1.3022007408072525,
      "intensity_counts": 119.0,
      "observed_fwhm_deg": 0.14274999999999238,
      "scherrer_D_nm": null
    },
    {
      "two_theta_deg": 74.38,
      "d_angstrom": 1.2753861159478939,
      "intensity_counts": 83.0,
      "observed_fwhm_deg": 0.2048295454545439,
      "scherrer_D_nm": null
    },
    {
      "two_theta_deg": 78.14,
      "d_angstrom": 1.2231595243396656,
      "intensity_counts": 80.0,
      "observed_fwhm_deg": 0.13259740259741193,
      "scherrer_D_nm": null
    },
    {
      "two_theta_deg": 82.98,
      "d_angstrom": 1.1636715882386195,
      "intensity_counts": 89.0,
      "observed_fwhm_deg": 0.13214285714285268,
      "scherrer_D_nm": null
    },
    {
      "two_theta_deg": 88.34,
      "d_angstrom": 1.1063884458317677,
      "intensity_counts": 108.0,
      "observed_fwhm_deg": 0.1824358974359086,
      "scherrer_D_nm": null
    },
    {
      "two_theta_deg": 89.42,
      "d_angstrom": 1.0958059042367692,
      "intensity_counts": 130.0,
      "observed_fwhm_deg": 0.38349206349207066,
      "scherrer_D_nm": null
    }
  ],
  "n_peaks": 42,
  "scherrer_note": "K=0.9 assumption; Gaussian instrumental-width subtraction; size/strain/overlap unresolved. Crystallites, not SEM grains.",
  "phase_fractions": null,
  "rietveld_status": "not_performed",
  "required_for_quantitative_refinement": [
    "instrument profile/standard",
    "candidate structures of all phases",
    "background/texture model"
  ],
  "instrument_header": {},
  "schema": "hexw.analysis.v1",
  "created_utc": "2026-10-26T19:09:19+00:00",
  "config": {
    "method": "xrd",
    "file": "C:\\MIPT\\working_stuff\\Hexx\\vault\\lab_validation\\01_XRD\\SrMn_Mn_x=1.4_1400_0h_6h#1##20260912-161105_100.txt",
    "observation_id": "OBS-XRD-004",
    "expected_sha256": "b8f13dfc624244f3eec6fe45b2c48c96a44b70679212a0e4885cfba04215fa77",
    "options": {
      "wavelength_angstrom": 1.54184
    }
  },
  "source_sha256": "b8f13dfc624244f3eec6fe45b2c48c96a44b70679212a0e4885cfba04215fa77",
  "model_version_before_access": "mv-a464edd5ea4f24b189f6",
  "analysis_code_sha256": {
    "eds.py": "7cbc0f76820594fc379332ac008b22d43eb61cb15f451f4813ec0a0cd1497874",
    "mossbauer.py": "dd69b22a96c3b4495d5bdc01b878ea6125dc065af4c9a382d6e0363eea34dc98",
    "readers.py": "012277bb1a53e6c5e8f386cde251bc6ffba6e641960359046144de5f7cb108a3",
    "sem.py": "558303ba76f572a7722da2775888e9830e9dc613d0b7e2b16c1b5348a0ae827d",
    "service.py": "c7e83f9d1091db74ca3aa9383fab707309ee981980047a3a66e07916fda61574",
    "xrd.py": "d811d1b9a88f9c46d3e9f8d6f352b1f2dfe1c3fd7142ca7b8d53437659ed20e8",
    "__init__.py": "1aab65de875425f37affa1b9884475b36d19043da258d683842536af47414451"
  },
  "auxiliary_sha256": {},
  "theory_parameters_updated": false,
  "validation_mode": "retrospective",
  "prior_use_status": "used_prior",
  "artifacts": {
    "analysis.png": "86ad16486340f1a4252518d5373a484c2d662dcff3a7a32efe0187bd20e13abe",
    "data_and_fit.csv": "702c4c8265b19f140b23d65125c8198f186fb7aba6d9474102ca86ba3504339f"
  }
}

File: runs/analysis/d15a61b942217c51f816/analysis.json
{
  "status": "calibration_required",
  "physical_parameters": null,
  "reason": "alpha-Fe velocity calibration/zero and source convention are not confirmed",
  "instrument_header": {
    "Date": "07.05.2026 11:00:03",
    "SpectrometerChannel": "1",
    "Placement": "Left",
    "Movement": "Source",
    "Mode": "Triangle",
    "Vstart": "-12",
    "Vfinish": "12",
    "Range": "19",
    "Comment": "Voltage: 608 Gain: 10 LBound: 23 HBound: 57",
    "Period": "259541",
    "CurCycle": "2592180",
    "LastChannel": "1024"
  },
  "schema": "hexw.analysis.v1",
  "method": "mossbauer",
  "created_utc": "2026-10-26T19:10:23+00:00",
  "config": {
    "method": "mossbauer",
    "file": "C:\\MIPT\\working_stuff\\Hexx\\vault\\lab_validation\\02_Mossbauer\\05.26_SrW_Mn2O3_x=1.5_1400°C_04.05.26_174mg.spc",
    "observation_id": "OBS-MOS-004",
    "expected_sha256": "ee65ea1d7d796b7f61b9e0a9b2934896fe1eccf96b56b2f41c2b1cb19ebfca5c",
    "options": {}
  },
  "source_sha256": "ee65ea1d7d796b7f61b9e0a9b2934896fe1eccf96b56b2f41c2b1cb19ebfca5c",
  "model_version_before_access": "mv-a464edd5ea4f24b189f6",
  "analysis_code_sha256": {
    "eds.py": "7cbc0f76820594fc379332ac008b22d43eb61cb15f451f4813ec0a0cd1497874",
    "mossbauer.py": "dd69b22a96c3b4495d5bdc01b878ea6125dc065af4c9a382d6e0363eea34dc98",
    "readers.py": "012277bb1a53e6c5e8f386cde251bc6ffba6e641960359046144de5f7cb108a3",
    "sem.py": "558303ba76f572a7722da2775888e9830e9dc613d0b7e2b16c1b5348a0ae827d",
    "service.py": "c7e83f9d1091db74ca3aa9383fab707309ee981980047a3a66e07916fda61574",
    "xrd.py": "d811d1b9a88f9c46d3e9f8d6f352b1f2dfe1c3fd7142ca7b8d53437659ed20e8",
    "__init__.py": "1aab65de875425f37affa1b9884475b36d19043da258d683842536af47414451"
  },
  "auxiliary_sha256": {},
  "theory_parameters_updated": false,
  "validation_mode": "retrospective",
  "prior_use_status": "used_prior",
  "artifacts": {
    "analysis.png": "1fad68140923fc9501c92048e7d6df3e5929056f61177694309466be63baeec8",
    "data_and_fit.csv": "c9f5bd88200c224e64bdad3baf13d54d5566240982fc6eb09c34094f3087de86"
  }
}

File: runs/analysis/decda371aa976b1391d2/analysis.json
{
  "method": "xrd",
  "peaks": [
    {
      "two_theta_deg": 16.240000000000002,
      "d_angstrom": 5.457964094801972,
      "intensity_counts": 86.0,
      "observed_fwhm_deg": 0.15791666666666515,
      "scherrer_D_nm": null
    },
    {
      "two_theta_deg": 18.2,
      "d_angstrom": 4.874364067433593,
      "intensity_counts": 80.0,
      "observed_fwhm_deg": 0.274764705882351,
      "scherrer_D_nm": null
    },
    {
      "two_theta_deg": 19.18,
      "d_angstrom": 4.62746384751152,
      "intensity_counts": 138.0,
      "observed_fwhm_deg": 0.11993808049535915,
      "scherrer_D_nm": null
    },
    {
      "two_theta_deg": 21.700000000000003,
      "d_angstrom": 4.09544382723601,
      "intensity_counts": 118.0,
      "observed_fwhm_deg": 0.15166666666667084,
      "scherrer_D_nm": null
    },
    {
      "two_theta_deg": 27.22,
      "d_angstrom": 3.276164510287226,
      "intensity_counts": 200.0,
      "observed_fwhm_deg": 0.13850941850941823,
      "scherrer_D_nm": null
    },
    {
      "two_theta_deg": 30.16,
      "d_angstrom": 2.9631681953923152,
      "intensity_counts": 488.0,
      "observed_fwhm_deg": 0.04272804774083028,
      "scherrer_D_nm": null
    },
    {
      "two_theta_deg": 30.32,
      "d_angstrom": 2.947895159281266,
      "intensity_counts": 545.0,
      "observed_fwhm_deg": 0.32987525987525856,
      "scherrer_D_nm": null
    },
    {
      "two_theta_deg": 32.46,
      "d_angstrom": 2.758271522833841,
      "intensity_counts": 831.0,
      "observed_fwhm_deg": 0.18223484154608371,
      "scherrer_D_nm": null
    },
    {
      "two_theta_deg": 32.8,
      "d_angstrom": 2.7304527242310668,
      "intensity_counts": 286.0,
      "observed_fwhm_deg": 0.09116129032258158,
      "scherrer_D_nm": null
    },
    {
      "two_theta_deg": 34.58,
      "d_angstrom": 2.5938716229144645,
      "intensity_counts": 1313.0,
      "observed_fwhm_deg": 0.1754967764218307,
      "scherrer_D_nm": null
    },
    {
      "two_theta_deg": 34.86,
      "d_angstrom": 2.573676288545452,
      "intensity_counts": 595.0,
      "observed_fwhm_deg": 0.08637035701406859,
      "scherrer_D_nm": null
    },
    {
      "two_theta_deg": 35.3,
      "d_angstrom": 2.542598792848311,
      "intensity_counts": 239.0,
      "observed_fwhm_deg": 0.062321428571422643,
      "scherrer_D_nm": null
    },
    {
      "two_theta_deg": 35.54,
      "d_angstrom": 2.5259772664480677,
      "intensity_counts": 534.0,
      "observed_fwhm_deg": 0.18547438330170962,
      "scherrer_D_nm": null
    },
    {
      "two_theta_deg": 36.120000000000005,
      "d_angstrom": 2.486736281729359,
      "intensity_counts": 155.0,
      "observed_fwhm_deg": 0.12333333333334195,
      "scherrer_D_nm": null
    },
    {
      "two_theta_deg": 36.879999999999995,
      "d_angstrom": 2.4372185101021917,
      "intensity_counts": 290.0,
      "observed_fwhm_deg": 0.1715625000000074,
      "scherrer_D_nm": null
    },
    {
      "two_theta_deg": 37.58,
      "d_angstrom": 2.3934147091812266,
      "intensity_counts": 210.0,
      "observed_fwhm_deg": 0.3567619047619033,
      "scherrer_D_nm": null
    },
    {
      "two_theta_deg": 38.94,
      "d_angstrom": 2.312899369060253,
      "intensity_counts": 116.0,
      "observed_fwhm_deg": 0.18608823529412177,
      "scherrer_D_nm": null
    },
    {
      "two_theta_deg": 41.68,
      "d_angstrom": 2.166969495611591,
      "intensity_counts": 315.0,
      "observed_fwhm_deg": 0.20464052287581325,
      "scherrer_D_nm": null
    },
    {
      "two_theta_deg": 43.28,
      "d_angstrom": 2.090496890366601,
      "intensity_counts": 267.0,
      "observed_fwhm_deg": 0.14727941176470694,
      "scherrer_D_nm": null
    },
    {
      "two_theta_deg": 50.58,
      "d_angstrom": 1.804587741644749,
      "intensity_counts": 65.0,
      "observed_fwhm_deg": 0.2561111111111103,
      "scherrer_D_nm": null
    },
    {
      "two_theta_deg": 53.86,
      "d_angstrom": 1.7021799320121211,
      "intensity_counts": 167.0,
      "observed_fwhm_deg": 0.29476190476189856,
      "scherrer_D_nm": null
    },
    {
      "two_theta_deg": 55.34,
      "d_angstrom": 1.6601116996998606,
      "intensity_counts": 372.0,
      "observed_fwhm_deg": 0.2695933014353997,
      "scherrer_D_nm": null
    },
    {
      "two_theta_deg": 56.12,
      "d_angstrom": 1.638874738888739,
      "intensity_counts": 294.0,
      "observed_fwhm_deg": 0.10630414312617376,
      "scherrer_D_nm": null
    },
    {
      "two_theta_deg": 56.28,
      "d_angstrom": 1.63459472763748,
      "intensity_counts": 195.0,
      "observed_fwhm_deg": 0.0558869047619055,
      "scherrer_D_nm": null
    },
    {
      "two_theta_deg": 56.660000000000004,
      "d_angstrom": 1.6245313731722815,
      "intensity_counts": 265.0,
      "observed_fwhm_deg": 0.06322619047619327,
      "scherrer_D_nm": null
    },
    {
      "two_theta_deg": 56.82,
      "d_angstrom": 1.6203364559931608,
      "intensity_counts": 303.0,
      "observed_fwhm_deg": 0.3059042553191418,
      "scherrer_D_nm": null
    },
    {
      "two_theta_deg": 57.0,
      "d_angstrom": 1.615646749481377,
      "intensity_counts": 202.0,
      "observed_fwhm_deg": 0.07206521739129812,
      "scherrer_D_nm": null
    },
    {
      "two_theta_deg": 57.7,
      "d_angstrom": 1.5977013513195144,
      "intensity_counts": 311.0,
      "observed_fwhm_deg": 0.15182795698925844,
      "scherrer_D_nm": null
    },
    {
      "two_theta_deg": 58.74,
      "d_angstrom": 1.5718705239275377,
      "intensity_counts": 60.0,
      "observed_fwhm_deg": 0.14761904761904532,
      "scherrer_D_nm": null
    },
    {
      "two_theta_deg": 60.14,
      "d_angstrom": 1.5385853497581456,
      "intensity_counts": 151.0,
      "observed_fwhm_deg": 0.15823333333332812,
      "scherrer_D_nm": null
    },
    {
      "two_theta_deg": 62.660000000000004,
      "d_angstrom": 1.4826341648844712,
      "intensity_counts": 277.0,
      "observed_fwhm_deg": 0.08918767507002201,
      "scherrer_D_nm": null
    },
    {
      "two_theta_deg": 63.08,
      "d_angstrom": 1.4737703992677005,
      "intensity_counts": 560.0,
      "observed_fwhm_deg": 0.13207792207791869,
      "scherrer_D_nm": null
    },
    {
      "two_theta_deg": 63.26,
      "d_angstrom": 1.4700100260225342,
      "intensity_counts": 315.0,
      "observed_fwhm_deg": 0.06786511156187203,
      "scherrer_D_nm": null
    },
    {
      "two_theta_deg": 65.25999999999999,
      "d_angstrom": 1.4297164379792981,
      "intensity_counts": 125.0,
      "observed_fwhm_deg": 0.28553571428571445,
      "scherrer_D_nm": null
    },
    {
      "two_theta_deg": 70.74000000000001,
      "d_angstrom": 1.3318032003384177,
      "intensity_counts": 73.0,
      "observed_fwhm_deg": 0.14335164835162573,
      "scherrer_D_nm": null
    },
    {
      "two_theta_deg": 71.48,
      "d_angstrom": 1.3198243926271955,
      "intensity_counts": 73.0,
      "observed_fwhm_deg": 0.1342857142857099,
      "scherrer_D_nm": null
    },
    {
      "two_theta_deg": 72.75999999999999,
      "d_angstrom": 1.2997315019378413,
      "intensity_counts": 118.0,
      "observed_fwhm_deg": 0.3457142857142941,
      "scherrer_D_nm": null
    },
    {
      "two_theta_deg": 74.14,
      "d_angstrom": 1.2789190724708461,
      "intensity_counts": 98.0,
      "observed_fwhm_deg": 0.18533333333333246,
      "scherrer_D_nm": null
    },
    {
      "two_theta_deg": 83.36,
      "d_angstrom": 1.1593310396464005,
      "intensity_counts": 62.0,
      "observed_fwhm_deg": 0.17099999999999227,
      "scherrer_D_nm": null
    },
    {
      "two_theta_deg": 88.66,
      "d_angstrom": 1.1032214000954146,
      "intensity_counts": 90.0,
      "observed_fwhm_deg": 0.2506666666666604,
      "scherrer_D_nm": null
    },
    {
      "two_theta_deg": 89.4,
      "d_angstrom": 1.0959991551254082,
      "intensity_counts": 121.0,
      "observed_fwhm_deg": 0.10355769230768885,
      "scherrer_D_nm": null
    },
    {
      "two_theta_deg": 89.84,
      "d_angstrom": 1.0917709831076863,
      "intensity_counts": 176.0,
      "observed_fwhm_deg": 0.1439473684210526,
      "scherrer_D_nm": null
    }
  ],
  "n_peaks": 42,
  "scherrer_note": "K=0.9 assumption; Gaussian instrumental-width subtraction; size/strain/overlap unresolved. Crystallites, not SEM grains.",
  "phase_fractions": null,
  "rietveld_status": "not_performed",
  "required_for_quantitative_refinement": [
    "instrument profile/standard",
    "candidate structures of all phases",
    "background/texture model"
  ],
  "instrument_header": {
    "wavelength_angstrom": 1.54184,
    "header": [
      "       22/09/26 DIF  XRD SSC 40KV/30mA Slit:1deg&1deg&0.2mm Monochromator: ON Ts-Td 100 ",
      "010.000  0.0200  1 cu 1.54184 090.000     4001"
    ],
    "trailer": [
      -1.0,
      0.0,
      0.0,
      0.0,
      0.0,
      0.0,
      0.0
    ]
  },
  "schema": "hexw.analysis.v1",
  "created_utc": "2026-10-26T19:09:27+00:00",
  "config": {
    "method": "xrd",
    "file": "C:\\MIPT\\working_stuff\\Hexx\\vault\\lab_validation\\01_XRD\\SrW_Co3O4_x=1.5_T=1200_6h_T=1400_4h_210926.mdi",
    "observation_id": "OBS-XRD-005",
    "expected_sha256": "ab1da4035941d768ebcc5c1d5507632bf42a39b4d8e2d84f2b9d1e9acff9bd7d",
    "options": {
      "wavelength_angstrom": 1.54184
    }
  },
  "source_sha256": "ab1da4035941d768ebcc5c1d5507632bf42a39b4d8e2d84f2b9d1e9acff9bd7d",
  "model_version_before_access": "mv-a464edd5ea4f24b189f6",
  "analysis_code_sha256": {
    "eds.py": "7cbc0f76820594fc379332ac008b22d43eb61cb15f451f4813ec0a0cd1497874",
    "mossbauer.py": "dd69b22a96c3b4495d5bdc01b878ea6125dc065af4c9a382d6e0363eea34dc98",
    "readers.py": "012277bb1a53e6c5e8f386cde251bc6ffba6e641960359046144de5f7cb108a3",
    "sem.py": "558303ba76f572a7722da2775888e9830e9dc613d0b7e2b16c1b5348a0ae827d",
    "service.py": "c7e83f9d1091db74ca3aa9383fab707309ee981980047a3a66e07916fda61574",
    "xrd.py": "d811d1b9a88f9c46d3e9f8d6f352b1f2dfe1c3fd7142ca7b8d53437659ed20e8",
    "__init__.py": "1aab65de875425f37affa1b9884475b36d19043da258d683842536af47414451"
  },
  "auxiliary_sha256": {},
  "theory_parameters_updated": false,
  "validation_mode": "retrospective",
  "prior_use_status": "used_prior",
  "artifacts": {
    "analysis.png": "c0e70f4d94cce020b00cd44c56c073c4cfc161ae1c9a4acd5f7b0201500ccb8e",
    "data_and_fit.csv": "ca222cc0f91bd75af1e0c609837dc7135b6d1ba40cc7f5c48f8732e83bdbc32d"
  }
}
